Repository: Liu-Group-UF/Machine-Learning-for-Accurate-Optical-Gap-Prediction-in-Conjugated-Polymers

File: 01-database-preprocessing-1203dp-to-1115dp/raw/sort-by-atom_number_wH-1115.csv (part 1 of 10)
Nickname,Ref. No,PCE_max(%),PCE_ave(%),Voc (V),Jsc (mA cm^2),FF,Mw (kg mol^-1),Mn (kg mol^-1),PDI (=Mw/Mn),Monomer (g mol^-1),-HOMO (eV),-LUMO (eV),bandgap(eV),SMILES,c_smiles,no_atom,no_atom_w_H,mol_weight,aromatic_ring
P3HT,S10,4.4,4.4,0.51,15.0,0.575,21.1,1.2 ,1.82 ,196,5.2,3.27,1.93,CC1=CC(CCCCCC)=C(C)S1,CCCCCCc1cc(C)sc1C,13,33,196.35900000000015,1
P3HST,S123,0.34,0.34,0.63,1.27,0.34,28.5,15.0 ,1.90 ,228,4.9,3.08,1.82,CC1=CC(SCCCCCC)=C(C)S1,CCCCCCSc1cc(C)sc1C,14,34,228.42600000000016,1
POPT,S126,1.71,1.71,0.56,5.16,0.6,17.6,16.0 ,1.10 ,300,5.34,3.58,1.76,CC1=CC(C2=CC=C(CCCCCCCC)C=C2)=C(C)S1,CCCCCCCCc1ccc(-c2cc(C)sc2C)cc1,21,49,300.51099999999946,2
PT-C1,S122,1.69,1.69,0.81,5.31,0.392,6.9,4.3 ,1.62 ,350,5.15,2.96,1.92,CC1=CC(C(OCC(CCCC)CC)=O)=C(C2=CC=C(C)S2)S1,CCCCC(CC)COC(=O)c1cc(C)sc1-c1ccc(C)s1,23,49,350.5489999999996,2
PT-C2,S122,2.14,2.14,0.81,5.44,0.484,5.6,3.2 ,1.75 ,432,5.11,2.95,1.89,CC1=CC(C(OCC(CCCC)CC)=O)=C(C2=CC=C(S2)C3=CC=C(C)S3)S1,CCCCC(CC)COC(=O)c1cc(C)sc1-c1ccc(-c2ccc(C)s2)s1,28,56,432.67599999999965,3
POPTT,S126,1.73,1.73,0.63,6.83,0.4,19.6,14.0 ,1.40 ,464,5.43,3.5,1.93,CC1=CC(C2=CC=C(CCCCCCCC)C=C2)=C(C3=CC=C(C4=CC=C(C)S4)S3)S1,CCCCCCCCc1ccc(-c2cc(C)sc2-c2ccc(-c3ccc(C)s3)s2)cc1,31,63,464.7649999999996,4
C6-TT,S124,0.6,0.6,0.75,2.5,0.34,42.0,20.0 ,2.10 ,444,5.25,3.05,1.9,CC1=CC(CCCCCC)=C(C2=CC=C(C3=C(CCCCCC)C=C(C)S3)S2)S1,CCCCCCc1cc(C)sc1-c1ccc(-c2sc(C)cc2CCCCCC)s1,29,65,444.7749999999995,3
PDHTT,S380,4.2,4.01,0.716,8.54,0.66,12.9,8.6 ,1.50 ,444,5.15,3.19,1.96,CC1=C(CCCCCC)C(CCCCCC)=C(C2=CC=C(C3=CC=C(C)S3)S2)S1,CCCCCCc1c(C)sc(-c2ccc(-c3ccc(C)s3)s2)c1CCCCCC,29,65,444.77499999999947,3
PDTPBT-C5,S359,2.8,2.8,0.54,11.9,0.44,29.2,17.9 ,1.63 ,495,4.81,3.08,1.43,CC1=CC2=C(C(SC(C3=CC=C(C)C4=NSN=C43)=C5)=C5N2C(CCCCC)CCCCC)S1,CCCCCC(CCCCC)n1c2cc(C)sc2c2sc(-c3ccc(C)c4nsnc34)cc21,33,66,495.7829999999996,5
PCV,S16,0.4,0.4,0.85,0.889,0.464,3.9,2.8 ,1.40 ,425,5.61,2.83,2.3,CC1=CC(N(C2=CC=C(OCCCCCCCC)C=C2)C3=C4C=CC(/C=C/C)=C3)=C4C=C1,C/C=C/c1ccc2c3ccc(C)cc3n(-c3ccc(OCCCCCCCC)cc3)c2c1,32,67,425.6159999999996,4
POPQT,S126,3.44,3.44,0.71,8.67,0.56,9.3,6.2 ,1.50 ,546,5.49,3.52,1.97,CC1=CC(C2=CC=C(CCCCCCCC)C=C2)=C(C3=CC=C(C4=CC=C(C5=CC=C(C)S5)S4)S3)S1,CCCCCCCCc1ccc(-c2cc(C)sc2-c2ccc(-c3ccc(-c4ccc(C)s4)s3)s2)cc1,36,70,546.8920000000015,5
PDTPBT-C6,S359,2.06,2.06,0.43,11.1,0.43,21.7,15.6 ,1.36 ,523,4.86,3.07,1.42,CC1=CC2=C(C(SC(C3=CC=C(C)C4=NSN=C43)=C5)=C5N2C(CCCCCC)CCCCCC)S1,CCCCCCC(CCCCCC)n1c2cc(C)sc2c2sc(-c3ccc(C)c4nsnc34)cc21,35,72,523.8370000000002,5
O-PBDT,S119,1.56,1.56,0.83,4.18,0.45,32.3,10.9 ,2.96 ,474,5.31,2.94,2.21,CC1=CC2=C(C(OCC(CCCC)CC)=C(C=C(C)S3)C3=C2OCC(CCCC)CC)S1,CCCCC(CC)COc1c2cc(C)sc2c(OCC(CC)CCCC)c2cc(C)sc12,32,74,474.7759999999995,3
S-PBDT,S119,4.0,4.0,0.99,7.66,0.53,61.3,16.1 ,3.81 ,506,5.41,3.26,2.07,CC1=CC2=C(C(SCC(CCCC)CC)=C(C=C(C)S3)C3=C2SCC(CCCC)CC)S1,CCCCC(CC)CSc1c2cc(C)sc2c(SCC(CC)CCCC)c2cc(C)sc12,32,74,506.91199999999947,3
P1-0,S405,7.25,7.04,0.8,13.38,0.68,91.1,41.1 ,2.24 ,504,5.56,3.83,1.73,CC1=C(OCC(CCCCCCCC)CCCCCC)C(F)=C(C2=CC=C(C)S2)C3=NSN=C31,CCCCCCCCC(CCCCCC)COc1c(F)c(-c2ccc(C)s2)c2nsnc2c1C,34,75,504.78099999999944,3
FEH,S372,5.2,4.94,0.87,9.82,0.61,32.8,14.0 ,2.34 ,536,5.42,3.51,1.91,CC1=C(CC(CC)CCCC)C(CC(CCCC)CC)=C(C2=CC(F)=C(C3=C(F)C=C(C)S3)S2)S1,CCCCC(CC)Cc1c(C)sc(-c2cc(F)c(-c3sc(C)cc3F)s2)c1CC(CC)CCCC,35,77,536.8630000000009,3
HEH,S372,1.39,1.18,0.8,4.04,0.43,20.8,12.0 ,1.73 ,500,5.27,3.31,1.96,CC1=C(CC(CC)CCCC)C(CC(CCCC)CC)=C(C2=CC=C(C3=CC=C(C)S3)S2)S1,CCCCC(CC)Cc1c(C)sc(-c2ccc(-c3ccc(C)s3)s2)c1CC(CC)CCCC,33,77,500.8829999999994,3
P3HDTTT,S121,3.4,3.4,0.82,6.33,0.66,18.9,10.5 ,1.80 ,500,5.3,3.4,1.9,CC1=CC(CC(CCCCCCCC)CCCCCC)=C(C2=CC=C(C3=CC=C(C)S3)S2)S1,CCCCCCCCC(CCCCCC)Cc1cc(C)sc1-c1ccc(-c2ccc(C)s2)s1,33,77,500.88299999999936,3
PDOTT,S380,4.23,4.03,0.754,7.96,0.67,24.0,15.0 ,1.60 ,500,5.14,3.17,1.97,CC1=C(CCCCCCCC)C(CCCCCCCC)=C(C2=CC=C(C3=CC=C(C)S3)S2)S1,CCCCCCCCc1c(C)sc(-c2ccc(-c3ccc(C)s3)s2)c1CCCCCCCC,33,77,500.8829999999994,3
PCVT,S16,0.4,0.4,0.7,1.076,0.445,5.7,4.1 ,1.40 ,533,5.52,2.92,2.2,C/C=C/C1=CC(N(C2=CC=C(OCCCCCCCC)C=C2)C3=C4C=CC(/C=C/C5=CC=C(C)S5)=C3)=C4C=C1,C/C=C/c1ccc2c3ccc(/C=C/c4ccc(C)s4)cc3n(-c3ccc(OCCCCCCCC)cc3)c2c1,39,78,533.7810000000009,5
PT-C3,S122,3.25,3.25,0.77,7.22,0.584,113.4,69.4 ,1.63 ,544,5.1,2.98,1.91,CC1=CC(C(OCC(CCCCCCCC)CCCCCC)=O)=C(C2=CC=C(C3=CC=C(C)S3)S2)S1,CCCCCCCCC(CCCCCC)COC(=O)c1cc(C)sc1-c1ccc(-c2ccc(C)s2)s1,36,80,544.8920000000013,3
PBDT[2H]T,S130,2.9,2.8,0.8,6.3,0.58,33.2,15.5 ,2.10 ,556,5.32,3.24,2.1,CC1=CC=C(S1)C(S2)=CC3=C2C(OCC(CCCC)CC)=C(C=C(C)S4)C4=C3OCC(CCCC)CC,CCCCC(CC)COc1c2cc(-c3ccc(C)s3)sc2c(OCC(CC)CCCC)c2cc(C)sc12,37,81,556.903000000002,4
PBDT[2F]T,S130,7.0,6.8,0.9,10.7,0.72,25.8,12.6 ,2.00 ,592,5.05,2.95,2.1,CC1=C(F)C(F)=C(S1)C(S2)=CC3=C2C(OCC(CCCC)CC)=C(C=C(C)S4)C4=C3OCC(CCCC)CC,CCCCC(CC)COc1c2cc(-c3sc(C)c(F)c3F)sc2c(OCC(CC)CCCC)c2cc(C)sc12,39,81,592.8830000000019,4
PGe1-C8,S311,1.5,1.5,0.53,7.8,0.36,16.9,8.9 ,1.90 ,626,5.21,3.85,1.33,CC1=CC2=C(C(SC(C3=CC=C(C)C4=NSN=C43)=C5)=C5[Ge]2(CCCCCCCC)CCCCCCCC)S1,CCCCCCCC[Ge]1(CCCCCCCC)c2cc(C)sc2-c2sc(-c3ccc(C)c4nsnc34)cc21,38,82,625.5290000000018,4
poly(CR-TPA),S114,2.15,2.15,0.79,6.87,0.4,15.6,9.8 ,1.60 ,611,5.55,2.6,1.8,CC1=CC=C(N(C2=CC=C(C3=CC(C4=NSN=C4C(C)=C5)=C5C6=NSN=C63)C=C2)C7=CC=C(CCCCCCCC)C=C7)C=C1,CCCCCCCCc1ccc(N(c2ccc(C)cc2)c2ccc(-c3cc4c(cc(C)c5nsnc54)c4nsnc34)cc2)cc1,45,82,627.8830000000014,7
PSBTBT,S6,5.1,4.7,0.68,12.7,0.55,21.6,18.0 ,1.20 ,580,5.05,3.27,1.45,CC1=CC([Si](CC(CCCC)CC)(CC(CC)CCCC)C2=C3SC(C4=CC=C(C)C5=NSN=C45)=C2)=C3S1,CCCCC(CC)C[Si]1(CC(CC)CCCC)c2cc(C)sc2-c2sc(-c3ccc(C)c4nsnc34)cc21,38,82,581.0050000000018,4
PCPDTBT,S3,5.12,5.12,0.61,15.73,0.53,47.6,26.6 ,1.79 ,564,5.3,3.55,1.43,CC1=CC(C(CC(CCCC)CC)(CC(CCCC)CC)C2=C3SC(C4=CC=C(C)C5=NSN=C45)=C2)=C3S1,CCCCC(CC)CC1(CC(CC)CCCC)c2cc(C)sc2-c2sc(-c3ccc(C)c4nsnc34)cc21,38,82,564.9300000000019,4
PCPDTDFBT,S345,5.6,5.6,0.85,12.6,0.52,50.0,20.0 ,2.50 ,600,5.34,3.52,1.51,CC1=CC2=C(C(SC(C3=C(F)C(F)=C(C)C4=NSN=C34)=C5)=C5C2(CC(CC)CCCC)CC(CC)CCCC)S1,CCCCC(CC)CC1(CC(CC)CCCC)c2cc(C)sc2-c2sc(-c3c(F)c(F)c(C)c4nsnc34)cc21,40,82,600.9100000000017,4
PCPDTFBT,S306,5.81,5.81,0.76,15.0,0.51,36.0,23.4 ,1.54 ,582,5.15,3.71,1.44,CC1=CC2=C(C(SC(C3=CC(F)=C(C)C4=NSN=C34)=C5)=C5C2(CC(CCCC)CC)CC(CCCC)CC)S1,CCCCC(CC)CC1(CC(CC)CCCC)c2cc(C)sc2-c2sc(-c3cc(F)c(C)c4nsnc34)cc21,39,82,582.9200000000018,4
PTTEHV,S153,1.19,1.03,0.53,5.02,0.39,4.2,2.5 ,1.65 ,584,5.4,3.53,1.8,CC(S1)=CC(CC(CCCC)CC)=C1C2=NC(S3)=C(S2)N=C3C4=C(C[C@@H](CCCC)CC)C=C(/C=C/C)S4,C/C=C/c1cc(C[C@H](CC)CCCC)c(-c2nc3sc(-c4sc(C)cc4CC(CC)CCCC)nc3s2)s1,38,82,584.986000000002,4
PGeBTBT,S309,4.5,4.5,0.57,18.6,0.43,98.0,31.0 ,3.16 ,626,4.78,3.31,1.47,CC1=CC2=C(C(SC(C3=CC=C(C)C4=NSN=C43)=C5)=C5[Ge]2(CC(CCCC)CC)C[C@H](CCCC)CC)S1,CCCCC(CC)C[Ge]1(C[C@@H](CC)CCCC)c2cc(C)sc2-c2sc(-c3ccc(C)c4nsnc34)cc21,38,82,625.5290000000018,4
PBTTPD,S301,5.98,5.75,0.9,10.38,0.64,77.3,44.7 ,1.73 ,583,5.51,3.36,1.77,CC1=CC=C(C2=CC=C(C3=C4C(C(N(C(CCCCCCCC)CCCCCCCC)C4=O)=O)=C(C)S3)S2)S1,CCCCCCCCC(CCCCCCCC)N1C(=O)c2c(C)sc(-c3ccc(-c4ccc(C)s4)s3)c2C1=O,39,84,583.929000000002,3
PDTPBT-C8,S359,1.23,1.23,0.43,6.19,0.46,20.3,14.9 ,1.37 ,579,4.89,3.08,1.41,CC1=CC2=C(C(SC(C3=CC=C(C)C4=NSN=C43)=C5)=C5N2C(CCCCCCCC)CCCCCCCC)S1,CCCCCCCCC(CCCCCCCC)n1c2cc(C)sc2c2sc(-c3ccc(C)c4nsnc34)cc21,39,84,579.9450000000019,5
pDSBT-BT,S375,6.38,6.38,0.82,12.69,0.6,38.0,20.0 ,1.90 ,610,5.2,3.5,1.7,CC1=CC([Si](CCCC)(CCCC)[Si](CCCC)(CCCC)C2=C3SC(C4=CC=C(C)C5=NSN=C54)=C2)=C3S1,CCCC[Si]1(CCCC)c2cc(C)sc2-c2sc(-c3ccc(C)c4nsnc34)cc2[Si]1(CCCC)CCCC,39,85,611.1070000000019,4
PBTCTO,S236,3.9,3.9,0.72,8.76,0.62,24.2,10.5 ,2.30 ,608,5.4,3.42,1.85,CC(S1)=CC2=C1C(OCC(CC)CCCC)=C(C=C(C3=C4C(C=CC4=O)=C(C)S3)S5)C5=C2OCC(CCCC)CC,CCCCC(CC)COc1c2cc(-c3sc(C)c4c3C(=O)C=C4)sc2c(OCC(CC)CCCC)c2cc(C)sc12,41,85,608.935000000002,4
PBTFDO,S236,0.27,0.27,0.79,1.2,0.45,22.0,11.6 ,1.90 ,660,5.45,3.92,1.57,CC(S1)=CC2=C1C(OCC(CC)CCCC)=C(C=C(C3=C4C(C(C(F)(F)C4=O)=O)=C(C)S3)S5)C5=C2OCC(CCCC)CC,CCCCC(CC)COc1c2cc(-c3sc(C)c4c3C(=O)C(F)(F)C4=O)sc2c(OCC(CC)CCCC)c2cc(C)sc12,44,86,660.9140000000017,4
PBDTT,S120,6.12,6.12,0.93,11.95,0.55,49.7,18.7 ,2.70 ,606,5.44,3.46,2.13,CC1=CC2=C(C(C3=CC=C(CC(CCCC)CC)S3)=C(C=C(C)S4)C4=C2C5=CC=C(CC(CCCC)CC)S5)S1,CCCCC(CC)Cc1ccc(-c2c3cc(C)sc3c(-c3ccc(CC(CC)CCCC)s3)c3cc(C)sc23)s1,40,86,607.0320000000021,5
PBDT-3MT,S128,4.52,4.52,0.86,10.5,0.5,92.0,26.4 ,3.90 ,614,5.43,3.36,2.07,CC1=C(C(OC)=O)C=C(S1)C(S2)=CC3=C2C(OCC(CCCC)CC)=C(C=C(C)S4)C4=C3OCC(CCCC)CC,CCCCC(CC)COc1c2cc(-c3cc(C(=O)OC)c(C)s3)sc2c(OCC(CC)CCCC)c2cc(C)sc12,41,87,614.939000000002,4
PDTBTFV,S381,1.24,1.24,0.83,4.32,0.346,43.7,9.8 ,4.46 ,646,5.2,3.14,1.79,CC1=CC=C(C2=C(OCCCCCCCC)C(OCCCCCCCC)=C(C3=CC=C(/C(F)=C(F)/C)S3)C4=NSN=C24)S1,CCCCCCCCOc1c(OCCCCCCCC)c(-c2ccc(/C(F)=C(/C)F)s2)c2nsnc2c1-c1ccc(C)s1,43,87,646.9350000000018,4
PDTBTV,S381,0.46,0.46,0.43,3.15,0.335,36.9,7.9 ,4.67 ,610,5.01,3.03,1.69,CC1=CC=C(C2=C(OCCCCCCCC)C(OCCCCCCCC)=C(C3=CC=C(/C=C/C)S3)C4=NSN=C24)S1,C/C=C/c1ccc(-c2c(OCCCCCCCC)c(OCCCCCCCC)c(-c3ccc(C)s3)c3nsnc23)s1,41,87,610.955000000002,4
PTVTPD,S301,7.16,6.97,0.88,12.32,0.66,57.8,41.0 ,1.41 ,609,5.48,3.32,1.77,CC1=CC=C(/C=C/C2=CC=C(C3=C4C(C(N(C(CCCCCCCC)CCCCCCCC)C4=O)=O)=C(C)S3)S2)S1,CCCCCCCCC(CCCCCCCC)N1C(=O)c2c(C)sc(-c3ccc(/C=C/c4ccc(C)s4)s3)c2C1=O,41,88,609.967000000002,3
PBTT-BT (P1),S396,2.18,2.18,0.81,6.07,0.44,254.2,41.0 ,6.20 ,646,5.09,3.34,1.75,CC(C1=NSN=C12)=CC=C2C3=CC(C4=C5SC(C(CCCCCCCC)CCCCCCCC)=C4)=C(S3)C6=C5C=C(C)S6,CCCCCCCCC(CCCCCCCC)c1cc2c3cc(-c4ccc(C)c5nsnc45)sc3c3sc(C)cc3c2s1,43,89,647.0570000000018,6
PNB-3,S399,0.62,0.62,0.66,2.76,0.34,26.5,14.8 ,1.79 ,658,5.22,3.44,1.63,CC1=CC2=C(C(SC(C3=CC=C(C)C4=NSN=C34)=C5)=C5C6=C2C=C(OCC(CCCC)CC)C(OCC(CCCC)CC)=C6)S1,CCCCC(CC)COc1cc2c(cc1OCC(CC)CCCC)c1cc(-c3ccc(C)c4nsnc34)sc1c1sc(C)cc21,45,91,658.9990000000018,6
PITFBT,S143,9.14,9.14,0.9,15.36,0.659,43.6,27.8 ,1.57 ,658,5.5,3.68,1.8,CC1=CC=C(C2=CC=C(C(SC(C3=C(F)C=C(C)C4=NSN=C43)=C5)=C5C6(CC(CC)CCCC)CC(CCCC)CC)C6=C2)S1,CCCCC(CC)CC1(CC(CC)CCCC)c2cc(-c3ccc(C)s3)ccc2-c2sc(-c3c(F)cc(C)c4nsnc34)cc21,45,92,659.0180000000018,5
poly(NTD-TPA),S114,1.52,1.52,0.76,6.02,0.33,8.2,5.9 ,1.50 ,627,5.4,3.37,2.03,CC1=CC=C(N(C2=CC=C(C3=CC(C(C=CC=C4)=C4C(C)=C5)=C5C6=C3C=CC=C6)C=C2)C7=CC=C(CCCCCCCC)C=C7)C=C1,CCCCCCCCc1ccc(N(c2ccc(C)cc2)c2ccc(-c3cc4c5ccccc5c(C)cc4c4ccccc34)cc2)cc1,47,92,611.873000000002,7
P2,S127,3.44,3.44,0.64,9.3,0.58,150.0,44.0 ,3.40 ,664,5.22,3.26,1.96,CC1=C(/C=C/C2=CC=CS2)C=C(S1)C(S3)=CC4=C3C(OCC(CCCC)CC)=C(C=C(C)S5)C5=C4OCC(CCCC)CC,CCCCC(CC)COc1c2cc(-c3cc(/C=C/c4cccs4)c(C)s3)sc2c(OCC(CC)CCCC)c2cc(C)sc12,44,92,665.0680000000019,5
PITBT,S143,5.92,5.92,0.94,12.51,0.502,25.6,12.6 ,2.03 ,640,5.48,3.66,1.82,CC1=CC=C(C2=CC=C(C(SC(C3=CC=C(C)C4=NSN=C43)=C5)=C5C6(CC(CC)CCCC)CC(CCCC)CC)C6=C2)S1,CCCCC(CC)CC1(CC(CC)CCCC)c2cc(-c3ccc(C)s3)ccc2-c2sc(-c3ccc(C)c4nsnc34)cc21,44,92,641.028000000002,5
PBTPDO,S236,4.84,4.84,0.73,10.68,0.62,25.3,11.5 ,2.20 ,664,5.42,3.51,1.75,CC(S1)=CC2=C1C(OCC(CC)CCCC)=C(C=C(C3=C4C(C(/C(C4=O)=C(C)/C)=O)=C(C)S3)S5)C5=C2OCC(CCCC)CC,CCCCC(CC)COc1c2cc(-c3sc(C)c4c3C(=O)C(=C(C)C)C4=O)sc2c(OCC(CC)CCCC)c2cc(C)sc12,45,93,664.999000000002,4
P3,S127,4.49,4.49,0.73,11.49,0.53,23.0,16.0 ,1.44 ,689,5.37,3.47,1.9,CC1=C(/C=C(C#N)/C2=CC=CS2)C=C(S1)C(S3)=CC4=C3C(OCC(CCCC)CC)=C(C=C(C)S5)C5=C4OCC(CCCC)CC,CCCCC(CC)COc1c2cc(-c3cc(/C=C(\C#N)c4cccs4)c(C)s3)sc2c(OCC(CC)CCCC)c2cc(C)sc12,46,93,690.0780000000018,5
PTTIBT,S500,0.85,0.85,0.62,3.28,0.42,24.0,18.0 ,1.30 ,655,5.32,3.5,1.68,CC1=CC=C(C2=CC3=C(C(SC(C4=CC=C(C)C5=NSN=C54)=C6)=C6N3C(CCCCCCCC)CCCCCCCC)C=C2)S1,CCCCCCCCC(CCCCCCCC)n1c2cc(-c3ccc(C)s3)ccc2c2sc(-c3ccc(C)c4nsnc34)cc21,45,94,656.043000000002,6
PDTPDFBT,S345,7.9,7.9,0.68,17.8,0.65,50.0,20.0 ,2.50 ,672,5.26,3.61,1.38,CC1=CC(C(CCC(CCCC(C)C)C)(CCC(CCCC(C)C)C)O2)=C(C3=C2C=C(C4=C(F)C(F)=C(C)C5=NSN=C45)S3)S1,Cc1cc2c(s1)-c1sc(-c3c(F)c(F)c(C)c4nsnc34)cc1OC2(CCC(C)CCCC(C)C)CCC(C)CCCC(C)C,45,95,673.017000000002,4
P4TBT,S29,1.39,1.39,0.9,4.71,0.33,19.7,12.5 ,1.57 ,716,5.52,3.24,1.88,CC1=CC=C(C2=C(C3=CC=C(C[C@H](CCCC)CC)S3)C=C(C4=CC(C5=CC=C(CC(CCCC)CC)S5)=C(C)S4)S2)C6=NSN=C16,CCCCC(CC)Cc1ccc(-c2cc(-c3cc(-c4ccc(C[C@@H](CC)CCCC)s4)c(-c4ccc(C)c5nsnc45)s3)sc2C)s1,47,95,717.173000000002,6
PEBT,S383,0.53,0.53,0.57,2.33,0.4,5.1,4.4 ,1.16 ,556,5.3,3.65,1.77,CC1=CC(CCCCCCCCCCCC)=C(/C=C/C2=C(CCCCCCCCCCCC)C=C(C)S2)S1,CCCCCCCCCCCCc1cc(C)sc1/C=C/c1sc(C)cc1CCCCCCCCCCCC,38,98,557.0100000000018,2
PFTTz,S141,2.64,2.64,0.91,7.2,0.4,93.6,36.0 ,2.60 ,613,5.58,3.55,2.17,CC1=C2C(N=C(CCCCCCCC)S2)=C(C3=CC=C(C4=CC=C(C)C=C4C5(CCCCCC)CCCCCC)C5=C3)S1,CCCCCCCCc1nc2c(-c3ccc4c(c3)C(CCCCCC)(CCCCCC)c3cc(C)ccc3-4)sc(C)c2s1,43,98,614.0210000000025,4
P(PTQD-Th),S135,5.54,5.48,0.92,10.76,0.56,37.2,19.4 ,1.92 ,701,5.73,3.76,1.84,CC1=CC=C(S1)C(S2)=CC3=C2C(N=C(C(N(CC(CCCCCCCCCC)CCCCCCCC)C4=O)=O)C4=N5)=C5C6=C3C=C(C)S6,CCCCCCCCCCC(CCCCCCCC)CN1C(=O)c2nc3c(nc2C1=O)c1sc(-c2ccc(C)s2)cc1c1cc(C)sc13,48,99,702.068000000002,5
PBDTS-FBT,S498,1.42,1.42,0.8,6.65,0.303,9.3,8.9 ,1.05 ,840,5.49,3.46,1.73,CC1=CC2=C(C(C3=CC=C(SCC(CCCC)CC)S3)=C(C=C(C4=C(F)C(F)=C(C)C5=NSN=C54)S6)C6=C2C7=CC=C(SCC(CCCC)CC)S7)S1,CCCCC(CC)CSc1ccc(-c2c3cc(-c4c(F)c(F)c(C)c5nsnc45)sc3c(-c3ccc(SCC(CC)CCCC)s3)c3cc(C)sc23)s1,53,99,841.3090000000016,7
TQ1,S352,6.0,6.0,0.89,10.5,0.64,106.6,41.0 ,2.60 ,648,5.7,3.3,1.7,CC1=CC=C(C2=C(N=C(C3=CC(OCCCCCCCC)=CC=C3)C(C4=CC=CC(OCCCCCCCC)=C4)=N5)C5=C(C)C=C2)S1,CCCCCCCCOc1cccc(-c2nc3c(C)ccc(-c4ccc(C)s4)c3nc2-c2cccc(OCCCCCCCC)c2)c1,47,99,648.9570000000022,5
P(T-QX),S241,3.3,3.3,0.79,6.3,0.659,34.3,13.3 ,2.60 ,648,5.57,3.92,1.65,CC1=CC=C(C2=CC=C(C)C3=C2N=C(C4=CC=C(OCCCCCCCC)C=C4)C(C5=CC=C(OCCCCCCCC)C=C5)=N3)S1,CCCCCCCCOc1ccc(-c2nc3c(C)ccc(-c4ccc(C)s4)c3nc2-c2ccc(OCCCCCCCC)cc2)cc1,47,99,648.9570000000022,5
TQF2-1,S495,4.6,4.6,0.93,8.5,0.58,64.4,26.9 ,2.40 ,684,6.18,3.7,1.8,CC1=C(F)C(F)=C(C2=CC=C(C)S2)C3=C1N=C(C4=CC=CC(OCCCCCCCC)=C4)C(C5=CC(OCCCCCCCC)=CC=C5)=N3,CCCCCCCCOc1cccc(-c2nc3c(C)c(F)c(F)c(-c4ccc(C)s4)c3nc2-c2cccc(OCCCCCCCC)c2)c1,49,99,684.9370000000018,5
P1,S416,4.9,4.76,0.53,16.1,0.57,70.2,48.1 ,1.46 ,652,4.94,3.56,1.37,CC1=CC=C(C2=CC(CC(CCCC)CCCCCC)=C(C3=C(OCC(CCCCC)CCC)C=C(C)S3)S2)C4=NSN=C41,CCCCCCC(CCCC)Cc1cc(-c2ccc(C)c3nsnc23)sc1-c1sc(C)cc1OCC(CCC)CCCCC,44,100,653.0800000000021,4
PCz,S15,0.07,0.07,0.71,0.26,0.37,75.5,39.1 ,1.93 ,531,5.6,3.6,2.0,CC1=CC(N(CC(CCCCCCCCCCCC)CCCCCCCCCC)C2=C3C=CC(C)=C2)=C3C=C1,CCCCCCCCCCCCC(CCCCCCCCCC)Cn1c2cc(C)ccc2c2ccc(C)cc21,39,100,531.9130000000004,3
P3,S416,9.76,9.61,0.66,20.69,0.71,89.8,53.8 ,1.67 ,688,5.2,3.74,1.46,CC1=C(F)C(F)=C(C2=CC(CC(CCCC)CCCCCC)=C(C3=C(OCC(CCCCC)CCC)C=C(C)S3)S2)C4=NSN=C41,CCCCCCC(CCCC)Cc1cc(-c2c(F)c(F)c(C)c3nsnc23)sc1-c1sc(C)cc1OCC(CCC)CCCCC,46,100,689.0600000000019,4
P2,S416,6.88,6.72,0.6,18.04,0.65,86.3,56.8 ,1.52 ,670,5.13,3.76,1.37,CC1=CC(F)=C(C2=CC(CC(CCCC)CCCCCC)=C(C3=C(OCC(CCCCC)CCC)C=C(C)S3)S2)C4=NSN=C41,CCCCCCC(CCCC)Cc1cc(-c2c(F)cc(C)c3nsnc23)sc1-c1sc(C)cc1OCC(CCC)CCCCC,45,100,671.0700000000021,4
PCTTz,S141,0.71,0.71,0.76,2.27,0.41,111.8,43.0 ,2.60 ,628,5.46,3.56,2.11,CC1=C2C(N=C(CCCCCCCC)S2)=C(C3=CC=C(C4=CC=C(C)C=C4N5C(CCCCCC)CCCCCC)C5=C3)S1,CCCCCCCCc1nc2c(-c3ccc4c5ccc(C)cc5n(C(CCCCCC)CCCCCC)c4c3)sc(C)c2s1,44,100,629.0360000000024,5
PDDTT,S380,3.53,3.23,0.771,6.42,0.65,39.6,22.0 ,1.80 ,612,5.17,3.18,1.99,CC1=C(CCCCCCCCCCCC)C(CCCCCCCCCCCC)=C(C2=CC=C(C3=CC=C(C)S3)S2)S1,CCCCCCCCCCCCc1c(C)sc(-c2ccc(-c3ccc(C)s3)s2)c1CCCCCCCCCCCC,41,101,613.0990000000025,3
F12,S372,3.04,2.86,0.84,5.93,0.61,23.2,16.0 ,1.45 ,648,5.4,3.45,1.95,CC1=C(CCCCCCCCCCCC)C(CCCCCCCCCCCC)=C(C2=CC(F)=C(C3=C(F)C=C(C)S3)S2)S1,CCCCCCCCCCCCc1c(C)sc(-c2cc(F)c(-c3sc(C)cc3F)s2)c1CCCCCCCCCCCC,43,101,649.0790000000022,3
PBDT-DTBTz,S213,2.88,2.88,0.77,7.87,0.48,40.0,15.0 ,2.10 ,737,5.26,3.29,1.97,CC1=CC2=C(C=C(C=C(C3=CC=C(C4=CC=C(C5=CC=C(C)S5)C6=NN(C(CCCCCCCC)CCCCCCCC)N=C64)S3)S7)C7=C2)S1,CCCCCCCCC(CCCCCCCC)n1nc2c(-c3ccc(C)s3)ccc(-c3ccc(-c4cc5cc6sc(C)cc6cc5s4)s3)c2n1,50,101,738.170000000002,7
P3,S367,1.33,1.33,0.9,4.33,0.34,162.4,48.3 ,3.36 ,684,5.51,2.54,2.14,CC1=CC(/C=C/C2=CC=C(/C=C(C#N)/C#N)S2)=C(C3=CC=C(C(C=CC(C)=C4)=C4C5(CCCCCCCC)CCCCCCCC)C5=C3)S1,CCCCCCCCC1(CCCCCCCC)c2cc(C)ccc2-c2ccc(-c3sc(C)cc3/C=C/c3ccc(C=C(C#N)C#N)s3)cc21,49,101,685.0590000000021,4
PTTIMBI,S500,2.6,2.6,0.69,7.1,0.53,27.0,12.0 ,2.19 ,665,5.29,3.61,1.54,CC1=CC=C(C2=CC3=C(C(SC(C4=CC=C(C)C5=NC(C)(C)N=C54)=C6)=C6N3C(CCCCCCCC)CCCCCCCC)C=C2)S1,CCCCCCCCC(CCCCCCCC)n1c2cc(-c3ccc(C)s3)ccc2c2sc(-c3ccc(C)c4c3=NC(C)(C)N=4)cc21,47,102,666.0570000000022,5
P1,S19,0.47,0.47,0.82,1.52,0.38,9.5,4.8 ,1.90 ,717,5.7,4.15,1.57,CC1=CC(N(C(CCCCCCCC)CCCCCCCC)C2=C3C=CC(C4=CC=C(C5=NN=C(C6=CC=C(C)S6)C7=NON=C75)S4)=C2)=C3C=C1,CCCCCCCCC(CCCCCCCC)n1c2cc(C)ccc2c2ccc(-c3ccc(-c4nnc(-c5ccc(C)s5)c5nonc45)s3)cc21,51,102,718.0490000000021,7
PGFDTBT,S25,2.8,2.8,0.79,6.9,0.51,24.0,10.0 ,2.40 ,778,5.38,3.91,1.79,CC1=CC([Ge](CCCCCCCC)(CCCCCCCC)C2=C3C=C(C4=CC=C(C5=CC=C(C6=CC=C(C)S6)C7=NSN=C75)S4)C=C2)=C3C=C1,CCCCCCCC[Ge]1(CCCCCCCC)c2ccc(-c3ccc(-c4ccc(-c5ccc(C)s5)c5nsnc45)s3)cc2-c2ccc(C)cc21,50,102,777.725000000002,6
PF-DTBT,S20,2.67,2.67,1.02,5.12,0.51,15.8,11.3 ,1.40 ,716,5.56,3.47,1.85,CC1=CC=C(C2=CC=C(C3=CC=C(C4=CC=C(C5=CC=C(C)S5)C6=NSN=C64)S3)C=C2C7(CC(CC)CCCC)CC(CC)CCCC)C7=C1,CCCCC(CC)CC1(CC(CC)CCCC)c2cc(C)ccc2-c2ccc(-c3ccc(-c4ccc(-c5ccc(C)s5)c5nsnc45)s3)cc21,50,102,717.1260000000021,6
PSiF-DBT,S358,5.4,5.4,0.9,9.5,0.507,331.8,79.0 ,4.20 ,732,5.39,3.57,1.82,CC1=CC([Si](CCCCCCCC)(CCCCCCCC)C2=C3C=CC(C4=CC=C(C5=CC=C(C6=CC=C(C)S6)C7=NSN=C57)S4)=C2)=C3C=C1,CCCCCCCC[Si]1(CCCCCCCC)c2cc(C)ccc2-c2ccc(-c3ccc(-c4ccc(-c5ccc(C)s5)c5nsnc45)s3)cc21,50,102,733.2010000000022,6
TPO(CO)(2EH/C1),S226,6.1,6.1,1.05,10.3,0.57,42.4,12.7 ,3.30 ,799,5.41,3.62,1.79,CC(S1)=CC2=C1C(C3=CC=C(CC(CC)CCCC)S3)=C(C=C(C4=C5C(C(N(C(C)=O)C5=O)=O)=C(C)S4)S6)C6=C2C7=CC=C(CC(CCCC)CC)S7,CCCCC(CC)Cc1ccc(-c2c3cc(-c4sc(C)c5c4C(=O)N(C(C)=O)C5=O)sc3c(-c3ccc(CC(CC)CCCC)s3)c3cc(C)sc23)s1,53,102,800.2150000000019,6
H3,S37,0.25,0.25,0.56,1.16,0.38,147.6,67.1 ,2.20 ,612,5.07,3.04,2.03,CC(S1)=CC2=C1C(OCCCCCCCCCCCC)=C(C=C(/C=C/C)S3)C3=C2OCCCCCCCCCCCC,C/C=C/c1cc2c(OCCCCCCCCCCCC)c3sc(C)cc3c(OCCCCCCCCCCCC)c2s1,42,102,613.0300000000027,3
PBDT-BOZ,S346,6.05,6.05,0.887,13.6,0.508,179.8,47.2 ,3.81 ,676,5.34,3.45,1.68,CC1=CC2=C(C(OC(CCCCC)CCCCC)=C(C=C(C3=CC=C(C)C4=NON=C43)S5)C5=C2OC(CCCCC)CCCCC)S1,CCCCCC(CCCCC)Oc1c2cc(-c3ccc(C)c4nonc34)sc2c(OC(CCCCC)CCCCC)c2cc(C)sc12,47,103,677.0330000000023,5
PCDTPX,S18,0.8,0.8,0.85,1.4,0.6,6.0,4.5 ,1.33 ,716,5.55,3.93,1.67,CC1=CC(N(C(CCCCCCCC)CCCCCCCC)C2=C3C=CC(C4=CC=C(C5=CN=C(C6=CC=C(C)S6)C7=NON=C75)S4)=C2)=C3C=C1,CCCCCCCCC(CCCCCCCC)n1c2cc(C)ccc2c2ccc(-c3ccc(-c4cnc(-c5ccc(C)s5)c5nonc45)s3)cc21,51,103,717.0610000000022,7
PCDTPT,S18,0.7,0.7,0.71,2.9,0.32,6.2,4.0 ,1.54 ,732,5.53,3.8,1.75,CC1=CC(N(C(CCCCCCCC)CCCCCCCC)C2=C3C=CC(C4=CC=C(C5=CN=C(C6=CC=C(C)S6)C7=NSN=C75)S4)=C2)=C3C=C1,CCCCCCCCC(CCCCCCCC)n1c2cc(C)ccc2c2ccc(-c3ccc(-c4cnc(-c5ccc(C)s5)c5nsnc45)s3)cc21,51,103,733.1290000000022,7
PCzTh-TVDCN,S384,2.16,2.16,1.03,5.75,0.365,52.9,13.8 ,3.83 ,699,5.6,3.55,2.05,CC1=CC2=C(C(C=CC(C3=CC(/C=C/C4=CC=C(/C=C(C#N)\C#N)S4)=C(C)S3)=C5)=C5N2C(CCCCCCCC)CCCCCCCC)C=C1,CCCCCCCCC(CCCCCCCC)n1c2cc(C)ccc2c2ccc(-c3cc(/C=C/c4ccc(C=C(C#N)C#N)s4)c(C)s3)cc21,50,103,700.0740000000022,5
PBTDN,S125,3.2,3.2,0.83,9.2,0.41,9.9,7.7 ,1.29 ,658,5.12,2.9,2.22,CC1=CC=C(/C=C/C2=CC=C(C3=CC=C4C(C=CC(C)=C4OCCCCCCCCCC)=C3OCCCCCCCCCC)S2)S1,CCCCCCCCCCOc1c(C)ccc2c(OCCCCCCCCCC)c(-c3ccc(/C=C/c4ccc(C)s4)s3)ccc12,46,104,659.0580000000025,4
PCzDBSe,S347,2.58,2.58,0.75,7.23,0.45,17.0,14.0 ,1.21 ,779,5.28,3.55,1.73,CC1=CC(N(C(CCCCCCCC)CCCCCCCC)C2=C3C=CC(C4=CC=C(C5=CC=C(C6=CC=C(C)S6)C7=N[Se]N=C75)S4)=C2)=C3C=C1,CCCCCCCCC(CCCCCCCC)n1c2cc(C)ccc2c2ccc(-c3ccc(-c4ccc(-c5ccc(C)s5)c5n[se]nc45)s3)cc21,51,104,779.0340000000023,7
PCDTBT,S17,6.1,6.1,0.88,10.6,0.66,54.0,36.0 ,1.50 ,731,5.5,3.6,1.88,CC1=CC(N(C(CCCCCCCC)CCCCCCCC)C2=C3C=CC(C4=CC=C(C5=CC=C(C6=CC=C(C)S6)C7=NSN=C75)S4)=C2)=C3C=C1,CCCCCCCCC(CCCCCCCC)n1c2cc(C)ccc2c2ccc(-c3ccc(-c4ccc(-c5ccc(C)s5)c5nsnc45)s3)cc21,51,104,732.1410000000022,7
PCDTQx,S18,1.8,1.8,0.95,3.0,0.56,13.8,9.0 ,1.53 ,715,5.46,3.42,2.02,CC1=CC(N(C(CCCCCCCC)CCCCCCCC)C2=C3C=CC(C4=CC=C(C5=CC=C(C6=CC=C(C)S6)C7=NON=C75)S4)=C2)=C3C=C1,CCCCCCCCC(CCCCCCCC)n1c2cc(C)ccc2c2ccc(-c3ccc(-c4ccc(-c5ccc(C)s5)c5nonc45)s3)cc21,51,104,716.0730000000023,7
P2,S19,0.13,0.13,0.66,0.55,0.35,8.9,3.5 ,2.50 ,727,5.73,3.88,1.91,CC1=CC(N(C(CCCCCCCC)CCCCCCCC)C2=C3C=CC(C4=CC=C(C5=NN=C(C6=CC=C(C)S6)C7=NC=CN=C75)S4)=C2)=C3C=C1,CCCCCCCCC(CCCCCCCC)n1c2cc(C)ccc2c2ccc(-c3ccc(-c4nnc(-c5ccc(C)s5)c5nccnc45)s3)cc21,52,105,728.0880000000021,7
P2,S239,4.33,4.33,0.93,6.66,0.6,13.4,7.0 ,1.90 ,748,5.33,3.47,1.63,CC1=C(C(C(SC(CCCCCC)=C2)=C2C3=O)=O)C3=C(S1)C4=CC5=C(C(SC(C)=C6)=C6[Si]5(CC(CCCC)CC)CC(CC)CCCC)S4,CCCCCCc1cc2c(s1)C(=O)c1c(C)sc(-c3cc4c(s3)-c3sc(C)cc3[Si]4(CC(CC)CCCC)CC(CC)CCCC)c1C2=O,49,105,749.262000000002,4
H6,S37,1.6,1.6,0.75,3.78,0.56,84.1,46.7 ,1.80 ,668,5.05,2.99,2.06,CC(S1)=CC2=C1C(OCCCCCCCCCCCC)=C(C=C(C3=CC=C(C)S3)S4)C4=C2OCCCCCCCCCCCC,CCCCCCCCCCCCOc1c2cc(-c3ccc(C)s3)sc2c(OCCCCCCCCCCCC)c2cc(C)sc12,45,105,669.1190000000024,4
PBDTNTDO-2,S386,1.52,1.52,0.88,5.67,0.305,40.1,13.0 ,3.07 ,742,5.19,3.3,1.83,CC1=CC2=C(C(OCC(CC)CCCC)=C(C=C(C3=C4C(C(C(C=C(C(C)(C)C)C=C5)=C5C4=O)=O)=C(C)S3)S6)C6=C2OCC(CCCC)CC)S1,CCCCC(CC)COc1c2cc(-c3sc(C)c4c3C(=O)c3ccc(C(C)(C)C)cc3C4=O)sc2c(OCC(CC)CCCC)c2cc(C)sc12,51,105,743.113000000002,5
PBTADN,S125,3.4,3.4,0.89,7.4,0.514,65.4,44.8 ,1.46 ,683,5.36,3.34,2.02,CC1=CC=C(/C(C#N)=C/C2=CC=C(C3=CC=C4C(C=CC(C)=C4OCCCCCCCCCC)=C3OCCCCCCCCCC)S2)S1,CCCCCCCCCCOc1c(C)ccc2c(OCCCCCCCCCC)c(-c3ccc(/C=C(\C#N)c4ccc(C)s4)s3)ccc12,48,105,684.0680000000025,4
P(PTQD-2Th),S135,5.67,5.58,0.8,11.82,0.6,38.9,18.5 ,2.10 ,783,5.54,3.8,1.7,CC1=CC(C(C=C(C2=CC=C(C3=CC=C(C)S3)S2)S4)=C4C5=C6N=C7C(C(N(CC(CCCCCCCCCC)CCCCCCCC)C7=O)=O)=N5)=C6S1,CCCCCCCCCCC(CCCCCCCC)CN1C(=O)c2nc3c(nc2C1=O)c1sc(-c2ccc(-c4ccc(C)s4)s2)cc1c1cc(C)sc13,53,106,784.195000000002,6
P-Ge,S310,7.3,7.3,0.85,12.6,0.68,81.6,48.0 ,1.70 ,755,5.6,3.91,1.69,CC1=CC2=C(C(SC(C3=C4C(C(N(CCCCCCCC)C4=O)=O)=C(C)S3)=C5)=C5[Ge]2(CC(CCCC)CC)C[C@H](CCCC)CC)S1,CCCCCCCCN1C(=O)c2c(C)sc(-c3cc4c(s3)-c3sc(C)cc3[Ge]4(CC(CC)CCCC)C[C@@H](CC)CCCC)c2C1=O,47,106,754.7280000000021,3
PDTSTPD,S36,7.3,7.3,0.88,12.2,0.68,44.8,28.0 ,1.60 ,709,5.57,3.88,1.69,CC1=C2C(C(N(CCCCCCCC)C2=O)=O)=C(C3=CC([Si](CC(CCCC)CC)(CC(CCCC)CC)C4=C5SC(C)=C4)=C5S3)S1,CCCCCCCCN1C(=O)c2c(C)sc(-c3cc4c(s3)-c3sc(C)cc3[Si]4(CC(CC)CCCC)CC(CC)CCCC)c2C1=O,47,106,710.2040000000022,3
PBTCT,S236,1.13,1.13,0.62,3.39,0.53,28.0,13.3 ,2.10 ,740,5.25,2.75,2.18,CC(S1)=CC2=C1C(OCC(CC)CCCC)=C(C=C(C3=C4C(CC(C(OCC)=O)(C(OCC)=O)C4)=C(C)S3)S5)C5=C2OCC(CCCC)CC,CCCCC(CC)COc1c2cc(-c3sc(C)c4c3CC(C(=O)OCC)(C(=O)OCC)C4)sc2c(OCC(CC)CCCC)c2cc(C)sc12,50,106,741.0940000000021,4
P2,S369,3.04,3.04,0.8,6.6,0.576,45.9,24.4 ,1.88 ,696,5.33,3.23,2.1,CC1=C(CCCCCC)C(CCCCCC)=C(C2=NN=C(C3=C(CCCCCC)C(CCCCCC)=C(C4=CC=C(C)S4)S3)S2)S1,CCCCCCc1c(C)sc(-c2nnc(-c3sc(-c4ccc(C)s4)c(CCCCCC)c3CCCCCC)s2)c1CCCCCC,46,106,697.2020000000025,4
PCDTTPP,S18,1.1,1.1,0.9,2.6,0.44,18.7,11.0 ,1.70 ,726,5.52,3.67,1.89,CC1=CC(N(C(CCCCCCCC)CCCCCCCC)C2=C3C=CC(C4=CC=C(C5=CN=C(C6=CC=C(C)S6)C7=NC=CN=C75)S4)=C2)=C3C=C1,CCCCCCCCC(CCCCCCCC)n1c2cc(C)ccc2c2ccc(-c3ccc(-c4cnc(-c5ccc(C)s5)c5nccnc45)s3)cc21,52,106,727.1000000000022,7
P1,S369,0.28,0.28,0.81,0.713,0.498,26.8,18.5 ,1.45 ,680,5.55,3.26,2.29,CC1=C(CCCCCC)C(CCCCCC)=C(C2=NN=C(C3=C(CCCCCC)C(CCCCCC)=C(C4=CC=C(C)S4)S3)O2)S1,CCCCCCc1c(C)sc(-c2nnc(-c3sc(-c4ccc(C)s4)c(CCCCCC)c3CCCCCC)o2)c1CCCCCC,46,106,681.1340000000025,4
PSBTSPD-C8 (P9),S134,7.13,7.03,0.85,13.17,0.64,45.0,29.0 ,1.60 ,757,5.55,3.82,1.68,CC1=C2C(C(N(CCCCCCCC)C2=O)=O)=C(C3=CC4=C(C(SC(C)=C5)=C5[Si]4(CC(CC)CCCC)CC(CC)CCCC)S3)[Se]1,CCCCCCCCN1C(=O)c2c(C)[se]c(-c3cc4c(s3)-c3sc(C)cc3[Si]4(CC(CC)CCCC)CC(CC)CCCC)c2C1=O,47,106,757.0970000000021,3
PTPDSi-C8,S308,6.83,6.83,0.885,11.8,0.649,52.2,29.0 ,1.80 ,709,5.52,3.79,1.73,CC1=CC2=C(C(SC(C3=C4C(C(N(CC(CC)CCCC)C4=O)=O)=C(C)S3)=C5)=C5[Si]2(CC(CCCC)CC)C[C@H](CCCC)CC)S1,CCCCC(CC)CN1C(=O)c2c(C)sc(-c3cc4c(s3)-c3sc(C)cc3[Si]4(CC(CC)CCCC)C[C@@H](CC)CCCC)c2C1=O,47,106,710.2040000000022,3
BDF(2EH/C7),S279,6.6,6.3,0.94,10.8,0.65,26.2,11.0 ,2.40 ,691,5.41,3.44,1.97,CC1=CC2=C(C(OCC(CCCC)CC)=C(C=C(C3=C4C(C(N(CCCCCCC)C4=O)=O)=C(C)S3)O5)C5=C2OCC(CC)CCCC)O1,CCCCCCCN1C(=O)c2c(C)sc(-c3cc4c(OCC(CC)CCCC)c5oc(C)cc5c(OCC(CC)CCCC)c4o3)c2C1=O,49,106,691.9750000000024,4
PDTC,S360,3.74,3.74,0.8,10.04,0.47,20.2,16.0 ,1.26 ,693,5.43,3.25,1.67,CC1=CC2=C(C(SC(C3=C(C(N(CCCCCCCC)C4=O)=O)C4=C(C)S3)=C5)=C5C2(CC(CC)CCCC)CC(CCCC)CC)S1,CCCCCCCCN1C(=O)c2c(C)sc(-c3cc4c(s3)-c3sc(C)cc3C4(CC(CC)CCCC)CC(CC)CCCC)c2C1=O,47,106,694.1290000000024,3
P-Si,S310,6.6,6.6,0.89,11.5,0.65,52.7,31.0 ,1.70 ,709,5.65,3.92,1.73,CC1=CC2=C(C(SC(C3=C4C(C(N(CCCCCCCC)C4=O)=O)=C(C)S3)=C5)=C5[Si]2(CC(CCCC)CC)C[C@H](CCCC)CC)S1,CCCCCCCCN1C(=O)c2c(C)sc(-c3cc4c(s3)-c3sc(C)cc3[Si]4(CC(CC)CCCC)C[C@@H](CC)CCCC)c2C1=O,47,106,710.2040000000022,3
PBDFTT-CF-O,S277,5.22,5.22,0.63,13.87,0.597,14.0,4.7 ,3.00 ,724,4.98,3.18,1.51,CC1=CC2=C(C(OCC(CC)CCCC)=C(C=C(C3=C4C(C(F)=C(C(C(CC)CCCC)=O)S4)=C(C)S3)O5)C5=C2OCC(CCCC)CC)O1,CCCCC(CC)COc1c2cc(-c3sc(C)c4c(F)c(C(=O)C(CC)CCCC)sc34)oc2c(OCC(CC)CCCC)c2cc(C)oc12,50,107,725.0450000000022,5
PtFBTPDTS,S444,2.71,2.67,0.68,6.54,0.6,78.0,20.0 ,3.90 ,822,5.09,3.7,1.39,CC1=CC(C2=C/3C=CC(F)=C2)=C(S1)C3=C(C4=C5C=C(C6=CC([Si](CCCCCCCC)(CCCCCCCC)C7=C8SC(C)=C7)C8S6)S4)/C9=C5C=C(F)C=C9,CCCCCCCC[Si]1(CCCCCCCC)c2cc(C)sc2C2SC(c3cc4c(s3)/C(=C3\c5ccc(F)cc5-c5cc(C)sc53)c3ccc(F)cc3-4)=CC21,55,107,823.2940000000019,5
PBDFTT-CF,S276,5.23,5.23,0.63,13.88,0.598,108.7,45.3 ,2.40 ,724,5.11,3.6,1.52,CC1=CC2=C(C(OCCCCCCCC)=C(C=C(C3=C4C(SC(C(C(CC)CCCC)=O)=C4F)=C(C)S3)O5)C5=C2OCCCCCCCC)O1,CCCCCCCCOc1c2cc(-c3sc(C)c4sc(C(=O)C(CC)CCCC)c(F)c34)oc2c(OCCCCCCCC)c2cc(C)oc12,50,107,725.0450000000022,5
PBTIGe-C6,S308,4.77,4.77,0.774,11.96,0.502,78.3,27.0 ,2.90 ,809,5.39,3.64,1.75,CC1=CC2=C(C(SC(C3=CC4=C(C(SC(C)=C5)=C5C(N(CCCCCC)C4=O)=O)S3)=C6)=C6[Ge]2(CC(CCCC)CC)C[C@H](CCCC)CC)S1,CCCCCCn1c(=O)c2cc(C)sc2c2sc(-c3cc4c(s3)-c3sc(C)cc3[Ge]4(CC(CC)CCCC)C[C@@H](CC)CCCC)cc2c1=O,50,107,808.8010000000019,5
PBDFTT-C,S395,4.4,4.4,0.66,10.45,0.638,44.0,21.0 ,2.10 ,706,5.27,3.69,1.48,CC1=CC2=C(C(OCC(CCCC)CC)=C(C=C(C3=C4C(SC(C(C(CC)CCCC)=O)=C4)=C(C)S3)O5)C5=C2OCC(CC)CCCC)O1,CCCCC(CC)COc1c2cc(-c3sc(C)c4sc(C(=O)C(CC)CCCC)cc34)oc2c(OCC(CC)CCCC)c2cc(C)oc12,49,107,707.0550000000023,5
PBTTz,S141,1.41,1.41,0.52,4.64,0.58,12.0,10.0 ,1.20 ,725,5.24,3.57,1.73,CC1=C2C(N=C(CCCCCCCC)S2)=C(C3=CC4=C(C(OCC(CCCC)CC)=C(C=C(C)S5)C5=C4OCC(CC)CCCC)S3)S1,CCCCCCCCc1nc2c(-c3cc4c(OCC(CC)CCCC)c5sc(C)cc5c(OCC(CC)CCCC)c4s3)sc(C)c2s1,48,107,726.1960000000025,5
PCDTBX,S18,2.4,2.4,0.96,3.7,0.6,51.2,26.0 ,1.97 ,725,5.47,3.65,1.87,CC1=CC(N(C(CCCCCCCC)CCCCCCCC)C2=C3C=CC(C4=CC=C(C5=CC=C(C6=CC=C(C)S6)C7=NC=CN=C75)S4)=C2)=C3C=C1,CCCCCCCCC(CCCCCCCC)n1c2cc(C)ccc2c2ccc(-c3ccc(-c4ccc(-c5ccc(C)s5)c5nccnc45)s3)cc21,52,107,726.1120000000022,7
PBTISi-C6,S308,6.29,6.29,0.825,12.4,0.606,95.7,29.0 ,3.30 ,763,5.45,3.7,1.75,CC1=CC2=C(C(SC(C3=CC4=C(C(SC(C)=C5)=C5C(N(CCCCCC)C4=O)=O)S3)=C6)=C6[Si]2(CC(CCCC)CC)C[C@H](CCCC)CC)S1,CCCCCCn1c(=O)c2cc(C)sc2c2sc(-c3cc4c(s3)-c3sc(C)cc3[Si]4(CC(CC)CCCC)C[C@@H](CC)CCCC)cc2c1=O,50,107,764.2770000000021,5
PBDTTT-C,S32,6.58,6.58,0.7,14.7,0.64,30.0,16.7 ,1.80 ,738,5.12,3.55,1.61,CC1=CC2=C(C(OCC(CCCC)CC)=C(C=C(C3=C4C(SC(C(C(CC)CCCC)=O)=C4)=C(C)S3)S5)C5=C2OCC(CC)CCCC)S1,CCCCC(CC)COc1c2cc(-c3sc(C)c4sc(C(=O)C(CC)CCCC)cc34)sc2c(OCC(CC)CCCC)c2cc(C)sc12,49,107,739.1910000000022,5
PBDFTT-C,S276,4.26,4.26,0.54,13.13,0.6,69.2,40.7 ,1.70 ,706,5.03,3.63,1.53,CC1=CC2=C(C(OCCCCCCCC)=C(C=C(C3=C4C(SC(C(C(CC)CCCC)=O)=C4)=C(C)S3)O5)C5=C2OCCCCCCCC)O1,CCCCCCCCOc1c2cc(-c3sc(C)c4sc(C(=O)C(CC)CCCC)cc34)oc2c(OCCCCCCCC)c2cc(C)oc12,49,107,707.0550000000023,5
PBDTTT-CF,S5,7.73,7.4,0.76,15.2,0.669,68.0,-,-,756,5.22,3.45,1.65,O=C(CCCCCCC)C1=C(F)C2=C(C)SC(C3=CC4=C(OCC(CCCC)CC)C(SC(C)=C5)=C5C(OCC(CCCC)CC)=C4S3)=C2S1,CCCCCCCC(=O)c1sc2c(-c3cc4c(OCC(CC)CCCC)c5sc(C)cc5c(OCC(CC)CCCC)c4s3)sc(C)c2c1F,50,107,757.1810000000023,5
PBDTTT-C,S187,6.43,6.43,0.7,15.51,0.592,77.7,21.0 ,3.70 ,738,5.07,3.21,1.6,O=C(C(CCCC)CC)C1=CC2=C(C)SC(C3=CC4=C(OCC(CCCC)CC)C(SC(C)=C5)=C5C(OCC(CCCC)CC)=C4S3)=C2S1,CCCCC(CC)COc1c2cc(-c3sc(C)c4cc(C(=O)C(CC)CCCC)sc34)sc2c(OCC(CC)CCCC)c2cc(C)sc12,49,107,739.1910000000022,5
PDTP,S360,1.69,1.69,0.76,4.69,0.53,13.7,10.6 ,1.29 ,708,5.16,3.08,1.59,CC1=CC2=C(C(SC(C3=C(C(N(CCCCCCCC)C4=O)=O)C4=C(C)S3)=C5)=C5N2C(CC(CC)CCCC)CC(CCCC)CC)S1,CCCCCCCCN1C(=O)c2c(C)sc(-c3cc4c(s3)c3sc(C)cc3n4C(CC(CC)CCCC)CC(CC)CCCC)c2C1=O,48,108,709.1440000000023,4
P1,S273,1.19,1.19,0.83,3.71,0.39,65.1,29.6 ,2.20 ,666,5.39,3.32,2.07,CC(O1)=CC(C1=C(C#CC2=CC=C(CCCCCCCCCC)C=C2)C3=C4OC(C)=C3)=C4C#CC5=CC=C(CCCCCCCCCC)C=C5,CCCCCCCCCCc1ccc(C#Cc2c3cc(C)oc3c(C#Cc3ccc(CCCCCCCCCC)cc3)c3cc(C)oc23)cc1,50,108,666.9900000000025,5
P1,S239,2.18,2.18,0.87,4.75,0.45,39.4,11.5 ,3.43 ,776,5.49,3.53,1.78,CC(S1)=CC2=C1C(OCC(CCCC)CC)=C(C=C(C3=C4C(C(C(SC(CCCCCC)=C5)=C5C4=O)=O)=C(C)S3)S6)C6=C2OCC(CC)CCCC,CCCCCCc1cc2c(s1)C(=O)c1c(C)sc(-c3cc4c(OCC(CC)CCCC)c5sc(C)cc5c(OCC(CC)CCCC)c4s3)c1C2=O,52,108,777.1960000000022,5
PK,S374,1.11,1.11,0.454,4.82,0.51,13.5,7.5 ,1.80 ,760,4.8,3.49,1.31,CC1=C(SCCCCCCCC)C=C(C2=CC(SCCCCCCCC)=C(C3=C4C(C=C(C(CCCCCCCC)=O)S4)=C(C)S3)S2)S1,CCCCCCCCSc1cc(-c2cc(SCCCCCCCC)c(-c3sc(C)c4cc(C(=O)CCCCCCCC)sc34)s2)sc1C,48,108,761.3320000000025,4
PSB-CPDTO (P2),S202,2.2,2.2,0.89,4.13,0.51,16.8,11.8 ,1.42 ,762,5.41,3.34,1.72,CC1=C(C(SC(C(CCCCCCC)=O)=C2)=C2C3=O)C3=C(C4=CC5=C(C(SC(C)=C6)=C6[Si]5(CC(CC)CCCC)CC(CC)CCCC)S4)S1,CCCCCCCC(=O)c1cc2c(s1)-c1c(C)sc(-c3cc4c(s3)-c3sc(C)cc3[Si]4(CC(CC)CCCC)CC(CC)CCCC)c1C2=O,50,108,763.289000000002,4
PDTSNTDO.,S357,5.21,5.21,0.88,9.24,0.64,16.3,11.7 ,1.39 ,742,5.42,3.46,1.65,CC1=CC([Si](C(CC)CCCCC)(C(CCCCC)CC)C2=C3SC(C4=C5C(C(C(C=C(CCCCCC)C=C6)=C6C5=O)=O)=C(C)S4)=C2)=C3S1,CCCCCCc1ccc2c(c1)C(=O)c1c(C)sc(-c3cc4c(s3)-c3sc(C)cc3[Si]4(C(CC)CCCCC)C(CC)CCCCC)c1C2=O,50,108,743.2330000000021,4
PQT-12,S11,1.15,1.15,0.61,4.31,0.44,11.2,9.5 ,1.18 ,694,5.1,3.1,1.93,CC1=CC(CCCCCCCCCCCC)=C(C2=CC=C(C3=CC=C(C4=C(CCCCCCCCCCCC)C=C(C)S4)S3)S2)S1,CCCCCCCCCCCCc1cc(C)sc1-c1ccc(-c2ccc(-c3sc(C)cc3CCCCCCCCCCCC)s2)s1,46,108,695.2260000000026,4
TP1,S20,1.37,1.37,0.6,3.97,0.57,5.7,4.2 ,1.40 ,744,5.26,3.45,1.61,CC1=CC=C(C2=CC=C(C3=CC=C(C4=C(N=C(C)C(C)=N5)C5=C(C6=CC=C(C)S6)S4)S3)C=C2C7(CC(CC)CCCC)CC(CC)CCCC)C7=C1,CCCCC(CC)CC1(CC(CC)CCCC)c2cc(C)ccc2-c2ccc(-c3ccc(-c4sc(-c5ccc(C)s5)c5nc(C)c(C)nc45)s3)cc21,52,108,745.1800000000021,6
TPO(CO)(2EH/C3),S226,6.5,6.5,1.08,10.7,0.57,55.3,15.8 ,3.50 ,827,5.41,3.62,1.79,CC(S1)=CC2=C1C(C3=CC=C(CC(CC)CCCC)S3)=C(C=C(C4=C5C(C(N(C(CCC)=O)C5=O)=O)=C(C)S4)S6)C6=C2C7=CC=C(CC(CCCC)CC)S7,CCCCC(CC)Cc1ccc(-c2c3cc(-c4sc(C)c5c4C(=O)N(C(=O)CCC)C5=O)sc3c(-c3ccc(CC(CC)CCCC)s3)c3cc(C)sc23)s1,55,108,828.2690000000019,6
P2,S355,0.06,0.06,0.28,0.51,0.337,9.3,4.6 ,1.78 ,817,4.76,2.79,1.68,CC1=CC=C(C2=C(CCCCCC)N=C(C3=NC(CCCCCC)=C(C4=CC=C(C5=CC(N(CC(CCCC)CC)C6=C7SC(C)=C6)=C7S5)S4)S3)S2)S1,CCCCCCc1nc(-c2nc(CCCCCC)c(-c3ccc(-c4cc5c(s4)c4sc(C)cc4n5CC(CC)CCCC)s3)s2)sc1-c1ccc(C)s1,53,108,818.3470000000021,7
P1,S272,1.05,1.05,0.75,4.0,0.34,70.2,23.4 ,3.00 ,698,5.62,3.9,1.72,CC1=CC(C(C#CC2=CC=C(CCCCCCCCCC)C=C2)=C(SC(C)=C3)C3=C4C#CC5=CC=C(CCCCCCCCCC)C=C5)=C4S1,CCCCCCCCCCc1ccc(C#Cc2c3cc(C)sc3c(C#Cc3ccc(CCCCCCCCCC)cc3)c3cc(C)sc23)cc1,50,108,699.1260000000024,5
PBDTTPD,S155,7.1,7.1,0.93,10.89,0.7,48.0,20.0 ,2.40 ,737,5.56,3.75,1.8,O=C1N(CCCCCCCC)C(C2=C(C)SC(C(S3)=CC4=C3C(OC[C@@H](CC)CCCC)=C5C(SC(C)=C5)=C4OCC(CC)CCCC)=C21)=O,CCCCCCCCN1C(=O)c2c(C)sc(-c3cc4c(OCC(CC)CCCC)c5sc(C)cc5c(OC[C@@H](CC)CCCC)c4s3)c2C1=O,50,109,738.1380000000024,4
BDT(2EH/C8),S279,7.1,6.7,0.94,12.0,0.61,49.0,14.8 ,3.30 ,737,5.29,3.44,1.85,CC1=CC2=C(C(OCC(CCCC)CC)=C(C=C(C3=C4C(C(N(CCCCCCCC)C4=O)=O)=C(C)S3)S5)C5=C2OCC(CC)CCCC)S1,CCCCCCCCN1C(=O)c2c(C)sc(-c3cc4c(OCC(CC)CCCC)c5sc(C)cc5c(OCC(CC)CCCC)c4s3)c2C1=O,50,109,738.1380000000024,4
H9,S37,0.11,0.11,0.22,1.41,0.35,76.1,34.6 ,2.20 ,720,4.65,3.6,1.05,CC(S1)=CC2=C1C(OCCCCCCCCCCCC)=C(C=C(C3=C4C(N=CC=N4)=C(C)S3)S5)C5=C2OCCCCCCCCCCCC,CCCCCCCCCCCCOc1c2cc(-c3sc(C)c4nccnc34)sc2c(OCCCCCCCCCCCC)c2cc(C)sc12,49,109,721.1550000000024,5
PTB3,S48,5.53,5.53,0.74,13.1,0.568,23.7,15.9 ,1.49 ,736,5.04,3.29,1.63,CC(S1)=CC2=C1C(CCCCCCCC)=C(C=C(C3=C4C(C=C(C(OCC(CCCC)CC)=O)S4)=C(C)S3)S5)C5=C2CCCCCCCC,CCCCCCCCc1c2cc(-c3sc(C)c4cc(C(=O)OCC(CC)CCCC)sc34)sc2c(CCCCCCCC)c2cc(C)sc12,49,109,737.2190000000022,5
PPB2,S235,4.48,4.48,0.88,8.23,0.622,27.9,13.3 ,2.10 ,737,5.4,3.55,1.84,CC(S1)=CC2=C1C(OCC(CC)CCCC)=C(C=C(C3=C4C(C(N(CC(CC)CCCC)C4=O)=O)=C(C)S3)S5)C5=C2OCC(CCCC)CC,CCCCC(CC)COc1c2cc(-c3sc(C)c4c3C(=O)N(CC(CC)CCCC)C4=O)sc2c(OCC(CC)CCCC)c2cc(C)sc12,50,109,738.1380000000022,4
PEBTBT,S383,1.07,1.07,0.45,4.16,0.57,6.4,4.7 ,1.36 ,690,4.89,3.69,1.37,CC1=CC(CCCCCCCCCCCC)=C(/C=C/C2=C(CCCCCCCCCCCC)C=C(C3=CC=C(C)C4=NSN=C34)S2)S1,CCCCCCCCCCCCc1cc(C)sc1/C=C/c1sc(-c2ccc(C)c3nsnc23)cc1CCCCCCCCCCCC,47,109,691.1730000000024,4
PE,S374,0.87,0.87,0.387,5.56,0.4,17.0,8.0 ,2.40 ,776,4.77,3.46,1.31,CC1=C(SCCCCCCCC)C=C(C2=CC(SCCCCCCCC)=C(C3=C4C(C=C(C(OCCCCCCCC)=O)S4)=C(C)S3)S2)S1,CCCCCCCCOC(=O)c1cc2c(C)sc(-c3sc(-c4cc(SCCCCCCCC)c(C)s4)cc3SCCCCCCCC)c2s1,49,109,777.3310000000023,4
PTVtBBO,S382,0.08,0.08,0.4,0.66,0.31,10.8,4.0 ,2.70 ,658,5.14,3.1,2.04,CC1=NC2=C(C=C(N=C(/C=C/C3=C(CCCCCCCCCCCC)C(CCCCCCCCCCCC)=C(/C=C/C)S3)O4)C4=C2)O1,C/C=C/c1sc(/C=C/c2nc3cc4oc(C)nc4cc3o2)c(CCCCCCCCCCCC)c1CCCCCCCCCCCC,47,109,659.0370000000025,4
H7,S37,0.9,0.9,0.68,2.97,0.44,31.5,18.5 ,1.70 ,720,5.1,3.4,1.7,CC(S1)=CC2=C1C(OCCCCCCCCCCCC)=C(C=C(C3=CC=C(C)C4=NSN=C43)S5)C5=C2OCCCCCCCCCCCC,CCCCCCCCCCCCOc1c2cc(-c3ccc(C)c4nsnc34)sc2c(OCCCCCCCCCCCC)c2cc(C)sc12,49,109,721.1550000000022,5
P4TDTBT,S29,1.28,1.28,0.57,6.28,0.36,26.2,10.6 ,2.46 ,880,5.04,3.38,1.6,CC[C@@H](CCCC)CC(S1)=CC=C1C2=C(C(S3)=CC=C3C4=CC=C(C5=CC=C(C)S5)C6=NSN=C64)SC(C7=CC(C8=CC=C(CC(CCCC)CC)S8)=C(C)S7)=C2,CCCCC(CC)Cc1ccc(-c2cc(-c3cc(-c4ccc(C[C@@H](CC)CCCC)s4)c(-c4ccc(-c5ccc(-c6ccc(C)s6)c6nsnc56)s4)s3)sc2C)s1,57,109,881.4270000000021,8
PTVcBBO,S382,0.01,0.01,0.35,0.12,0.26,13.4,5.6 ,2.40 ,658,5.19,3.02,2.17,CC1=NC2=C(C=C(OC(/C=C/C3=C(CCCCCCCCCCCC)C(CCCCCCCCCCCC)=C(/C=C/C)S3)=N4)C4=C2)O1,C/C=C/c1sc(/C=C/c2nc3cc4nc(C)oc4cc3o2)c(CCCCCCCCCCCC)c1CCCCCCCCCCCC,47,109,659.0370000000025,4
H11,S37,0.18,0.18,0.55,1.05,0.32,35.5,16.9 ,2.10 ,768,4.88,3.36,1.52,CC(S1)=CC2=C1C(OCCCCCCCCCCCC)=C(C=C(C3=CC=C(C)C4=N[Se]N=C43)S5)C5=C2OCCCCCCCCCCCC,CCCCCCCCCCCCOc1c2cc(-c3ccc(C)c4n[se]nc34)sc2c(OCCCCCCCCCCCC)c2cc(C)sc12,49,109,768.048000000002,5
BDF(2EH/C8),S279,7.4,6.9,0.97,11.2,0.68,40.8,13.4 ,3.00 ,705,5.41,3.44,1.97,CC1=CC2=C(C(OCC(CCCC)CC)=C(C=C(C3=C4C(C(N(CCCCCCCC)C4=O)=O)=C(C)S3)O5)C5=C2OCC(CC)CCCC)O1,CCCCCCCCN1C(=O)c2c(C)sc(-c3cc4c(OCC(CC)CCCC)c5oc(C)cc5c(OCC(CC)CCCC)c4o3)c2C1=O,50,109,706.0020000000025,4
PFDTMBI,S349,0.42,0.42,0.56,2.44,0.31,12.7,8.1 ,1.60 ,726,5.61,3.97,1.64,CC(S1)=CC=C1C(C2=NC(C)(C)N=C23)=CC=C3C(S4)=CC=C4C5=CC=C(C6=CC=C(C)C=C6C7(CC(CC)CCCC)CC(CC)CCCC)C7=C5,CCCCC(CC)CC1(CC(CC)CCCC)c2cc(C)ccc2-c2ccc(-c3ccc(-c4ccc(-c5ccc(C)s5)c5c4=NC(C)(C)N=5)s3)cc21,52,110,727.1400000000023,5
PID2,S235,3.05,3.05,0.88,5.94,0.586,32.0,12.3 ,2.60 ,773,5.52,3.4,1.85,CC(S1)=CC2=C1C(OCC(CC)CCCC)=C(C=C(C3=C4C(C(N(CC(CC)CCCC)S4(=O)=O)=O)=C(C)S3)S5)C5=C2OCC(CCCC)CC,CCCCC(CC)COc1c2cc(-c3sc(C)c4c3S(=O)(=O)N(CC(CC)CCCC)C4=O)sc2c(OCC(CC)CCCC)c2cc(C)sc12,51,110,774.1930000000021,4
PPDT4,S136,0.95,0.95,0.86,3.5,0.316,45.6,30.4 ,1.50 ,735,5.59,2.77,2.03,CC1=CC(N(CC(CCCCCC)CCCC)C(C2=C3SC(C4=CC(CCCCCC)=C(C5=C(CCCCCC)C=C(C)S5)S4)=C2)=O)=C3S1,CCCCCCc1cc(C)sc1-c1sc(-c2cc3c(=O)n(CC(CCCC)CCCCCC)c4cc(C)sc4c3s2)cc1CCCCCC,49,110,736.2350000000024,5
PID1,S235,3.28,3.28,0.85,7.06,0.547,34.8,12.0 ,2.90 ,773,5.44,3.55,1.81,CC(S1)=CC2=C1C(OCC(CC)CCCC)=C(C=C(C3=C4C(C(N(CCCCCCCC)S4(=O)=O)=O)=C(C)S3)S5)C5=C2OCC(CCCC)CC,CCCCCCCCN1C(=O)c2c(C)sc(-c3cc4c(OCC(CC)CCCC)c5sc(C)cc5c(OCC(CC)CCCC)c4s3)c2S1(=O)=O,51,110,774.1930000000025,4
PSeB2,S219,6.87,6.46,0.64,16.8,0.64,41.0,15.3 ,2.68 ,960,5.04,3.26,1.6,CC1=CC2=C(C(OCC(CC)CCCC)=C(C=C(C3=C4C([Se]C(C(OCC(CC)CCCC)=O)=C4)=C(C)[Se]3)[Se]5)C5=C2OCC(CCCC)CC)[Se]1,CCCCC(CC)COC(=O)c1cc2c(-c3cc4c(OCC(CC)CCCC)c5[se]c(C)cc5c(OCC(CC)CCCC)c4[se]3)[se]c(C)c2[se]1,51,111,956.7890000000023,5
PTB7,S13,7.4,7.4,0.74,14.5,0.69,97.5,46.4 ,2.10 ,786,5.15,3.31,1.72,CC1=C(C(F)=C(C(OCC(CC)CCCC)=O)S2)C2=C(C3=CC4=C(OCC(CCCC)CC)C(SC(C)=C5)=C5C(OCC(CCCC)CC)=C4S3)S1,CCCCC(CC)COC(=O)c1sc2c(-c3cc4c(OCC(CC)CCCC)c5sc(C)cc5c(OCC(CC)CCCC)c4s3)sc(C)c2c1F,52,111,787.2070000000024,5
PTBF3,S53,2.7,2.7,0.75,9.1,0.394,78.4,30.0 ,2.61 ,822,5.48,3.59,1.73,CC(S1)=C(F)C2=C1C(OCC(CC)CCCC)=C(C(F)=C(C3=C4C(C(F)=C(C(OCC(CCCC)CC)=O)S4)=C(C)S3)S5)C5=C2OCC(CC)CCCC,CCCCC(CC)COC(=O)c1sc2c(-c3sc4c(OCC(CC)CCCC)c5c(F)c(C)sc5c(OCC(CC)CCCC)c4c3F)sc(C)c2c1F,54,111,823.1870000000022,5
PTB5,S48,3.02,3.02,0.68,10.3,0.431,22.7,16.1 ,1.41 ,768,5.01,3.24,1.62,CC(S1)=CC2=C1C(OCC(CCCC)CC)=C(C=C(C3=C4C(C=C(C(OCCCCCCCC)=O)S4)=C(C)S3)S5)C5=C2OCC(CCCC)CC,CCCCCCCCOC(=O)c1cc2c(C)sc(-c3cc4c(OCC(CC)CCCC)c5sc(C)cc5c(OCC(CC)CCCC)c4s3)c2s1,51,111,769.2170000000024,5
PTB4,S48,5.9,5.9,0.74,13.0,0.614,19.3,14.6 ,1.32 ,786,5.12,3.31,1.63,CC(S1)=CC2=C1C(OCCCCCCCC)=C(C=C(C3=C4C(C(F)=C(C(OCC(CCCC)CC)=O)S4)=C(C)S3)S5)C5=C2OCCCCCCCC,CCCCCCCCOc1c2cc(-c3sc(C)c4c(F)c(C(=O)OCC(CC)CCCC)sc34)sc2c(OCCCCCCCC)c2cc(C)sc12,52,111,787.2070000000022,5
PBDFTT-S,S276,5.08,5.08,0.59,14.21,0.607,48.8,37.5 ,1.30 ,756,5.25,3.61,1.61,CC1=CC2=C(C(OCCCCCCCC)=C(C=C(C3=C4C(SC(S(=O)(CC(CC)CCCC)=O)=C4)=C(C)S3)O5)C5=C2OCCCCCCCC)O1,CCCCCCCCOc1c2cc(-c3sc(C)c4sc(S(=O)(=O)CC(CC)CCCC)cc34)oc2c(OCCCCCCCC)c2cc(C)oc12,51,111,757.1370000000022,5
PTB2,S201,5.1,5.1,0.58,14.1,0.624,23.2,16.8 ,1.38 ,768,4.94,3.22,1.59,CC1=C2C(C=C(C(OCC(CC)CCCC)=O)S2)=C(C3=CC4=C(C(OCCCCCCCC)=C(C=C(C)S5)C5=C4OCCCCCCCC)S3)S1,CCCCCCCCOc1c2cc(-c3sc(C)c4sc(C(=O)OCC(CC)CCCC)cc34)sc2c(OCCCCCCCC)c2cc(C)sc12,51,111,769.2170000000023,5
PTB2,S48,5.1,5.1,0.6,12.8,0.663,23.2,16.8 ,1.38 ,768,4.94,3.22,1.59,CC(S1)=CC2=C1C(OCCCCCCCC)=C(C=C(C3=C4C(C=C(C(OCC(CCCC)CC)=O)S4)=C(C)S3)S5)C5=C2OCCCCCCCC,CCCCCCCCOc1c2cc(-c3sc(C)c4cc(C(=O)OCC(CC)CCCC)sc34)sc2c(OCCCCCCCC)c2cc(C)sc12,51,111,769.2170000000021,5
PBDFTT-EF,S276,5.17,5.17,0.61,15.75,0.538,103.7,61.0 ,1.70 ,754,5.07,3.61,1.53,CC1=CC2=C(C(OCCCCCCCC)=C(C=C(C3=C4C(SC(C(OCC(CC)CCCC)=O)=C4F)=C(C)S3)O5)C5=C2OCCCCCCCC)O1,CCCCCCCCOc1c2cc(-c3sc(C)c4sc(C(=O)OCC(CC)CCCC)c(F)c34)oc2c(OCCCCCCCC)c2cc(C)oc12,52,111,755.0710000000022,5
PBDTTT-E,S187,4.16,4.16,0.66,11.53,0.547,92.4,33.0 ,2.80 ,768,5.04,3.19,1.63,O=C(OCC(CC)CCCC)C1=CC2=C(C)SC(C3=CC4=C(OCC(CCCC)CC)C(SC(C)=C5)=C5C(OCC(CCCC)CC)=C4S3)=C2S1,CCCCC(CC)COC(=O)c1cc2c(C)sc(-c3cc4c(OCC(CC)CCCC)c5sc(C)cc5c(OCC(CC)CCCC)c4s3)c2s1,51,111,769.2170000000024,5
H8,S37,0.36,0.36,0.37,2.46,0.4,55.3,29.1 ,1.90 ,726,4.56,2.59,1.97,CC(S1)=CC2=C1C(OCCCCCCCCCCCC)=C(C=C(C3=C4C(OCCO4)=C(C)S3)S5)C5=C2OCCCCCCCCCCCC,CCCCCCCCCCCCOc1c2cc(-c3sc(C)c4c3OCCO4)sc2c(OCCCCCCCCCCCC)c2cc(C)sc12,49,111,727.1550000000024,4
PSeB1,S219,5.47,5.39,0.602,15.4,0.59,15.0,8.9 ,1.68 ,864,5.05,3.27,1.6,CC1=CC2=C(C(OCC(CC)CCCC)=C(C=C(C3=C4C([Se]C(C(OCC(CC)CCCC)=O)=C4)=C(C)[Se]3)S5)C5=C2OCC(CCCC)CC)S1,CCCCC(CC)COC(=O)c1cc2c(-c3cc4c(OCC(CC)CCCC)c5sc(C)cc5c(OCC(CC)CCCC)c4s3)[se]c(C)c2[se]1,51,111,863.0030000000024,5
PTBF2,S53,3.2,3.2,0.68,11.1,0.422,26.7,11.2 ,2.38 ,804,5.41,3.6,1.75,CC(S1)=C(F)C2=C1C(OCC(CC)CCCC)=C(C(F)=C(C3=C4C(C=C(C(OCC(CCCC)CC)=O)S4)=C(C)S3)S5)C5=C2OCC(CC)CCCC,CCCCC(CC)COC(=O)c1cc2c(C)sc(-c3sc4c(OCC(CC)CCCC)c5c(F)c(C)sc5c(OCC(CC)CCCC)c4c3F)c2s1,53,111,805.1970000000022,5
PBDTNTDO-1,S386,1.09,1.09,0.81,4.71,0.287,59.9,24.1 ,2.48 ,770,5.14,3.28,1.82,CC1=CC2=C(C(OCC(CC)CCCC)=C(C=C(C3=C4C(C(C(C=C(CCCCCC)C=C5)=C5C4=O)=O)=C(C)S3)S6)C6=C2OCC(CCCC)CC)S1,CCCCCCc1ccc2c(c1)C(=O)c1c(C)sc(-c3cc4c(OCC(CC)CCCC)c5sc(C)cc5c(OCC(CC)CCCC)c4s3)c1C2=O,53,111,771.1670000000023,5
PSeB3,S219,6.13,5.84,0.635,14.6,0.66,52.1,28.5 ,1.83 ,864,5.05,3.27,1.6,CC1=CC2=C(C(OCC(CC)CCCC)=C(C=C(C3=C4C(SC(C(OCC(CC)CCCC)=O)=C4)=C(C)S3)[Se]5)C5=C2OCC(CCCC)CC)[Se]1,CCCCC(CC)COC(=O)c1cc2c(-c3cc4c(OCC(CC)CCCC)c5[se]c(C)cc5c(OCC(CC)CCCC)c4[se]3)sc(C)c2s1,51,111,863.0030000000022,5
PBDTTT-S,S200,6.22,6.22,0.76,14.1,0.58,18.0,10.0 ,1.80 ,788,5.12,3.49,1.65,CC1=C2C(C=C(S(=O)(CC(CC)CCCC)=O)S2)=C(C3=CC4=C(C(OCC(CC)CCCC)=C(C=C(C)S5)C5=C4OCC(CC)CCCC)S3)S1,CCCCC(CC)COc1c2cc(-c3sc(C)c4sc(S(=O)(=O)CC(CC)CCCC)cc34)sc2c(OCC(CC)CCCC)c2cc(C)sc12,51,111,789.2730000000022,5
