Repository: Liu-Group-UF/Machine-Learning-for-Accurate-Optical-Gap-Prediction-in-Conjugated-Polymers

File: 01-database-preprocessing-1203dp-to-1115dp/raw/sort-by-atom_number_wH-1115.csv (part 2 of 10)
Nickname,Ref. No,PCE_max(%),PCE_ave(%),Voc (V),Jsc (mA cm^2),FF,Mw (kg mol^-1),Mn (kg mol^-1),PDI (=Mw/Mn),Monomer (g mol^-1),-HOMO (eV),-LUMO (eV),bandgap(eV),SMILES,c_smiles,no_atom,no_atom_w_H,mol_weight,aromatic_ring
PBDT-CPDTO (P1),S202,2.72,2.72,0.86,4.97,0.55,32.7,21.8 ,1.50 ,790,5.44,3.15,1.91,CC1=C(C(SC(C(CCCCCCC)=O)=C2)=C2C3=O)C3=C(C4=CC5=C(C(OCC(CC)CCCC)=C(C=C(C)S6)C6=C5OCC(CC)CCCC)S4)S1,CCCCCCCC(=O)c1cc2c(s1)-c1c(C)sc(-c3cc4c(OCC(CC)CCCC)c5sc(C)cc5c(OCC(CC)CCCC)c4s3)c1C2=O,53,111,791.2230000000022,5
PEBDTPO,S233,5.3,5.1,0.72,13.5,0.54,56.0,39.7 ,1.41 ,793,5.37,4.06,1.38,CC1=CC2=C(C(OC[C@@H](CCCC)CC)=C(C=C(C3=C4C(SC(C(N5CCCCCCCC)=O)=C4C5=O)=C(C)S3)S6)C6=C2OCC(CC)CCCC)S1,CCCCCCCCN1C(=O)c2sc3c(C)sc(-c4cc5c(OC[C@H](CC)CCCC)c6sc(C)cc6c(OCC(CC)CCCC)c5s4)c3c2C1=O,53,112,794.2270000000022,5
PBDFTT-ECN,S276,2.28,2.28,0.87,5.88,0.446,39.0,30.0 ,1.30 ,761,5.44,3.7,1.6,CC1=CC2=C(C(OCCCCCCCC)=C(C=C(C3=C4C(SC(C(OCC(CC)CCCC)=O)=C4C#N)=C(C)S3)O5)C5=C2OCCCCCCCC)O1,CCCCCCCCOc1c2cc(-c3sc(C)c4sc(C(=O)OCC(CC)CCCC)c(C#N)c34)oc2c(OCCCCCCCC)c2cc(C)oc12,53,112,762.0910000000023,5
BDF(2EH/C9),S279,7.3,6.9,0.93,11.3,0.69,34.4,13.0 ,2.60 ,719,5.41,3.44,1.97,CC1=CC2=C(C(OCC(CCCC)CC)=C(C=C(C3=C4C(C(N(CCCCCCCCC)C4=O)=O)=C(C)S3)O5)C5=C2OCC(CC)CCCC)O1,CCCCCCCCCN1C(=O)c2c(C)sc(-c3cc4c(OCC(CC)CCCC)c5oc(C)cc5c(OCC(CC)CCCC)c4o3)c2C1=O,51,112,720.0290000000025,4
pDTTG-TPD,S325,7.2,7.2,0.81,13.85,0.64,17.0,12.1 ,1.40 ,867,5.68,3.88,1.75,CC1=CC(SC2=C3[Ge](CC(CC)CCCC)(CC(CCCC)CC)C4=C2SC5=C4SC(C6=C(C(N(CCCCCCCC)C7=O)=O)C7=C(C)S6)=C5)=C3S1,CCCCCCCCN1C(=O)c2c(C)sc(-c3cc4sc5c(c4s3)[Ge](CC(CC)CCCC)(CC(CC)CCCC)c3c-5sc4cc(C)sc34)c2C1=O,53,112,866.906000000002,5
POBDTPD,S233,4.7,4.5,0.7,10.6,0.64,43.0,25.1 ,1.71 ,793,5.23,4.0,1.38,CC1=CC2=C(C(OCCCCCCCC)=C(C=C(C3=C4C(SC(C(N5CCCCCCCC)=O)=C4C5=O)=C(C)S3)S6)C6=C2OCCCCCCCC)S1,CCCCCCCCOc1c2cc(-c3sc(C)c4sc5c(c34)C(=O)N(CCCCCCCC)C5=O)sc2c(OCCCCCCCC)c2cc(C)sc12,53,112,794.2270000000021,5
PCDTMBI,S349,3.12,3.12,0.65,10.0,0.48,182.0,28.5 ,6.40 ,741,5.47,3.82,1.64,CC1=CC(N(C(CCCCCCCC)CCCCCCCC)C2=C3C=CC(C4=CC=C(C5=CC=C(C6=CC=C(C)S6)C7=NC(C)(C)N=C75)S4)=C2)=C3C=C1,CCCCCCCCC(CCCCCCCC)n1c2cc(C)ccc2c2ccc(-c3ccc(-c4ccc(-c5ccc(C)s5)c5c4=NC(C)(C)N=5)s3)cc21,53,112,742.1550000000024,6
PCPPDTMBI,S349,0.67,0.67,0.47,4.48,0.32,39.8,15.2 ,2.60 ,750,5.54,3.88,1.66,CC(S1)=CC=C1C(C2=NC(C)(C)N=C23)=CC=C3C(S4)=CC=C4C5=CC6=C(C(C(C7(CC(CC)CCCC)CC(CC)CCCC)=CC(C)=C8)=C8C=C6)C7=C5,CCCCC(CC)CC1(CC(CC)CCCC)c2cc(C)cc3ccc4cc(-c5ccc(-c6ccc(-c7ccc(C)s7)c7c6=NC(C)(C)N=7)s5)cc1c4c23,54,112,751.1620000000022,6
PBTISi-C8,S308,6.41,6.41,0.803,12.79,0.623,93.0,30.0 ,3.10 ,791,5.43,3.68,1.75,CC1=CC2=C(C(SC(C3=CC4=C(C(SC(C)=C5)=C5C(N(CCCCCCCC)C4=O)=O)S3)=C6)=C6[Si]2(CC(CCCC)CC)C[C@H](CCCC)CC)S1,CCCCCCCCn1c(=O)c2cc(C)sc2c2sc(-c3cc4c(s3)-c3sc(C)cc3[Si]4(CC(CC)CCCC)C[C@@H](CC)CCCC)cc2c1=O,52,113,792.3310000000021,5
P1,S315,2.51,2.51,0.55,11.99,0.38,17.0,10.0 ,1.70 ,788,4.86,3.26,1.6,CC1=CC(C=C(OCC(CCCC)CC)C2=C3C(OCC(CCCC)CC)=CC4=C2SC(C5=C6C(C=C(C(C(CC)CCCC)=O)S6)=C(C)S5)=C4)=C3S1,CCCCC(CC)COc1cc2cc(-c3sc(C)c4cc(C(=O)C(CC)CCCC)sc34)sc2c2c(OCC(CC)CCCC)cc3cc(C)sc3c12,53,113,789.2510000000021,6
PBTIGe-EH,S308,3.62,3.62,0.769,9.97,0.467,41.4,18.0 ,2.30 ,837,5.38,3.62,1.76,CC1=CC2=C(C(SC(C3=CC4=C(C(SC(C)=C5)=C5C(N(C[C@@H](CC)CCCC)C4=O)=O)S3)=C6)=C6[Ge]2(CC(CCCC)CC)C[C@H](CCCC)CC)S1,CCCCC(CC)C[Ge]1(C[C@@H](CC)CCCC)c2cc(C)sc2-c2sc(-c3cc4c(=O)n(C[C@@H](CC)CCCC)c(=O)c5cc(C)sc5c4s3)cc21,52,113,836.8550000000022,5
PDPP2FT-C12,S89,5.2,4.8,0.65,12.2,0.6,78.0,46.0 ,1.70 ,714,5.2,3.8,1.4,CC1=CC=C(C2=CC=C(C(N(CCCCCCCCCCCC)C3=O)=C4C3=C(C5=CC=C(C)O5)N(CCCCCCCCCCCC)C4=O)O2)S1,CCCCCCCCCCCCN1C(=O)C2=C(c3ccc(-c4ccc(C)s4)o3)N(CCCCCCCCCCCC)C(=O)C2=C1c1ccc(C)o1,51,113,715.0570000000025,3
P2,S224,0.8,0.8,1.005,2.0,0.39,65.3,27.2 ,2.40 ,733,5.67,3.74,1.93,O=C1N(CCCCCCCC)C(C2=C(C)SC(C(S3)=CC4=C3C(CC[C@@H](CC)CCCC)=C5C(SC(C)=C5)=C4CCC(CC)CCCC)=C21)=O,CCCCCCCCN1C(=O)c2c(C)sc(-c3cc4c(CCC(CC)CCCC)c5sc(C)cc5c(CC[C@@H](CC)CCCC)c4s3)c2C1=O,50,113,734.1940000000026,4
PBTISi-EH,S308,5.54,5.54,0.834,12.67,0.531,72.8,26.0 ,2.80 ,791,5.42,3.65,1.77,CC1=CC2=C(C(SC(C3=CC4=C(C(SC(C)=C5)=C5C(N(C[C@@H](CC)CCCC)C4=O)=O)S3)=C6)=C6[Si]2(CC(CCCC)CC)C[C@H](CCCC)CC)S1,CCCCC(CC)C[Si]1(C[C@@H](CC)CCCC)c2cc(C)sc2-c2sc(-c3cc4c(=O)n(C[C@@H](CC)CCCC)c(=O)c5cc(C)sc5c4s3)cc21,52,113,792.3310000000023,5
P2,S315,4.88,4.88,0.71,13.52,0.51,42.0,18.0 ,2.33 ,806,5.03,3.34,1.69,CC1=CC(C=C(OCC(CCCC)CC)C2=C3C(OCC(CCCC)CC)=CC4=C2SC(C5=C6C(C(F)=C(C(C(CC)CCCC)=O)S6)=C(C)S5)=C4)=C3S1,CCCCC(CC)COc1cc2cc(-c3sc(C)c4c(F)c(C(=O)C(CC)CCCC)sc34)sc2c2c(OCC(CC)CCCC)cc3cc(C)sc3c12,54,113,807.241000000002,6
PBTIGe-C8,S308,4.32,4.32,0.745,11.62,0.472,67.5,25.0 ,2.70 ,837,5.38,3.63,1.75,CC1=CC2=C(C(SC(C3=CC4=C(C(SC(C)=C5)=C5C(N(CCCCCCCC)C4=O)=O)S3)=C6)=C6[Ge]2(CC(CCCC)CC)C[C@H](CCCC)CC)S1,CCCCCCCCn1c(=O)c2cc(C)sc2c2sc(-c3cc4c(s3)-c3sc(C)cc3[Ge]4(CC(CC)CCCC)C[C@@H](CC)CCCC)cc2c1=O,52,113,836.855000000002,5
PFL-CPDTO (P4),S202,0.03,0.03,0.68,0.11,0.28,28.1,17.9 ,1.57 ,734,5.92,3.06,2.39,CC1=C(C(SC(C(CCCCCCC)=O)=C2)=C2C3=O)C3=C(C4=CC(C(CCCCCCCC)(CCCCCCCC)C5=C6C=CC(C)=C5)=C6C=C4)S1,CCCCCCCCC1(CCCCCCCC)c2cc(C)ccc2-c2ccc(-c3sc(C)c4c3C(=O)c3cc(C(=O)CCCCCCC)sc3-4)cc21,52,114,735.1560000000025,4
DTS-C4,S95,4.28,4.28,0.91,10.1,0.47,83.0,41.5 ,2.00 ,770,5.33,3.7,1.63,CC1=CC2=C(C(SC(C3=C4C(C(C(C=C(CCCC)C(CCCC)=C5)=C5C4=O)=O)=C(C)S3)=C6)=C6[Si]2(CC(CC)CCCC)C[C@@H](CC)CCCC)S1,CCCCc1cc2c(cc1CCCC)C(=O)c1c(-c3cc4c(s3)-c3sc(C)cc3[Si]4(CC(CC)CCCC)C[C@@H](CC)CCCC)sc(C)c1C2=O,52,114,771.2870000000023,4
PDCBT,S116,7.2,7.0,0.91,11.0,0.72,40.2,24.8 ,1.62 ,782,4.9,3.0,1.9,CC1=CC=C(C2=C(C(OCC(CCCCCC)CCCC)=O)C=C(C3=CC(C(OCC(CCCC)CCCCCC)=O)=C(C4=CC=C(C)S4)S3)S2)S1,CCCCCCC(CCCC)COC(=O)c1cc(-c2cc(C(=O)OCC(CCCC)CCCCCC)c(-c3ccc(C)s3)s2)sc1-c1ccc(C)s1,52,114,783.2440000000026,4
PCPDTTTz,S356,5.4,5.4,0.75,12.2,0.59,28.2,20.0 ,1.41 ,786,5.34,3.48,1.68,CC1=C(CCCCCC)C=C(C2=NN=C(C3=CC(CCCCCC)=C(C4=CC(C(CCCCCC)(CCCCCC)C5=C6SC(C)=C5)=C6S4)S3)N=N2)S1,CCCCCCc1cc(-c2nnc(-c3cc(CCCCCC)c(-c4cc5c(s4)-c4sc(C)cc4C5(CCCCCC)CCCCCC)s3)nn2)sc1C,53,115,787.2870000000023,5
P3,S232,1.36,1.32,0.75,3.66,0.48,161.0,35.0 ,4.60 ,787,5.64,3.66,1.53,CC1=CC2=C(C(OCCCCCCCC)=C(C=C(C3=C4C(C=C(C(N(CCCCCCCC)C5=O)=O)C5=C4)=C(C)S3)S6)C6=C2OCCCCCCCC)S1,CCCCCCCCOc1c2cc(-c3sc(C)c4cc5c(cc34)C(=O)N(CCCCCCCC)C5=O)sc2c(OCCCCCCCC)c2cc(C)sc12,54,115,788.1980000000023,5
PBDTDPT2,S34,4.79,4.79,0.91,10.34,0.51,600.3,91.1 ,6.59 ,910,5.44,3.58,1.84,CC(S1)=CC2=C1C(OCC(CCCC)CC)=C(C=C(C3=C4C(C(N(CCCCCCCCCC)C4=O)=O)=C(C)S3)S5)C5=C2OCC(CCCC)CC,CCCCCCCCCCN1C(=O)c2c(C)sc(-c3cc4c(OCC(CC)CCCC)c5sc(C)cc5c(OCC(CC)CCCC)c4s3)c2C1=O,52,115,766.1920000000024,4
PTSSO-TT,S446,3.79,3.79,0.71,11.86,0.45,27.4,15.1 ,1.80 ,850,5.4,3.8,1.56,CC1=C(CCC(C)CCCC(C)C)C=C(C2=C(C3=C4C5=CC=CC4=CC=C3)C5=C(C6=CC(CCC(C)CCCC(C)C)=C(C7=CC8=C(C=C(C)S8)S7)S6)S2(=O)=O)S1,Cc1cc2sc(-c3sc(C4=C5C(=C(c6cc(CCC(C)CCCC(C)C)c(C)s6)S4(=O)=O)c4cccc6cccc5c46)cc3CCC(C)CCCC(C)C)cc2s1,57,115,851.3470000000019,6
P4,S224,2.1,2.1,0.792,5.0,0.52,100.8,40.3 ,2.50 ,787,5.37,3.94,1.43,CC1=C(C=C(C(N(CCCCCCCC)C2=O)=O)C2=C3)C3=C(S1)C(S4)=CC5=C4C(OC[C@@H](CC)CCCC)=C6C(SC(C)=C6)=C5OCC(CC)CCCC,CCCCCCCCN1C(=O)c2cc3c(C)sc(-c4cc5c(OCC(CC)CCCC)c6sc(C)cc6c(OC[C@@H](CC)CCCC)c5s4)c3cc2C1=O,54,115,788.1980000000024,5
PBDTTPD-P2,S50,5.7,5.4,0.81,9.7,0.67,117.0,39.0 ,3.00 ,765,5.57,3.87,1.7,CC(S1)=CC2=C1C(OCC(CCCC)CC)=C(C=C(C3=C4C(C(N(CCC(C)CCCC(C)C)C4=O)=O)=C(C)S3)S5)C5=C2OCC(CCCC)CC,CCCCC(CC)COc1c2cc(-c3sc(C)c4c3C(=O)N(CCC(C)CCCC(C)C)C4=O)sc2c(OCC(CC)CCCC)c2cc(C)sc12,52,115,766.1920000000023,4
P2b,S232,3.07,3.01,0.78,7.05,0.55,168.0,40.0 ,4.20 ,787,5.63,3.63,1.51,CC1=CC2=C(C(OCCCCCCCC)=C(C=C(C3=C4C(C=C(C(N(CC(CC)CCCC)C5=O)=O)C5=C4)=C(C)S3)S6)C6=C2OCCCCCCCC)S1,CCCCCCCCOc1c2cc(-c3sc(C)c4cc5c(cc34)C(=O)N(CC(CC)CCCC)C5=O)sc2c(OCCCCCCCC)c2cc(C)sc12,54,115,788.1980000000023,5
P2a,S232,2.94,2.88,0.71,7.7,0.53,41.8,19.0 ,2.20 ,787,5.66,3.63,1.54,CC1=CC2=C(C(OCC(CCCC)CC)=C(C=C(C3=C4C(C=C(C(N(CCCCCCCC)C5=O)=O)C5=C4)=C(C)S3)S6)C6=C2OCC(CC)CCCC)S1,CCCCCCCCN1C(=O)c2cc3c(C)sc(-c4cc5c(OCC(CC)CCCC)c6sc(C)cc6c(OCC(CC)CCCC)c5s4)c3cc2C1=O,54,115,788.1980000000024,5
BDF(2EH/C10),S279,6.3,5.9,0.94,11.2,0.6,36.1,13.8 ,2.60 ,733,5.41,3.44,1.97,CC1=CC2=C(C(OCC(CCCC)CC)=C(C=C(C3=C4C(C(N(CCCCCCCCCC)C4=O)=O)=C(C)S3)O5)C5=C2OCC(CC)CCCC)O1,CCCCCCCCCCN1C(=O)c2c(C)sc(-c3cc4c(OCC(CC)CCCC)c5oc(C)cc5c(OCC(CC)CCCC)c4o3)c2C1=O,52,115,734.0560000000025,4
P2c,S232,3.04,3.01,0.76,8.46,0.47,180.6,43.0 ,4.20 ,787,5.69,3.64,1.57,CC1=CC2=C(C(OCC(CCCC)CC)=C(C=C(C3=C4C(C=C(C(N(CC(CC)CCCC)C5=O)=O)C5=C4)=C(C)S3)S6)C6=C2OCC(CC)CCCC)S1,CCCCC(CC)COc1c2cc(-c3sc(C)c4cc5c(cc34)C(=O)N(CC(CC)CCCC)C5=O)sc2c(OCC(CC)CCCC)c2cc(C)sc12,54,115,788.1980000000023,5
PC-DTBT,S20,3.05,3.05,0.8,7.66,0.5,24.8,16.5 ,1.50 ,787,5.48,3.46,1.72,CC1=CC(N(C(CCCCCCCCCC)CCCCCCCCCC)C2=C3C=CC(C4=CC=C(C5=CC=C(C6=CC=C(C)S6)C7=NSN=C75)S4)=C2)=C3C=C1,CCCCCCCCCCC(CCCCCCCCCC)n1c2cc(C)ccc2c2ccc(-c3ccc(-c4ccc(-c5ccc(C)s5)c5nsnc45)s3)cc21,55,116,788.2490000000024,7
PCz-CPDTO (P3),S202,0.13,0.13,0.74,0.43,0.35,87.2,24.6 ,3.54 ,749,5.79,3.04,2.32,CC1=C(C(SC(C(CCCCCCC)=O)=C2)=C2C3=O)C3=C(C4=CC(N(C(CCCCCCCC)CCCCCCCC)C5=C6C=CC(C)=C5)=C6C=C4)S1,CCCCCCCCC(CCCCCCCC)n1c2cc(C)ccc2c2ccc(-c3sc(C)c4c3C(=O)c3cc(C(=O)CCCCCCC)sc3-4)cc21,53,116,750.1710000000024,5
PBTTT-C14,S1,2.34,2.34,0.53,9.37,0.48,46.2,22.0 ,2.10 ,724,5.1,3.1,1.88,CC1=CC(CCCCCCCCCCCCCC)=C(C2=CC3=C(S2)C=C(C4=C(CCCCCCCCCCCCCC)C=C(C)S4)S3)S1,CCCCCCCCCCCCCCc1cc(C)sc1-c1cc2sc(-c3sc(C)cc3CCCCCCCCCCCCCC)cc2s1,48,116,725.2960000000027,4
PBDTNTDO-C3,S387,2.21,2.21,0.81,4.93,0.552,53.4,21.9 ,2.40 ,798,5.27,3.39,1.79,CC1=CC2=C(OCC(CCCC)CC)C3=C(C=C(C4=C5C(C(C(C=C(CCCCCCCC)C=C6)=C6C5=O)=O)=C(C)S4)S3)C(OCC(CC)CCCC)=C2S1,CCCCCCCCc1ccc2c(c1)C(=O)c1c(C)sc(-c3cc4c(OCC(CC)CCCC)c5sc(C)cc5c(OCC(CC)CCCC)c4s3)c1C2=O,55,117,799.2210000000024,5
P1,S471,6.56,6.56,0.86,11.92,0.64,39.2,13.5 ,2.90 ,917,5.44,3.84,1.5,CC1=CC=C(C2=CC=C(C3=CC=C(C4=CC(C(C=C(C)S5)=C5C6=NC(C(N(CC(CCCCCCCC)CCCCCCCCCC)C7=O)=O)=C7N=C68)=C8S4)S3)C9=NSN=C29)S1,CCCCCCCCCCC(CCCCCCCC)CN1C(=O)c2nc3c(nc2C1=O)c1sc(-c2ccc(-c4ccc(-c5ccc(C)s5)c5nsnc45)s2)cc1c1cc(C)sc13,62,117,918.3580000000018,8
PBDFNTDO,S214,4.71,4.71,0.87,9.14,0.592,18.3,10.7 ,1.71 ,766,5.33,3.4,1.65,CC1=CC2=C(C(OCC(CCCC)CC)=C(C=C(C3=C4C(C(C(C=CC(CCCCCCCC)=C5)=C5C4=O)=O)=C(C)S3)O6)C6=C2OCC(CC)CCCC)O1,CCCCCCCCc1ccc2c(c1)C(=O)c1c(-c3cc4c(OCC(CC)CCCC)c5oc(C)cc5c(OCC(CC)CCCC)c4o3)sc(C)c1C2=O,55,117,767.0850000000025,5
P3,S459,1.28,1.28,0.95,2.57,0.36,12.4,8.7 ,1.43 ,879,5.41,3.08,1.93,CC1=CC=C(C2=C(OCCCCCCCC)C(OCCCCCCCC)=C(C3=CC=C(C4=CC=C(N(C5=CC=C(C)C=C5)C6=CC=C(C(F)(F)F)C=C6)C=C4)S3)C7=NON=C27)S1,CCCCCCCCOc1c(OCCCCCCCC)c(-c2ccc(-c3ccc(N(c4ccc(C)cc4)c4ccc(C(F)(F)F)cc4)cc3)s2)c2nonc2c1-c1ccc(C)s1,62,118,880.1550000000022,7
PBDTNTDO-C2,S387,1.01,1.01,0.71,4.21,0.34,17.2,3.9 ,4.30 ,814,5.23,3.33,1.8,CC1=CC2=C(OCC(CCCC)CC)C3=C(C=C(C4=C5C(C(C(C=C(OCCCCCCCC)C=C6)=C6C5=O)=O)=C(C)S4)S3)C(OCC(CC)CCCC)=C2S1,CCCCCCCCOc1ccc2c(c1)C(=O)c1c(C)sc(-c3cc4c(OCC(CC)CCCC)c5sc(C)cc5c(OCC(CC)CCCC)c4s3)c1C2=O,56,118,815.2200000000023,5
P3,S35,3.15,3.06,0.76,8.12,0.5,300.8,64.0 ,4.70 ,749,5.26,3.59,1.67,CC1=C2C(C(N(CCCCCCCCCCCC)C2=O)=O)=C(C3=CC(C(CCCCCCCC)(CCCCCCCC)C4=C5SC(C)=C4)=C5S3)S1,CCCCCCCCCCCCN1C(=O)c2c(C)sc(-c3cc4c(s3)-c3sc(C)cc3C4(CCCCCCCC)CCCCCCCC)c2C1=O,51,118,750.2370000000026,3
DTS-Ch,S95,1.44,1.44,0.95,5.83,0.26,13.3,8.3 ,1.60 ,764,5.4,3.72,1.68,CC1=CC2=C(C(SC(C3=C4C(C(C(CCCCCC)(CCCCCC)C4=O)=O)=C(C)S3)=C5)=C5[Si]2(CC(CC)CCCC)CC(CC)CCCC)S1,CCCCCCC1(CCCCCC)C(=O)c2c(C)sc(-c3cc4c(s3)-c3sc(C)cc3[Si]4(CC(CC)CCCC)CC(CC)CCCC)c2C1=O,51,119,765.3240000000025,3
PBDFTT-CF-T,S277,6.26,6.26,0.78,13.04,0.616,17.0,4.7 ,3.60 ,856,5.21,3.2,1.49,CC1=CC2=C(C(C3=CC=C(CC(CC)CCCC)S3)=C(C=C(C4=C5C(C(F)=C(C(C(CC)CCCC)=O)S5)=C(C)S4)O6)C6=C2C7=CC=C(CC(CCCC)CC)S7)O1,CCCCC(CC)Cc1ccc(-c2c3cc(-c4sc(C)c5c(F)c(C(=O)C(CC)CCCC)sc45)oc3c(-c3ccc(CC(CC)CCCC)s3)c3cc(C)oc23)s1,58,119,857.3010000000022,7
PBDTTT-C-T,S187,7.59,7.59,0.74,17.48,0.587,64.0,20.0 ,3.20 ,870,5.11,3.25,1.58,O=C([C@@H](CC)CCCC)C1=CC2=C(C)SC(C3=CC4=C(C5=CC=C(CC(CCCC)CC)S5)C(SC(C)=C6)=C6C(C7=CC=C(CC(CC)CCCC)S7)=C4S3)=C2S1,CCCCC(CC)Cc1ccc(-c2c3cc(-c4sc(C)c5cc(C(=O)[C@@H](CC)CCCC)sc45)sc3c(-c3ccc(CC(CC)CCCC)s3)c3cc(C)sc23)s1,57,119,871.4470000000022,7
PBT8PT,S236,6.78,6.78,0.88,12.37,0.62,60.0,23.0 ,2.60 ,813,5.36,3.51,1.85,CC(S1)=CC2=C1C(OCC(CC)CCCC)=C(C=C(C3=C4C(C(N(C5=CC=C(CCCCCCCC)C=C5)C4=O)=O)=C(C)S3)S6)C6=C2OCC(CCCC)CC,CCCCCCCCc1ccc(N2C(=O)c3c(C)sc(-c4cc5c(OCC(CC)CCCC)c6sc(C)cc6c(OCC(CC)CCCC)c5s4)c3C2=O)cc1,56,119,814.2360000000024,5
PTzBT-HD,S84,0.8,0.8,0.96,2.3,0.37,16.0,8.7 ,1.84 ,754,5.3,3.5,1.8,CC1=CC(C(CCCCCCCC)CCCCCC)=C(C2=NC(SC(C3=C(C(CCCCCCCC)CCCCCC)C=C(C)S3)=N4)=C4S2)S1,CCCCCCCCC(CCCCCC)c1cc(C)sc1-c1nc2sc(-c3sc(C)cc3C(CCCCCC)CCCCCCCC)nc2s1,50,120,755.3260000000026,4
DTS-Chy,S95,1.36,1.36,0.85,3.91,0.41,10.7,6.3 ,1.70 ,776,5.27,3.7,1.57,CC1=CC2=C(C(SC(C3=C4C(C(/C(C4=O)=C(CCCCCC)/CCCCCC)=O)=C(C)S3)=C5)=C5[Si]2(CC(CC)CCCC)CC(CC)CCCC)S1,CCCCCCC(CCCCCC)=C1C(=O)c2c(C)sc(-c3cc4c(s3)-c3sc(C)cc3[Si]4(CC(CC)CCCC)CC(CC)CCCC)c2C1=O,52,120,777.3350000000024,3
PBDTTT-H,S415,9.38,9.21,0.8,17.37,0.675,181.5,73.5 ,2.47 ,846,5.1,3.42,1.68,CC(S1)=CC2=C1C(OCC(CCCCCCCC)CCCCCC)=C(C=C(C3=C4C(C(F)=C(C(OCC(CC)CCCC)=O)S4)=C(C)S3)S5)C5=C2C6=CC=CC=C6,CCCCCCCCC(CCCCCC)COc1c2cc(-c3sc(C)c4c(F)c(C(=O)OCC(CC)CCCC)sc34)sc2c(-c2ccccc2)c2cc(C)sc12,57,120,847.3060000000023,6
CPDT-co-TPADCN,S368,1.14,1.14,0.64,4.45,0.4,22.9,9.4 ,2.44 ,857,5.08,3.38,1.7,CC1=CC2=C(C(SC(C3=CC=C(N(C4=CC=C(C)C=C4)C5=CC=C(/C=C\C6=CC=C(/C=C(C#N)/C#N)S6)C=C5)C=C3)=C7)=C7C2(CC(CC)CCCC)CC(CC)CCCC)S1,CCCCC(CC)CC1(CC(CC)CCCC)c2cc(C)sc2-c2sc(-c3ccc(N(c4ccc(C)cc4)c4ccc(/C=C\c5ccc(C=C(C#N)C#N)s5)cc4)cc3)cc21,61,120,858.2990000000019,6
TPO(CO)(2EH/C7),S226,6.7,6.7,1.05,10.6,0.6,74.7,20.6 ,3.60 ,883,5.41,3.62,1.79,CC(S1)=CC2=C1C(C3=CC=C(CC(CC)CCCC)S3)=C(C=C(C4=C5C(C(N(C(CCCCCCC)=O)C5=O)=O)=C(C)S4)S6)C6=C2C7=CC=C(CC(CCCC)CC)S7,CCCCCCCC(=O)N1C(=O)c2c(C)sc(-c3cc4c(-c5ccc(CC(CC)CCCC)s5)c5sc(C)cc5c(-c5ccc(CC(CC)CCCC)s5)c4s3)c2C1=O,59,120,884.3770000000021,6
PBDT(T)TPD,S160,6.5,6.1,1.0,11.1,0.58,51.4,16.4 ,3.10 ,869,5.01,2.76,1.88,O=C1N(CCCCCCCC)C(C2=C(C)SC(C(S3)=CC4=C3C(C5=CC=C(CC(CC)CCCC)S5)=C6C(SC(C)=C6)=C4C7=CC=C(C[C@H](CCCC)CC)S7)=C21)=O,CCCCCCCCN1C(=O)c2c(C)sc(-c3cc4c(-c5ccc(C[C@@H](CC)CCCC)s5)c5sc(C)cc5c(-c5ccc(CC(CC)CCCC)s5)c4s3)c2C1=O,58,121,870.3940000000023,6
P2,S391,3.58,3.58,0.68,9.94,0.528,60.0,29.4 ,2.04 ,965,5.73,3.88,1.85,CC1=CC2=C(C3=CC=C(CC(CC)CCCC)[Se]3)C(SC(C4=C(C(N(CC(CC)CCCC)C5=O)=O)C5=C(C)S4)=C6)=C6C(C7=CC=C(CC(CC)CCCC)[Se]7)=C2S1,CCCCC(CC)Cc1ccc(-c2c3cc(-c4sc(C)c5c4C(=O)N(CC(CC)CCCC)C5=O)sc3c(-c3ccc(CC(CC)CCCC)[se]3)c3cc(C)sc23)[se]1,58,121,964.1800000000023,6
PBDTT-O-TT-CF,S422,8.68,8.68,0.78,16.5,0.68,34.6,19.0 ,1.82 ,920,5.31,3.33,1.52,CC(S1)=CC2=C1C(C3=CC=C(OCC(CC)CCCC)S3)=C(C=C(C4=C5C(C(F)=C(C(C(CC)CCCC)=O)S5)=C(C)S4)S6)C6=C2C7=CC=C(OCC(CCCC)CC)S7,CCCCC(CC)COc1ccc(-c2c3cc(-c4sc(C)c5c(F)c(C(=O)C(CC)CCCC)sc45)sc3c(-c3ccc(OCC(CC)CCCC)s3)c3cc(C)sc23)s1,60,121,921.435000000002,7
P4,S459,1.05,1.05,1.0,1.87,0.38,10.7,7.6 ,1.41 ,947,5.46,3.09,1.94,CC1=CC=C(C2=C(OCCCCCCCC)C(OCCCCCCCC)=C(C3=CC=C(C4=CC=C(N(C5=CC=C(C)C=C5)C6=CC(C(F)(F)F)=CC(C(F)(F)F)=C6)C=C4)S3)C7=NON=C27)S1,CCCCCCCCOc1c(OCCCCCCCC)c(-c2ccc(-c3ccc(N(c4ccc(C)cc4)c4cc(C(F)(F)F)cc(C(F)(F)F)c4)cc3)s2)c2nonc2c1-c1ccc(C)s1,66,121,948.1520000000022,7
TPD(2EH/C8),S226,6.5,6.5,1.0,11.1,0.58,51.4,16.4 ,3.10 ,869,5.29,3.41,1.88,CC(S1)=CC2=C1C(C3=CC=C(CC(CC)CCCC)S3)=C(C=C(C4=C5C(C(N(CCCCCCCC)C5=O)=O)=C(C)S4)S6)C6=C2C7=CC=C(CC(CCCC)CC)S7,CCCCCCCCN1C(=O)c2c(C)sc(-c3cc4c(-c5ccc(CC(CC)CCCC)s5)c5sc(C)cc5c(-c5ccc(CC(CC)CCCC)s5)c4s3)c2C1=O,58,121,870.3940000000023,6
PVB2,S461,2.05,2.05,1.09,5.33,0.35,51.9,28.5 ,1.82 ,869,5.64,3.54,2.1,CC1=CC=C(C2=C3C(SC(CCCCCCCC)=C3)=C(C4=CC=C(C5=C6C(C(N(CC(CC)CCCC)C6=O)=O)=C(C)S5)S4)C7=C2SC(CCCCCCCC)=C7)S1,CCCCCCCCc1cc2c(-c3ccc(-c4sc(C)c5c4C(=O)N(CC(CC)CCCC)C5=O)s3)c3sc(CCCCCCCC)cc3c(-c3ccc(C)s3)c2s1,58,121,870.3940000000022,6
CPDT-co-TPATCN,S368,0.22,0.22,0.58,1.26,0.32,11.5,6.9 ,1.66 ,882,5.06,3.72,1.34,CC1=CC2=C(C(SC(C3=CC=C(N(C4=CC=C(C)C=C4)C5=CC=C(/C=C\C6=CC=C(/C(C#N)=C(C#N)/C#N)S6)C=C5)C=C3)=C7)=C7C2(CC(CC)CCCC)CC(CC)CCCC)S1,CCCCC(CC)CC1(CC(CC)CCCC)c2cc(C)sc2-c2sc(-c3ccc(N(c4ccc(C)cc4)c4ccc(/C=C\c5ccc(C(C#N)=C(C#N)C#N)s5)cc4)cc3)cc21,63,121,883.3090000000018,6
PTIPS-BDT-TT (P2),S199,3.16,3.16,0.78,8.38,0.48,41.8,19.0 ,2.20 ,842,5.61,3.94,1.67,CC1=CC2=C(C(C#C[Si](C(C)C)(C(C)C)C(C)C)=C(C=C(C3=C4C(C=C(C(C(CC)CCCC)=O)S4)=C(C)S3)S5)C5=C2C#C[Si](C(C)C)(C(C)C)C(C)C)S1,CCCCC(CC)C(=O)c1cc2c(C)sc(-c3cc4c(C#C[Si](C(C)C)(C(C)C)C(C)C)c5sc(C)cc5c(C#C[Si](C(C)C)(C(C)C)C(C)C)c4s3)c2s1,55,121,843.4950000000024,5
PBDT-TPD (P3),S225,4.8,4.8,0.93,10.0,0.51,35.9,16.1 ,2.23 ,793,5.6,3.82,1.84,CC(S1)=CC2=C1C(OCC(CCCC)CC)=C(C=C(C3=C4C(C(N(CCCCCCCCCCCC)C4=O)=O)=C(C)S3)S5)C5=C2OCC(CCCC)CC,CCCCCCCCCCCCN1C(=O)c2c(C)sc(-c3cc4c(OCC(CC)CCCC)c5sc(C)cc5c(OCC(CC)CCCC)c4s3)c2C1=O,54,121,794.2460000000026,4
PBDTT-S-TT-CF,S422,9.58,9.58,0.89,15.1,0.71,51.8,27.0 ,1.92 ,952,5.44,3.31,1.56,CC(S1)=CC2=C1C(C3=CC=C(SCC(CC)CCCC)S3)=C(C=C(C4=C5C(C(F)=C(C(C(CC)CCCC)=O)S5)=C(C)S4)S6)C6=C2C7=CC=C(SCC(CCCC)CC)S7,CCCCC(CC)CSc1ccc(-c2c3cc(-c4sc(C)c5c(F)c(C(=O)C(CC)CCCC)sc45)sc3c(-c3ccc(SCC(CC)CCCC)s3)c3cc(C)sc23)s1,60,121,953.571000000002,7
PBDT(F)TPD,S160,3.0,2.7,0.9,7.8,0.42,34.8,14.5 ,2.40 ,837,4.85,2.76,1.78,O=C1N(CCCCCCCC)C(C2=C(C)SC(C(S3)=CC4=C3C(C5=CC=C(CC(CC)CCCC)O5)=C6C(SC(C)=C6)=C4C7=CC=C(C[C@H](CCCC)CC)O7)=C21)=O,CCCCCCCCN1C(=O)c2c(C)sc(-c3cc4c(-c5ccc(C[C@@H](CC)CCCC)o5)c5sc(C)cc5c(-c5ccc(CC(CC)CCCC)o5)c4s3)c2C1=O,58,121,838.2580000000023,6
PBDT(S)TPD,S160,4.7,4.3,0.98,8.7,0.48,40.1,12.7 ,3.20 ,965,4.98,2.76,1.85,O=C1N(CCCCCCCC)C(C2=C(C)SC(C(S3)=CC4=C3C(C5=CC=C(CC(CC)CCCC)[Se]5)=C6C(SC(C)=C6)=C4C7=CC=C(C[C@H](CCCC)CC)[Se]7)=C21)=O,CCCCCCCCN1C(=O)c2c(C)sc(-c3cc4c(-c5ccc(C[C@@H](CC)CCCC)[se]5)c5sc(C)cc5c(-c5ccc(CC(CC)CCCC)[se]5)c4s3)c2C1=O,58,121,964.1800000000021,6
PC,S473,2.26,2.26,0.861,6.914,0.38,18.1,8.2 ,2.20 ,852,5.71,3.93,1.77,CC1=CC2=C(C(C3=CC=C(CC(CCCC)CCCCCC)S3)=C(C=C(C4=CC=C(C)C5=NSN=C54)S6)C6=C2C7=CC=C(CC(CCCCCC)CCCC)S7)S1,CCCCCCC(CCCC)Cc1ccc(-c2c3cc(-c4ccc(C)c5nsnc45)sc3c(-c3ccc(CC(CCCC)CCCCCC)s3)c3cc(C)sc23)s1,57,121,853.4110000000022,7
PCzTh-TVDT,S384,1.3,1.3,0.96,4.67,0.291,57.1,15.9 ,3.59 ,833,5.59,3.65,1.94,CC1=CC2=C(C(C=CC(C3=CC(/C=C/C4=CC=C(/C=C5C(N(CC)C(N(CC)C/5=O)=S)=O)S4)=C(C)S3)=C6)=C6N2C(CCCCCCCC)CCCCCCCC)C=C1,CCCCCCCCC(CCCCCCCC)n1c2cc(C)ccc2c2ccc(-c3cc(/C=C/c4ccc(C=C5C(=O)N(CC)C(=S)N(CC)C5=O)s4)c(C)s3)cc21,58,121,834.2740000000025,5
TP3,S20,1.02,1.02,0.56,4.41,0.41,10.6,6.6 ,1.60 ,815,5.24,3.45,1.57,CC1=CC(N(C(CCCCCCCCCC)CCCCCCCCCC)C2=C3C=CC(C4=CC=C(C5=C6C(N=C(C)C(C)=N6)=C(C7=CC=C(C)S7)S5)S4)=C2)=C3C=C1,CCCCCCCCCCC(CCCCCCCCCC)n1c2cc(C)ccc2c2ccc(-c3ccc(-c4sc(-c5ccc(C)s5)c5nc(C)c(C)nc45)s3)cc21,57,122,816.3030000000024,7
PBTTDPP,S397,0.8,0.78,0.67,2.79,0.43,19.0,11.5 ,1.65 ,1020,4.96,3.69,1.27,CC1=CC(C2=C3SC(CCCCCCCCCCCCCCCC)=C2)=C(S1)C4=C3C=C(C5=C6C(C(N(CCCCCCCCCCCC)C6=O)=O)=C(C)S5)S4,CCCCCCCCCCCCCCCCc1cc2c3cc(C)sc3c3sc(-c4sc(C)c5c4C(=O)N(CCCCCCCCCCCC)C5=O)cc3c2s1,55,122,818.3370000000024,5
TP2,S20,0.89,0.89,0.64,4.07,0.34,11.7,5.8 ,2.00 ,868,5.27,3.53,1.55,CC1=CC=C(C2=CC=C(C3=CC=C(C4=C(N=C(C5=CC=CC=C5)C(C6=CC=CC=C6)=N7)C7=C(C8=CC=C(C)S8)S4)S3)C=C2C9(CC(CC)CCCC)CC(CC)CCCC)C9=C1,CCCCC(CC)CC1(CC(CC)CCCC)c2cc(C)ccc2-c2ccc(-c3ccc(-c4sc(-c5ccc(C)s5)c5nc(-c6ccccc6)c(-c6ccccc6)nc45)s3)cc21,62,122,869.3220000000019,8
PTBDTDTBT,S74,1.9,1.9,0.68,6.69,0.42,32.6,19.2 ,1.70 ,960,5.29,3.67,1.62,CC(S1)=CC2=C1C(C3=CC=C(CC(CCCCCC)CC)S3)=C(C=C(C4=CC=C(C5=CC=C(C6=CC=C(C)S6)C7=NSN=C75)S4)S8)C8=C2C9=CC=C(CC(CCCCCC)CC)S9,CCCCCCC(CC)Cc1ccc(-c2c3cc(-c4ccc(-c5ccc(-c6ccc(C)s6)c6nsnc56)s4)sc3c(-c3ccc(CC(CC)CCCCCC)s3)c3cc(C)sc23)s1,63,123,961.5570000000018,9
DTS-T6,S95,2.7,2.7,0.98,6.01,0.46,27.9,19.1 ,1.46 ,832,5.21,3.49,1.72,CC1=CC2=C(C(SC(C3=C4C(C(C5=C(CCCCCC)SC(CCCCCC)=C5C4=O)=O)=C(C)S3)=C6)=C6[Si]2(CC(CC)CCCC)C[C@@H](CC)CCCC)S1,CCCCCCc1sc(CCCCCC)c2c1C(=O)c1c(C)sc(-c3cc4c(s3)-c3sc(C)cc3[Si]4(CC(CC)CCCC)C[C@@H](CC)CCCC)c1C2=O,55,123,833.4240000000023,4
PBDT-TPD,S498,2.14,2.14,0.93,5.23,0.416,10.3,4.6 ,2.23 ,933,5.51,3.34,1.88,CC1=CC2=C(C(C3=CC=C(SCC(CCCC)CC)S3)=C(C=C(C4=C5C(C(N(CC(CC)CCCC)C5=O)=O)=C(C)S4)S6)C6=C2C7=CC=C(SCC(CCCC)CC)S7)S1,CCCCC(CC)CSc1ccc(-c2c3cc(-c4sc(C)c5c4C(=O)N(CC(CC)CCCC)C5=O)sc3c(-c3ccc(SCC(CC)CCCC)s3)c3cc(C)sc23)s1,60,123,934.5280000000021,6
PBDTTT-EFS,S400,8.78,8.78,0.807,16.57,0.656,160.8,69.0 ,2.33 ,1014,5.29,3.71,1.58,CC1=C2C(SC(C(OCC(CC)CCCC)=O)=C2F)=C(C3=CC4=C(C5=CC=C(CC(CCCC)CC)[Se]5)C6=C(C=C(C)S6)C(C7=CC=C(CC(CC)CCCC)[Se]7)=C4S3)S1,CCCCC(CC)COC(=O)c1sc2c(-c3cc4c(-c5ccc(CC(CC)CCCC)[se]5)c5sc(C)cc5c(-c5ccc(CC(CC)CCCC)[se]5)c4s3)sc(C)c2c1F,60,123,1013.2490000000021,7
PBDT-TPD (P5),S225,0.95,0.95,0.76,2.9,0.43,12.5,8.3 ,1.50 ,901,5.49,3.7,1.84,CC(S1)=CC2=C1C(OCC(CCCC)CC)=C(C=C(C3=CC=C(C4=C5C(C(N(CC(CC)CCCC)C5=O)=O)=C(C6=CC=C(C)S6)S4)S3)S7)C7=C2OCC(CCCC)CC,CCCCC(CC)COc1c2cc(-c3ccc(-c4sc(-c5ccc(C)s5)c5c4C(=O)N(CC(CC)CCCC)C5=O)s3)sc2c(OCC(CC)CCCC)c2cc(C)sc12,60,123,902.3920000000023,6
PEBTBTTBT,S383,1.04,1.04,0.6,4.41,0.4,5.7,3.9 ,1.47 ,854,4.95,3.39,1.57,CC1=CC(CCCCCCCCCCCC)=C(/C=C/C2=C(CCCCCCCCCCCC)C=C(C3=CC=C(C4=CC=C(C5=CC=C(C)S5)C6=NSN=C46)S3)S2)S1,CCCCCCCCCCCCc1cc(C)sc1/C=C/c1sc(-c2ccc(-c3ccc(-c4ccc(C)s4)c4nsnc34)s2)cc1CCCCCCCCCCCC,57,123,855.4270000000023,6
PTBDTffDTBT,S74,4.8,4.8,0.86,12.17,0.46,34.2,18.0 ,1.90 ,996,5.46,3.72,1.74,CC(S1)=CC2=C1C(C3=CC=C(CC(CCCCCC)CC)S3)=C(C=C(C4=CC=C(C5=C(F)C(F)=C(C6=CC=C(C)S6)C7=NSN=C75)S4)S8)C8=C2C9=CC=C(CC(CCCCCC)CC)S9,CCCCCCC(CC)Cc1ccc(-c2c3cc(-c4ccc(-c5c(F)c(F)c(-c6ccc(C)s6)c6nsnc56)s4)sc3c(-c3ccc(CC(CC)CCCCCC)s3)c3cc(C)sc23)s1,65,123,997.5370000000017,9
PPDT5,S136,2.57,2.57,0.75,8.47,0.405,30.5,12.7 ,2.40 ,819,5.39,2.87,1.82,CC1=CC(N(CC(CCCCCC)CCCC)C(C2=C3SC(C4=CC5=C(C(SC(C)=C6)=C6[Si]5(CCCCCCCC)CCCCCCCC)S4)=C2)=O)=C3S1,CCCCCCCC[Si]1(CCCCCCCC)c2cc(C)sc2-c2sc(-c3cc4c(=O)n(CC(CCCC)CCCCCC)c5cc(C)sc5c4s3)cc21,54,123,820.4290000000025,5
P1,S232,2.74,2.7,0.87,6.69,0.46,52.8,24.0 ,2.20 ,834,5.59,3.48,1.6,CC1=CC2=C(C(OCC(CCCCCC)CCCC)=C(C=C(C3=C4C(C=C(C(OC)=O)C(C(OC)=O)=C4)=C(C)S3)S5)C5=C2OCC(CCCC)CCCCCC)S1,CCCCCCC(CCCC)COc1c2cc(-c3sc(C)c4cc(C(=O)OC)c(C(=O)OC)cc34)sc2c(OCC(CCCC)CCCCCC)c2cc(C)sc12,57,123,835.2510000000024,5
DTS-T6,S378,2.7,2.55,0.98,6.01,0.46,27.9,19.1 ,1.46 ,832,5.33,3.39,1.72,CC1=CC([Si](CC(CCCC)CC)(CC(CCCC)CC)C2=C3SC(C4=C5C(C(C6=C(CCCCCC)SC(CCCCCC)=C6C5=O)=O)=C(C)S4)=C2)=C3S1,CCCCCCc1sc(CCCCCC)c2c1C(=O)c1c(C)sc(-c3cc4c(s3)-c3sc(C)cc3[Si]4(CC(CC)CCCC)CC(CC)CCCC)c1C2=O,55,123,833.4240000000023,4
PTB6,S48,2.26,2.26,0.62,7.74,0.47,25.0,16.7 ,1.50 ,824,5.01,3.17,1.61,CC(S1)=CC2=C1C(OCC(CCCC)CC)=C(C=C(C3=C4C(C=C(C(OCC(CCCCCC)CCCC)=O)S4)=C(C)S3)S5)C5=C2OCC(CCCC)CC,CCCCCCC(CCCC)COC(=O)c1cc2c(C)sc(-c3cc4c(OCC(CC)CCCC)c5sc(C)cc5c(OCC(CC)CCCC)c4s3)c2s1,55,123,825.3250000000025,5
PDTP-DTDPP(Bu),S27,2.71,2.71,0.38,14.87,0.48,38.6,18.9 ,2.04 ,855,4.9,3.63,1.13,O=C1N(CCCC)C(C2=CC=C(C)S2)=C3C1=C(C4=CC=C(C5=CC(N(C(C[C@@H](CCCC)CC)CC(CCCC)CC)C6=C7SC(C)=C6)=C7S5)S4)N(CCCC)C3=O,CCCCC(CC)CC(C[C@H](CC)CCCC)n1c2cc(C)sc2c2sc(-c3ccc(C4=C5C(=O)N(CCCC)C(c6ccc(C)s6)=C5C(=O)N4CCCC)s3)cc21,58,123,856.3460000000023,5
PBDTTT-EFT,S400,9.0,9.0,0.784,16.86,0.682,44.2,22.0 ,2.01 ,918,5.24,3.66,1.58,CC1=C2C(SC(C(OCC(CC)CCCC)=O)=C2F)=C(C3=CC4=C(C5=CC=C(CC(CCCC)CC)S5)C6=C(C=C(C)S6)C(C7=CC=C(CC(CC)CCCC)S7)=C4S3)S1,CCCCC(CC)COC(=O)c1sc2c(-c3cc4c(-c5ccc(CC(CC)CCCC)s5)c5sc(C)cc5c(-c5ccc(CC(CC)CCCC)s5)c4s3)sc(C)c2c1F,60,123,919.4630000000022,7
PTB1,S31,5.6,5.6,0.56,15.6,0.63,22.9,18.3 ,1.20 ,824,4.9,3.2,1.58,CC1=CC2=C(C(OCCCCCCCC)=C(C=C(C3=C4C(C=C(C(OCCCCCCCCCCCC)=O)S4)=C(C)S3)S5)C5=C2OCCCCCCCC)S1,CCCCCCCCCCCCOC(=O)c1cc2c(C)sc(-c3cc4c(OCCCCCCCC)c5sc(C)cc5c(OCCCCCCCC)c4s3)c2s1,55,123,825.3250000000025,5
PBDTTT-EFF,S400,5.28,5.28,0.693,11.77,0.648,10.5,5.7 ,1.85 ,886,5.19,3.64,1.55,CC1=C2C(SC(C(OCC(CC)CCCC)=O)=C2F)=C(C3=CC4=C(C5=CC=C(CC(CCCC)CC)O5)C6=C(C=C(C)S6)C(C7=CC=C(CC(CC)CCCC)O7)=C4S3)S1,CCCCC(CC)COC(=O)c1sc2c(-c3cc4c(-c5ccc(CC(CC)CCCC)o5)c5sc(C)cc5c(-c5ccc(CC(CC)CCCC)o5)c4s3)sc(C)c2c1F,60,123,887.3270000000024,7
PBDTTT-E-T,S187,6.21,6.21,0.68,14.59,0.626,71.4,21.0 ,3.40 ,900,5.09,3.22,1.58,O=C(OCC(CC)CCCC)C1=CC2=C(C)SC(C3=CC4=C(C5=CC=C(CC(CCCC)CC)S5)C(SC(C)=C6)=C6C(C7=CC=C(CC(CC)CCCC)S7)=C4S3)=C2S1,CCCCC(CC)COC(=O)c1cc2c(C)sc(-c3cc4c(-c5ccc(CC(CC)CCCC)s5)c5sc(C)cc5c(-c5ccc(CC(CC)CCCC)s5)c4s3)c2s1,59,123,901.4730000000022,7
PBDFDTBTz,S57,1.24,1.24,0.44,4.92,0.575,18.2,9.6 ,1.90 ,835,4.99,3.06,1.93,CC(O1)=CC2=C1C(OCC(CCCC)CC)=C(C=C(C3=CC=C(C4=CC=C(C5=CC=C(C)S5)C6=NN(CCCCCCCC)N=C64)S3)O7)C7=C2OCC(CCCC)CC,CCCCCCCCn1nc2c(-c3ccc(C)s3)ccc(-c3ccc(-c4cc5c(OCC(CC)CCCC)c6oc(C)cc6c(OCC(CC)CCCC)c5o4)s3)c2n1,59,124,836.2210000000024,7
TDPP-BBT,S85,2.78,2.78,0.74,6.72,0.56,19.0,11.6 ,1.64 ,884,5.15,3.69,1.43,CC(S1)=CC2=C1C(OCCCCCC)=C(C=C(C3=CC=C(C(N(CCCCCC)C4=O)=C5C4=C(C6=CC=C(C)S6)N(CCCCCC)C5=O)S3)S7)C7=C2OCCCCCC,CCCCCCOc1c2cc(-c3ccc(C4=C5C(=O)N(CCCCCC)C(c6ccc(C)s6)=C5C(=O)N4CCCCCC)s3)sc2c(OCCCCCC)c2cc(C)sc12,60,124,885.3400000000023,5
PBDTDTBTz,S61,1.7,1.7,0.61,4.5,0.62,18.6,9.3 ,2.00 ,867,5.06,3.11,1.95,CC(S1)=CC2=C1C(OCC(CCCC)CC)=C(C=C(C3=CC=C(C4=CC=C(C5=CC=C(C)S5)C6=NN(CCCCCCCC)N=C64)S3)S7)C7=C2OCC(CCCC)CC,CCCCCCCCn1nc2c(-c3ccc(C)s3)ccc(-c3ccc(-c4cc5c(OCC(CC)CCCC)c6sc(C)cc6c(OCC(CC)CCCC)c5s4)s3)c2n1,59,124,868.3570000000024,7
PBDTT-S-TT,S101,8.42,8.35,0.84,15.32,0.655,172.3,118.0 ,1.46 ,982,5.41,3.27,1.57,CC(S1)=CC2=C1C(C3=CC=C(SCC(CC)CCCC)S3)=C(C=C(C4=C5C(C(F)=C(C(OCC(CC)CCCC)=O)S5)=C(C)S4)S6)C6=C2C7=CC=C(SCC(CCCC)CC)S7,CCCCC(CC)COC(=O)c1sc2c(-c3cc4c(-c5ccc(SCC(CC)CCCC)s5)c5sc(C)cc5c(-c5ccc(SCC(CC)CCCC)s5)c4s3)sc(C)c2c1F,62,125,983.5970000000021,7
PTIPS-BDT-TT (P3),S199,4.11,4.11,0.79,9.47,0.55,18.7,11.0 ,1.70 ,890,5.6,3.89,1.71,CC1=CC2=C(C(C#C[Si](C(C)C)(C(C)C)C(C)C)=C(C=C(C3=C4C(C(F)=C(C(OCC(CCCC)CC)=O)S4)=C(C)S3)S5)C5=C2C#C[Si](C(C)C)(C(C)C)C(C)C)S1,CCCCC(CC)COC(=O)c1sc2c(-c3cc4c(C#C[Si](C(C)C)(C(C)C)C(C)C)c5sc(C)cc5c(C#C[Si](C(C)C)(C(C)C)C(C)C)c4s3)sc(C)c2c1F,58,125,891.5110000000025,5
N-P7,S350,5.5,5.5,0.99,9.72,0.574,39.5,16.6 ,2.38 ,862,5.37,3.42,1.95,CC1=CC=C(C2=CC=C(C3=CC=C(C4=CC(C(CCCCCCCC)(CCCCCCCC)C5=C6C=CC(C)=C5)=C6C=C4)S3)C7=C2N=C(C8=CC=CC=C8)C(C9=CC=CC=C9)=N7)S1,CCCCCCCCC1(CCCCCCCC)c2cc(C)ccc2-c2ccc(-c3ccc(-c4ccc(-c5ccc(C)s5)c5nc(-c6ccccc6)c(-c6ccccc6)nc45)s3)cc21,63,125,863.293000000002,8
PTB7-TV,S410,8.55,8.55,0.75,15.75,0.72,53.2,15.2 ,3.50 ,866,5.15,3.24,1.64,CC1=CC2=C(C(OCCCCCCCCCC=C)=C(C=C(C3=C4C(SC(C(OCC(CC)CCCC)=O)=C4F)=C(C)S3)S5)C5=C2OCCCCCCCCCC=C)S1,C=CCCCCCCCCCOc1c2cc(-c3sc(C)c4sc(C(=O)OCC(CC)CCCC)c(F)c34)sc2c(OCCCCCCCCCC=C)c2cc(C)sc12,58,125,867.3370000000023,5
PBDTT-O-TT,S101,7.1,7.01,0.73,15.17,0.644,118.6,78.0 ,1.52 ,950,5.18,3.15,1.53,CC(S1)=CC2=C1C(C3=CC=C(OCC(CC)CCCC)S3)=C(C=C(C4=C5C(C(F)=C(C(OCC(CC)CCCC)=O)S5)=C(C)S4)S6)C6=C2C7=CC=C(OCC(CCCC)CC)S7,CCCCC(CC)COC(=O)c1sc2c(-c3cc4c(-c5ccc(OCC(CC)CCCC)s5)c5sc(C)cc5c(-c5ccc(OCC(CC)CCCC)s5)c4s3)sc(C)c2c1F,62,125,951.4610000000022,7
PDPP2FT-C14,S89,6.5,6.2,0.65,14.8,0.64,92.0,58.0 ,1.59 ,771,5.2,3.8,1.4,CC1=CC=C(C2=CC=C(C(N(CCCCCCCCCCCCCC)C3=O)=C4C3=C(C5=CC=C(C)O5)N(CCCCCCCCCCCCCC)C4=O)O2)S1,CCCCCCCCCCCCCCN1C(=O)C2=C(c3ccc(-c4ccc(C)s4)o3)N(CCCCCCCCCCCCCC)C(=O)C2=C1c1ccc(C)o1,55,125,771.1650000000027,3
PBDT-TS1,S49,9.52,9.52,0.81,17.55,0.672,99.3,30.1 ,3.30 ,982,5.29,3.69,1.6,CC(S1)=CC2=C1C(C3=CC=C(SCCCCCCCC)S3)=C(C=C(C4=C5C(C(F)=C(C(OCC(CCCC)CC)=O)S5)=C(C)S4)S6)C6=C2C7=CC=C(SCCCCCCCC)S7,CCCCCCCCSc1ccc(-c2c3cc(-c4sc(C)c5c(F)c(C(=O)OCC(CC)CCCC)sc45)sc3c(-c3ccc(SCCCCCCCC)s3)c3cc(C)sc23)s1,62,125,983.597000000002,7
PTIPS-BDT-TT (P1),S199,5.76,5.76,0.82,12.75,0.55,20.9,11.0 ,1.90 ,872,5.6,3.91,1.69,CC1=CC2=C(C(C#C[Si](C(C)C)(C(C)C)C(C)C)=C(C=C(C3=C4C(C=C(C(OCC(CCCC)CC)=O)S4)=C(C)S3)S5)C5=C2C#C[Si](C(C)C)(C(C)C)C(C)C)S1,CCCCC(CC)COC(=O)c1cc2c(C)sc(-c3cc4c(C#C[Si](C(C)C)(C(C)C)C(C)C)c5sc(C)cc5c(C#C[Si](C(C)C)(C(C)C)C(C)C)c4s3)c2s1,57,125,873.5210000000025,5
PTTTPD-EG (P3),S134,2.09,1.99,0.76,4.91,0.56,20.0,11.0 ,1.80 ,851,5.31,3.54,1.8,CC1=C2C(C(N(COCCOC)C2=O)=O)=C(C3=C(CCCCCCCCCCCC)C=C(C4=CC=C(C5=CC(CCCCCCCCCCCC)=C(C)S5)S4)S3)S1,CCCCCCCCCCCCc1cc(-c2ccc(-c3cc(CCCCCCCCCCCC)c(-c4sc(C)c5c4C(=O)N(COCCOC)C5=O)s3)s2)sc1C,57,126,852.3510000000028,4
BDT-T6,S378,0.73,0.72,0.87,2.64,0.33,66.4,18.8 ,3.53 ,860,5.41,3.45,1.92,O=C1C2=C(CCCCCC)SC(CCCCCC)=C2C(C3=C(C)SC(C4=CC5=C(C(OCC(CCCC)CC)=C(C=C(C)S6)C6=C5OCC(CCCC)CC)S4)=C31)=O,CCCCCCc1sc(CCCCCC)c2c1C(=O)c1c(C)sc(-c3cc4c(OCC(CC)CCCC)c5sc(C)cc5c(OCC(CC)CCCC)c4s3)c1C2=O,58,126,861.3580000000024,5
DTS-C6,S378,4.12,4.06,0.9,8.96,0.51,29.4,19.5 ,1.51 ,826,5.33,3.52,1.63,CC1=CC([Si](CC(CCCC)CC)(CC(CCCC)CC)C2=C3SC(C4=C5C(C(C(C=C(CCCCCC)C(CCCCCC)=C6)=C6C5=O)=O)=C(C)S4)=C2)=C3S1,CCCCCCc1cc2c(cc1CCCCCC)C(=O)c1c(-c3cc4c(s3)-c3sc(C)cc3[Si]4(CC(CC)CCCC)CC(CC)CCCC)sc(C)c1C2=O,56,126,827.3950000000025,4
PPDT1,S136,3.28,3.28,0.87,8.3,0.453,89.3,49.6 ,1.80 ,847,5.27,2.68,2.0,CC1=CC(N(CC(CCCCCC)CCCC)C(C2=C3SC(C4=CC(C(OCC(CCCC)CC)=C(SC(C)=C5)C5=C6OCC(CCCC)CC)=C6S4)=C2)=O)=C3S1,CCCCCCC(CCCC)Cn1c(=O)c2cc(-c3cc4c(OCC(CC)CCCC)c5sc(C)cc5c(OCC(CC)CCCC)c4s3)sc2c2sc(C)cc21,57,126,848.3630000000026,6
PFDCN,S366,4.74,4.74,0.99,9.62,0.5,17.7,10.4 ,1.70 ,845,5.3,3.43,1.87,CC1=CC2=C(C(C=CC(C3=CC=C(N(C4=CC=C(/C=C\C5=CC=C(C=C(C#N)C#N)S5)C=C4)C6=CC=C(C)C=C6)C=C3)=C7)=C7C2(CCCCCCCC)CCCCCCCC)C=C1,CCCCCCCCC1(CCCCCCCC)c2cc(C)ccc2-c2ccc(-c3ccc(N(c4ccc(C)cc4)c4ccc(/C=C\c5ccc(C=C(C#N)C#N)s5)cc4)cc3)cc21,63,126,846.2410000000021,6
DTS-C6,S95,7.85,7.85,0.86,14.39,0.64,72.8,42.8 ,1.70 ,826,5.25,3.63,1.62,CC1=CC2=C(C(SC(C3=C4C(C(C(C=C(CCCCCC)C(CCCCCC)=C5)=C5C4=O)=O)=C(C)S3)=C6)=C6[Si]2(CC(CC)CCCC)C[C@@H](CC)CCCC)S1,CCCCCCc1cc2c(cc1CCCCCC)C(=O)c1c(-c3cc4c(s3)-c3sc(C)cc3[Si]4(CC(CC)CCCC)C[C@@H](CC)CCCC)sc(C)c1C2=O,56,126,827.3950000000025,4
PGFDTDPP (C4),S25,1.5,1.5,0.76,4.1,0.62,37.0,13.0 ,2.80 ,890,5.38,3.7,1.63,O=C1N(CCCCCCCC)C(C2=CC=C(C3=CC=C([Ge](CCCC)(CCCC)C4=C5C=CC(C)=C4)C5=C3)S2)=C6C1=C(C7=CC=C(C)S7)N(CCCCCCCC)C6=O,CCCCCCCCN1C(=O)C2=C(c3ccc(-c4ccc5c(c4)-c4ccc(C)cc4[Ge]5(CCCC)CCCC)s3)N(CCCCCCCC)C(=O)C2=C1c1ccc(C)s1,59,127,889.8720000000023,4
P2,S367,0.48,0.48,0.8,1.45,0.41,205.7,59.2 ,3.48 ,815,5.51,2.53,2.34,CC1=CC(/C=C/C2=CC=C(/C=C(C(OCCCCCCCC)=O)/C#N)S2)=C(C3=CC=C(C(C=CC(C)=C4)=C4C5(CCCCCCCC)CCCCCCCC)C5=C3)S1,CCCCCCCCOC(=O)/C(C#N)=C\c1ccc(/C=C/c2cc(C)sc2-c2ccc3c(c2)C(CCCCCCCC)(CCCCCCCC)c2cc(C)ccc2-3)s1,58,127,816.2740000000025,4
HXS-1,S144,5.4,5.4,0.81,9.8,0.69,51.4,16.6 ,3.10 ,861,5.21,3.35,1.95,CC1=CC=C(S1)C(C2=NSN=C23)=C(OCCCCCCCC)C(OCCCCCCCC)=C3C4=CC=C(C5=CC(N(CCCCCCCC)C6=CC(C)=CC=C67)=C7C=C5)S4,CCCCCCCCOc1c(OCCCCCCCC)c(-c2ccc(-c3ccc4c5ccc(C)cc5n(CCCCCCCC)c4c3)s2)c2nsnc2c1-c1ccc(C)s1,60,127,862.3280000000025,7
PDBPTBT-4,S401,4.1,4.1,0.75,9.42,0.58,85.3,62.9 ,1.36 ,860,5.32,3.5,1.82,CC1=CC2=C(C3=CC=C(C4=CC=C(C5=C(OCCCCCCCC)C=C(C6=CC=C(C)S6)C7=NSN=C75)S4)C=C3C(CCCCCCCC)(CCCCCCCC)O2)C=C1,CCCCCCCCOc1cc(-c2ccc(C)s2)c2nsnc2c1-c1ccc(-c2ccc3c(c2)C(CCCCCCCC)(CCCCCCCC)Oc2cc(C)ccc2-3)s1,60,128,861.3400000000023,6
BTI-BDT,S96,4.39,4.39,0.88,9.69,0.518,71.5,21.8 ,3.28 ,875,5.41,2.3,1.93,CC1=CC2=C(OCC(CCCC)CC)C(S3)=C(C(OCC(CCCC)CC)=C2S1)C=C3C4=CC(C(N(CC(CCCCCC)CCCC)C5=O)=O)=C(S4)C6=C5C=C(C)S6,CCCCCCC(CCCC)Cn1c(=O)c2cc(C)sc2c2sc(-c3cc4c(OCC(CC)CCCC)c5sc(C)cc5c(OCC(CC)CCCC)c4s3)cc2c1=O,59,128,876.3730000000024,6
PDBPTBT-5,S401,7.06,7.06,0.96,11.09,0.67,160.0,33.4 ,4.79 ,878,5.57,3.63,1.94,CC1=CC2=C(C3=CC=C(C4=CC=C(C5=C(OCCCCCCCC)C(F)=C(C6=CC=C(C)S6)C7=NSN=C75)S4)C=C3C(CCCCCCCC)(CCCCCCCC)O2)C=C1,CCCCCCCCOc1c(F)c(-c2ccc(C)s2)c2nsnc2c1-c1ccc(-c2ccc3c(c2)C(CCCCCCCC)(CCCCCCCC)Oc2cc(C)ccc2-3)s1,61,128,879.3300000000023,6
PCDTTPD,S145,1.82,1.82,1.07,4.72,0.36,24.0,13.0 ,1.80 ,860,5.71,3.74,2.05,CC1=C([H])C=C(C(S2)=C3C(C(N(CCCCCCCC)C3=O)=O)=C2C4=CC([H])=C(C5=CC(N(C(CCCCCCCC)CCCCCCCC)C6=CC(C)=CC=C67)=C7C=C5)S4)S1,CCCCCCCCC(CCCCCCCC)n1c2cc(C)ccc2c2ccc(-c3ccc(-c4sc(-c5ccc(C)s5)c5c4C(=O)N(CCCCCCCC)C5=O)s3)cc21,60,128,861.3400000000025,6
PDTSTTz,S354,5.59,5.59,0.77,11.9,0.61,13.8,8.7 ,1.59 ,918,5.06,2.81,1.81,CC1=CC(CCCCCC)=C(C2=NC(SC(C3=C(CCCCCC)C=C(C4=CC5=C(C(SC(C)=C6)=C6[Si]5(CC(CC)CCCC)CC(CC)CCCC)S4)S3)=N7)=C7S2)S1,CCCCCCc1cc(C)sc1-c1nc2sc(-c3sc(-c4cc5c(s4)-c4sc(C)cc4[Si]5(CC(CC)CCCC)CC(CC)CCCC)cc3CCCCCC)nc2s1,59,129,919.6120000000021,6
PCzTh-TVCN,S384,1.33,1.33,0.99,3.72,0.361,59.5,16.0 ,3.72 ,830,5.57,3.39,2.18,CC1=CC2=C(C(C=CC(C3=CC(/C=C/C4=CC=C(/C=C(C(OCCCCCCCC)=O)\C#N)S4)=C(C)S3)=C5)=C5N2C(CCCCCCCC)CCCCCCCC)C=C1,CCCCCCCCOC(=O)/C(C#N)=C/c1ccc(/C=C/c2cc(-c3ccc4c5ccc(C)cc5n(C(CCCCCCCC)CCCCCCCC)c4c3)sc2C)s1,59,129,831.2890000000026,5
PDTSTTz-4,S376,5.88,5.88,0.73,11.25,0.716,9.3,6.3 ,1.47 ,918,5.04,3.41,1.76,CC1=C(CCCCCC)C=C(S1)C2=NC3=C(N=C(C4=CC(CCCCCC)=C(C5=CC([Si](CC(CCCC)CC)(CC(CC)CCCC)C6=C7SC(C)=C6)=C7S5)S4)S3)S2,CCCCCCc1cc(-c2nc3sc(-c4cc(CCCCCC)c(-c5cc6c(s5)-c5sc(C)cc5[Si]6(CC(CC)CCCC)CC(CC)CCCC)s4)nc3s2)sc1C,59,129,919.6120000000024,6
PDTPTBT,S379,2.04,2.04,0.55,8.91,0.421,22.1,11.3 ,1.95 ,917,5.27,3.57,1.62,CC1=CC2=C(C(SC(C3=CC(CCCCCCCC)=C(C4=CC=C(C5=C(CCCCCCCC)C=C(C)S5)C6=NSN=C46)S3)=C7)=C7N2C8=CC=C(CCCCCCCC)C=C8)S1,CCCCCCCCc1ccc(-n2c3cc(C)sc3c3sc(-c4cc(CCCCCCCC)c(-c5ccc(-c6sc(C)cc6CCCCCCCC)c6nsnc56)s4)cc32)cc1,62,129,918.4860000000023,8
BDT-C6,S95,0.45,0.45,0.83,1.81,0.3,44.3,18.6 ,2.38 ,854,5.23,3.37,1.86,CC(S1)=CC2=C1C(OCC(CCCC)CC)=C(C=C(C3=C4C(C(C(C=C(CCCCCC)C(CCCCCC)=C5)=C5C4=O)=O)=C(C)S3)S6)C6=C2OCC(CCCC)CC,CCCCCCc1cc2c(cc1CCCCCC)C(=O)c1c(-c3cc4c(OCC(CC)CCCC)c5sc(C)cc5c(OCC(CC)CCCC)c4s3)sc(C)c1C2=O,59,129,855.3290000000027,5
PTTBDT-FTT,S193,7.71,7.39,0.77,14.7,0.68,61.5,25.0 ,2.46 ,1030,5.31,3.76,1.55,O=C(OCC(CC)CCCC)C1=C(F)C2=C(C3=CC4=C(C(C5=CC(SC(CC(CC)CCCC)=C6)=C6S5)=C(C=C(C)S7)C7=C4C8=CC(SC(CC(CCCC)CC)=C9)=C9S8)S3)SC(C)=C2S1,CCCCC(CC)COC(=O)c1sc2c(C)sc(-c3cc4c(-c5cc6sc(CC(CC)CCCC)cc6s5)c5sc(C)cc5c(-c5cc6sc(CC(CC)CCCC)cc6s5)c4s3)c2c1F,66,129,1031.6410000000021,9
BTSA5,S293,5.5,5.5,0.85,9.5,0.682,66.2,14.4 ,4.60 ,855,5.39,3.55,1.84,O=S(N(CC(CCCCCCCCCCCCCC)CCCCCCCCCCCCCC)C1=C2SC(C)=C1)(C3=C2SC(C4=CC=C(C5=CC=C(C)S5)S4)=C3)=O,CCCCCCCCCCCCCCC(CCCCCCCCCCCCCC)CN1c2cc(C)sc2-c2sc(-c3ccc(-c4ccc(C)s4)s3)cc2S1(=O)=O,56,129,856.4520000000028,4
PBTTPD,S131,4.7,4.7,0.95,8.02,0.62,13.6,9.7 ,1.40 ,793,5.56,3.1,1.82,CC1=C(CCCCCCCCCCCC)C=C(S1)C(S2)=CC(CCCCCCCCCCCC)=C2C3=C(C(N(CC(CC)CCCC)C4=O)=O)C4=C(C)S3,CCCCCCCCCCCCc1cc(-c2cc(CCCCCCCCCCCC)c(-c3sc(C)c4c3C(=O)N(CC(CC)CCCC)C4=O)s2)sc1C,54,129,794.3340000000029,3
PTN8,S238,3.35,3.35,0.97,8.28,0.417,44.1,20.3 ,2.17 ,930,5.6,3.81,1.79,CC(S1)=CC2=C1C(C3=CC=C(CC(CCCC)CC)S3)=C(C=C(C4=C5C(C(C(C=C(CCCCCCCC)C=C6)=C6C5=O)=O)=C(C)S4)S7)C7=C2C8=CC=C(CC(CC)CCCC)S8,CCCCCCCCc1ccc2c(c1)C(=O)c1c(C)sc(-c3cc4c(-c5ccc(CC(CC)CCCC)s5)c5sc(C)cc5c(-c5ccc(CC(CC)CCCC)s5)c4s3)c1C2=O,63,129,931.4770000000022,7
PDPP-BBT,S85,1.51,1.51,0.78,3.73,0.52,9.7,4.7 ,2.06 ,872,5.47,3.74,1.7,CC(S1)=CC2=C1C(OCCCCCC)=C(C=C(C3=CC=C(C(N(CCCCCC)C4=O)=C5C4=C(C6=CC=C(C)C=C6)N(CCCCCC)C5=O)C=C3)S7)C7=C2OCCCCCC,CCCCCCOc1c2cc(-c3ccc(C4=C5C(=O)N(CCCCCC)C(c6ccc(C)cc6)=C5C(=O)N4CCCCCC)cc3)sc2c(OCCCCCC)c2cc(C)sc12,62,130,873.2820000000025,5
PPDT2,S136,4.08,4.08,0.85,9.26,0.521,75.2,41.8 ,1.80 ,843,5.47,2.68,1.97,CC1=CC(N(CC(CCCCCC)CCCC)C(C2=C3SC(C4=CC(C(CCC(CCCC)CC)=C(SC(C)=C5)C5=C6CCC(CCCC)CC)=C6S4)=C2)=O)=C3S1,CCCCCCC(CCCC)Cn1c(=O)c2cc(-c3cc4c(CCC(CC)CCCC)c5sc(C)cc5c(CCC(CC)CCCC)c4s3)sc2c2sc(C)cc21,57,130,844.4190000000028,6
PPh-DTBTA,S348,1.39,1.39,0.55,4.5,0.561,18.3,8.7 ,2.11 ,812,5.2,3.33,1.87,CC(S1)=CC=C1C(C2=NN(CCCCCCCCCCCC)N=C23)=CC=C3C(S4)=CC=C4C5=C(OCCCCCCCC)C=C(C)C(OCCCCCCCC)=C5,CCCCCCCCCCCCn1nc2c(-c3ccc(C)s3)ccc(-c3ccc(-c4cc(OCCCCCCCC)c(C)cc4OCCCCCCCC)s3)c2n1,57,130,812.2870000000028,5
POF1,S299,1.22,1.22,0.79,5.17,0.3,85.2,19.0 ,4.40 ,974,4.84,3.67,1.63,FC(C=CC=C1)=C1/N=C/C(N2)=CC=C2C3=NC4=C(C)C=CC(C5=CC6=C(OCCCCCCCC)C(SC(C)=C7)=C7C(OCCCCCCCC)=C6S5)=C4N=C3C8=CC=C(/C=N/C9=C(F)C=CC=C9)N8,CCCCCCCCOc1c2cc(-c3ccc(C)c4nc(-c5ccc(/C=N/c6ccccc6F)[nH]5)c(-c5ccc(/C=N/c6ccccc6F)[nH]5)nc34)sc2c(OCCCCCCCC)c2cc(C)sc12,70,130,975.288000000002,9
POF2,S299,1.6,1.6,0.77,5.25,0.4,75.8,19.2 ,3.90 ,1010,4.78,3.62,1.63,FC(C=CC=C1F)=C1/N=C/C(N2)=CC=C2C3=NC4=C(C)C=CC(C5=CC6=C(OCCCCCCCC)C(SC(C)=C7)=C7C(OCCCCCCCC)=C6S5)=C4N=C3C8=CC=C(/C=N/C9=C(F)C=CC=C9F)N8,CCCCCCCCOc1c2cc(-c3ccc(C)c4nc(-c5ccc(/C=N/c6c(F)cccc6F)[nH]5)c(-c5ccc(/C=N/c6c(F)cccc6F)[nH]5)nc34)sc2c(OCCCCCCCC)c2cc(C)sc12,72,130,1011.2680000000017,9
PTP8,S237,6.18,6.18,0.96,11.0,0.585,26.1,12.5 ,2.08 ,945,5.59,3.62,1.78,CC(S1)=CC2=C1C(C3=CC=C(CC(CCCC)CC)S3)=C(C=C(C4=C5C(C(N(C6=CC=C(CCCCCCCC)C=C6)C5=O)=O)=C(C)S4)S7)C7=C2C8=CC=C(CC(CC)CCCC)S8,CCCCCCCCc1ccc(N2C(=O)c3c(C)sc(-c4cc5c(-c6ccc(CC(CC)CCCC)s6)c6sc(C)cc6c(-c6ccc(CC(CC)CCCC)s6)c5s4)c3C2=O)cc1,64,131,946.4920000000022,7
PBTF-OP,S431,9.0,8.9,0.86,16.4,0.622,134.6,64.3 ,2.09 ,938,5.45,3.34,1.62,CC1=CC2=C(C(C3=CC=CC(OCC(CC)CCCC)=C3)=C(C=C(C4=C5C(C(F)=C(C(OCC(CCCC)CC)=O)S5)=C(C)S4)S6)C6=C2C7=CC=CC(OCC(CC)CCCC)=C7)S1,CCCCC(CC)COC(=O)c1sc2c(-c3cc4c(-c5cccc(OCC(CC)CCCC)c5)c5sc(C)cc5c(-c5cccc(OCC(CC)CCCC)c5)c4s3)sc(C)c2c1F,64,131,939.4030000000024,7
PBDT-Tz-TPD (P1),S192,0.27,0.27,0.82,1.05,0.32,110.0,26.3 ,3.80 ,927,5.65,3.84,1.81,CC1=CC2=C(S1)C(C3=NC=C(CCCCCCCCCC)S3)=C4C(SC(C5=C(C(N(CCCCCCCC)C6=O)=O)C6=C(C)S5)=C4)=C2C7=NC=C(CCCCCCCCCC)S7,CCCCCCCCCCc1cnc(-c2c3cc(-c4sc(C)c5c4C(=O)N(CCCCCCCC)C5=O)sc3c(-c3ncc(CCCCCCCCCC)s3)c3cc(C)sc23)s1,62,131,928.4780000000023,6
PBdT-TTz,S390,3.4,3.4,0.9,5.5,0.687,17.2,11.3 ,1.52 ,946,5.19,2.9,1.91,CC1=C(CCCCCC)C=C(C(S2)=NC3=C2N=C(S3)C4=CC(CCCCCC)=C(C5=CC6=C(C(OCCCCCCCC)=C(OCCCCCCCC)C7=C6C=C(C)S7)S5)S4)S1,CCCCCCCCOc1c(OCCCCCCCC)c2sc(-c3sc(-c4nc5sc(-c6cc(CCCCCC)c(C)s6)nc5s4)cc3CCCCCC)cc2c2cc(C)sc12,62,132,947.5460000000022,7
H1,S37,0.23,0.23,0.6,1.54,0.26,40.4,20.2 ,2.00 ,866,4.78,3.15,1.63,CC(S1)=CC2=C1C(OCCCCCCCCCCCC)=C(C=C(C3=CC=C(C)C4=C3N=C(C5=CC=CC=C5)C(C6=CC=CC=C6)=N4)S7)C7=C2OCCCCCCCCCCCC,CCCCCCCCCCCCOc1c2cc(-c3ccc(C)c4nc(-c5ccccc5)c(-c5ccccc5)nc34)sc2c(OCCCCCCCCCCCC)c2cc(C)sc12,62,132,867.3220000000024,7
TPO(CO)(2EH/C11),S226,4.6,4.6,1.06,7.7,0.57,94.3,27.2 ,3.50 ,939,5.41,3.62,1.79,CC(S1)=CC2=C1C(C3=CC=C(CC(CC)CCCC)S3)=C(C=C(C4=C5C(C(N(C(CCCCCCCCCCC)=O)C5=O)=O)=C(C)S4)S6)C6=C2C7=CC=C(CC(CCCC)CC)S7,CCCCCCCCCCCC(=O)N1C(=O)c2c(C)sc(-c3cc4c(-c5ccc(CC(CC)CCCC)s5)c5sc(C)cc5c(-c5ccc(CC(CC)CCCC)s5)c4s3)c2C1=O,63,132,940.4850000000024,6
HMPQTN,S364,2.03,2.03,0.76,5.02,0.531,17.6,8.0 ,2.20 ,828,5.39,2.72,2.0,CC1=CC2=C(C(SC(C)=C3)=C3C(C4=C5C=C(CC(CCCCCCCC)CCCCCC)S4)=C2C6=C5C=C(CC(CCCCCC)CCCCCCCC)S6)S1,CCCCCCCCC(CCCCCC)Cc1cc2c3cc(CC(CCCCCC)CCCCCCCC)sc3c3c4cc(C)sc4c4sc(C)cc4c3c2s1,56,132,829.4480000000029,6
DTS-T-Ch,S95,5.17,5.17,0.8,10.1,0.64,23.4,11.7 ,2.00 ,928,5.16,3.43,1.73,O=C1C(CCCCCC)(CCCCCC)C(C2=C(C)SC(C(S3)=CC=C3C4=CC([Si]5(CC(CC)CCCC)CC(CC)CCCC)=C(S4)C6=C5C=C(C7=CC=C(C)S7)S6)=C21)=O,CCCCCCC1(CCCCCC)C(=O)c2c(C)sc(-c3ccc(-c4cc5c(s4)-c4sc(-c6ccc(C)s6)cc4[Si]5(CC(CC)CCCC)CC(CC)CCCC)s3)c2C1=O,61,133,929.5780000000025,5
PBDT-BT,S38,9.4,9.15,0.92,15.4,0.64,468.0,112.0 ,4.20 ,908,5.45,3.7,1.75,CC(S1)=CC2=C1C(C3=CC(CCCCCC)=C(CC(CC)CCCC)S3)=C(C=C(C4=CC=C(C)C5=NSN=C54)S6)C6=C2C7=CC(CCCCCC)=C(CC(CCCC)CC)S7,CCCCCCc1cc(-c2c3cc(-c4ccc(C)c5nsnc45)sc3c(-c3cc(CCCCCC)c(CC(CC)CCCC)s3)c3cc(C)sc23)sc1CC(CC)CCCC,61,133,909.5190000000025,7
P3,S355,2.86,2.86,0.68,7.85,0.535,9.5,5.6 ,1.70 ,944,5.18,3.09,1.85,CC1=CC=C(C2=C(CCCCCC)N=C(C3=NC(CCCCCC)=C(C4=CC=C(C5=CC([Si](CC(CCCC)CC)(CC(CC)CCCC)C6=C7SC(C)=C6)=C7S5)S4)S3)S2)S1,CCCCCCc1nc(-c2nc(CCCCCC)c(-c3ccc(-c4cc5c(s4)-c4sc(C)cc4[Si]5(CC(CC)CCCC)CC(CC)CCCC)s3)s2)sc1-c1ccc(C)s1,61,133,945.6500000000025,6
PCVTT,S16,0.3,0.3,0.55,0.859,0.484,7.8,3.7 ,2.10 ,840,5.49,3.02,2.1,C/C=C/C1=CC(N(C2=CC=C(OCCCCCCCC)C=C2)C3=C4C=CC(/C=C/C5=C(CCCCCCCC)C=C(C6=CC(CCCCCCCC)=C(C)S6)S5)=C3)=C4C=C1,C/C=C/c1ccc2c3ccc(/C=C/c4sc(-c5cc(CCCCCCCC)c(C)s5)cc4CCCCCCCC)cc3n(-c3ccc(OCCCCCCCC)cc3)c2c1,60,133,840.3400000000025,6
PBDT-T10-TPD,S51,4.51,4.51,0.92,8.92,0.55,66.5,36.8 ,1.81 ,925,5.47,3.67,1.8,CC(S1)=CC2=C1C(C3=CC=C(CCCCCCCCCC)S3)=C(C=C(C4=C5C(C(N(CCCCCCCC)C5=O)=O)=C(C)S4)S6)C6=C2C7=CC=C(CCCCCCCCCC)S7,CCCCCCCCCCc1ccc(-c2c3cc(-c4sc(C)c5c4C(=O)N(CCCCCCCC)C5=O)sc3c(-c3ccc(CCCCCCCCCC)s3)c3cc(C)sc23)s1,62,133,926.5020000000025,6
PBDTBT,S44,1.71,1.71,0.76,5.32,0.423,201.3,54.4 ,3.70 ,833,5.22,3.68,1.67,CC(S1)=CC2=C1C(OCC(CCCCCCCC)CCCCCC)=C(C=C(C3=CC=C(C)C4=NSN=C43)S5)C5=C2OCC(CCCCCCCC)CCCCCC,CCCCCCCCC(CCCCCC)COc1c2cc(-c3ccc(C)c4nsnc34)sc2c(OCC(CCCCCC)CCCCCCCC)c2cc(C)sc12,57,133,833.3710000000026,5
BFR2,S186,3.91,3.74,0.89,7.25,0.606,66.0,30.0 ,2.20 ,926,5.2,3.61,1.59,CC1=CC(C(C2=CC(CCCCCC)=C(CC(CC)CCCC)S2)=C(SC(C3=CC(F)=C(C)C4=NSN=C43)=C5)C5=C6C7=CC(CCCCCC)=C(CC(CCCC)CC)S7)=C6S1,CCCCCCc1cc(-c2c3cc(-c4cc(F)c(C)c5nsnc45)sc3c(-c3cc(CCCCCC)c(CC(CC)CCCC)s3)c3cc(C)sc23)sc1CC(CC)CCCC,62,133,927.5090000000024,7
