Repository: Liu-Group-UF/Machine-Learning-for-Accurate-Optical-Gap-Prediction-in-Conjugated-Polymers

File: 01-database-preprocessing-1203dp-to-1115dp/raw/sort-by-atom_number_wH-1115.csv (part 3 of 10)
Nickname,Ref. No,PCE_max(%),PCE_ave(%),Voc (V),Jsc (mA cm^2),FF,Mw (kg mol^-1),Mn (kg mol^-1),PDI (=Mw/Mn),Monomer (g mol^-1),-HOMO (eV),-LUMO (eV),bandgap(eV),SMILES,c_smiles,no_atom,no_atom_w_H,mol_weight,aromatic_ring
HMPBDT,S363,0.1,0.1,0.76,0.34,0.4,21.5,11.0 ,1.96 ,830,5.7,2.65,2.31,CC1=CC2=C(C(SC(C)=C3)=C3C(C4=CC=C(CC(CCCCCCCC)CCCCCC)S4)=C2C5=CC=C(CC(CCCCCC)CCCCCCCC)S5)S1,CCCCCCCCC(CCCCCC)Cc1ccc(-c2c(-c3ccc(CC(CCCCCC)CCCCCCCC)s3)c3cc(C)sc3c3sc(C)cc23)s1,56,134,831.4640000000031,5
DTS-T-Chy,S95,3.79,3.79,0.68,9.1,0.61,19.8,7.9 ,2.50 ,940,5.02,3.46,1.56,O=C(C1=C(C(S2)=CC=C2C3=CC([Si]4(CC(CC)CCCC)CC(CC)CCCC)=C(S3)C5=C4C=C(C6=CC=C(C)S6)S5)SC(C)=C1C/7=O)C7=C(CCCCCC)/CCCCCC,CCCCCCC(CCCCCC)=C1C(=O)c2c(C)sc(-c3ccc(-c4cc5c(s4)-c4sc(-c6ccc(C)s6)cc4[Si]5(CC(CC)CCCC)CC(CC)CCCC)s3)c2C1=O,62,134,941.5890000000024,5
PBDTBT (Z3),S188,1.95,1.95,0.84,6.28,0.369,30.2,23.2 ,1.30 ,940,4.8,2.95,1.85,CC(S1)=CC2=C1C(OCC(CCCC)CC)=C(C=C(C3=CC(CCCCCC)=C(C4=CC=C(C5=C(CCCCCC)C=C(C)S5)C6=NSN=C64)S3)S7)C7=C2OCC(CC)CCCC,CCCCCCc1cc(C)sc1-c1ccc(-c2sc(-c3cc4c(OCC(CC)CCCC)c5sc(C)cc5c(OCC(CC)CCCC)c4s3)cc2CCCCCC)c2nsnc12,63,135,941.5170000000024,7
PBDT-TPD (P8),S225,3.5,3.5,0.76,9.0,0.51,37.0,11.6 ,3.19 ,957,5.54,3.78,1.84,CC(S1)=CC2=C1C(OCC(CCCC)CC)=C(C=C(C3=CC(CC)=C(C4=C5C(C(N(CCCCCCCC)C5=O)=O)=C(C6=C(CC)C=C(C)S6)S4)S3)S7)C7=C2OCC(CCCC)CC,CCCCCCCCN1C(=O)c2c(-c3sc(C)cc3CC)sc(-c3sc(-c4cc5c(OCC(CC)CCCC)c6sc(C)cc6c(OCC(CC)CCCC)c5s4)cc3CC)c2C1=O,64,135,958.5000000000024,6
PBdT-DTBT,S390,1.13,1.13,0.8,4.58,0.307,19.1,11.2 ,1.70 ,940,5.09,3.1,1.7,CC1=C(CCCCCC)C=C(C2=CC=C(C3=NSN=C32)C4=CC(CCCCCC)=C(C5=CC6=C(C(OCCCCCCCC)=C(OCCCCCCCC)C7=C6C=C(C)S7)S5)S4)S1,CCCCCCCCOc1c(OCCCCCCCC)c2sc(-c3sc(-c4ccc(-c5cc(CCCCCC)c(C)s5)c5nsnc45)cc3CCCCCC)cc2c2cc(C)sc12,63,135,941.5170000000023,7
PBDTTPD,S227,3.87,3.87,0.99,8.7,0.453,34.0,18.9 ,1.80 ,1033,5.54,3.52,1.85,CC1=CC2=C(C(C3=CC=C(CC(CC)CCCC)S3)=C(C=C(C4=CC=C(C5=C6C(C(N(CCCCCCCC)C6=O)=O)=C(C7=CC=C(C)S7)S5)S4)S8)C8=C2C9=CC=C(CC(CC)CCCC)S9)S1,CCCCCCCCN1C(=O)c2c(-c3ccc(C)s3)sc(-c3ccc(-c4cc5c(-c6ccc(CC(CC)CCCC)s6)c6sc(C)cc6c(-c6ccc(CC(CC)CCCC)s6)c5s4)s3)c2C1=O,68,135,1034.6480000000022,8
pDSBT-BHTBT,S501,3.76,3.76,0.89,8.64,0.49,14.7,9.2 ,1.60 ,942,5.2,3.4,1.8,CC1=CC2=C(C(SC(C3=C(CCCCCC)C=C(C4=CC=C(C5=CC(CCCCCC)=C(C)S5)C6=NSN=C64)S3)=C7)=C7[Si](CCCC)(CCCC)[Si]2(CCCC)CCCC)S1,CCCCCCc1cc(-c2ccc(-c3cc(CCCCCC)c(-c4cc5c(s4)-c4sc(C)cc4[Si](CCCC)(CCCC)[Si]5(CCCC)CCCC)s3)c3nsnc23)sc1C,61,135,943.6850000000024,6
PTTTPD-C8 (P2),S134,3.2,2.92,0.81,6.7,0.59,52.0,27.0 ,1.90 ,875,5.56,3.73,1.87,CC1=C2C(C(N(CCCCCCCC)C2=O)=O)=C(C3=C(CCCCCCCCCCCC)C=C(C4=CC=C(C5=CC(CCCCCCCCCCCC)=C(C)S5)S4)S3)S1,CCCCCCCCCCCCc1cc(-c2ccc(-c3cc(CCCCCCCCCCCC)c(-c4sc(C)c5c4C(=O)N(CCCCCCCC)C5=O)s3)s2)sc1C,59,136,876.461000000003,4
PTTFPD-C8 (P6),S134,3.4,3.26,0.8,6.76,0.63,70.0,41.0 ,1.70 ,860,5.54,3.75,1.87,CC1=C2C(C(N(CCCCCCCC)C2=O)=O)=C(C3=C(CCCCCCCCCCCC)C=C(C4=CC=C(C5=CC(CCCCCCCCCCCC)=C(C)S5)S4)S3)O1,CCCCCCCCCCCCc1cc(-c2ccc(-c3cc(CCCCCCCCCCCC)c(-c4oc(C)c5c4C(=O)N(CCCCCCCC)C5=O)s3)s2)sc1C,59,136,860.393000000003,4
P9,S466,6.84,6.84,0.75,14.15,0.646,43.2,29.2 ,1.48 ,942,5.14,3.54,1.6,CC1=C(CC(CCCCCCCC)CCCCCC)C=C(C2=C(F)C(F)=C(C3=CC(CC(CCCCCC)CCCCCCCC)=C(C4=CC=C(C)[Se]4)S3)C5=NSN=C52)S1,CCCCCCCCC(CCCCCC)Cc1cc(-c2c(F)c(F)c(-c3cc(CC(CCCCCC)CCCCCCCC)c(-c4ccc(C)[se]4)s3)c3nsnc23)sc1C,60,136,942.3510000000028,5
PBdT-BTz,S390,2.81,2.81,0.88,5.2,0.613,31.3,20.2 ,1.55 ,972,5.16,2.82,2.01,CC1=CC=C(C2=C(CCCCCC)N=C(C3=NC(CCCCCC)=C(C4=CC=C(C5=CC6=C(C(OCCCCCCCC)=C(OCCCCCCCC)C7=C6C=C(C)S7)S5)S4)S3)S2)S1,CCCCCCCCOc1c(OCCCCCCCC)c2sc(-c3ccc(-c4sc(-c5nc(CCCCCC)c(-c6ccc(C)s6)s5)nc4CCCCCC)s3)cc2c2cc(C)sc12,64,136,973.5840000000023,7
PBDTTPD (P2),S156,3.4,3.4,0.78,8.37,0.52,170.0,70.0 ,2.40 ,864,5.47,3.59,1.88,O=C1N(C(CCCCCCCC)CCCCCCCC)C(C2=C(C)SC(C3=CC4=C(OC[C@@H](CC)CCCC)C(SC(C)=C5)=C5C(OCC(CC)CCCC)=C4S3)=C21)=O,CCCCCCCCC(CCCCCCCC)N1C(=O)c2c(C)sc(-c3cc4c(OC[C@@H](CC)CCCC)c5sc(C)cc5c(OCC(CC)CCCC)c4s3)c2C1=O,59,136,864.3810000000028,4
TP4,S20,0.9,0.9,0.62,3.94,0.37,14.0,7.8 ,1.80 ,939,5.23,3.55,1.46,CC1=CC(N(C(CCCCCCCCCC)CCCCCCCCCC)C2=C3C=CC(C4=CC=C(C5=C6C(N=C(C7=CC=CC=C7)C(C8=CC=CC=C8)=N6)=C(C9=CC=C(C)S9)S5)S4)=C2)=C3C=C1,CCCCCCCCCCC(CCCCCCCCCC)n1c2cc(C)ccc2c2ccc(-c3ccc(-c4sc(-c5ccc(C)s5)c5nc(-c6ccccc6)c(-c6ccccc6)nc45)s3)cc21,67,136,940.4450000000022,9
P8,S466,6.73,6.73,0.73,14.76,0.621,74.3,42.2 ,1.76 ,894,5.0,3.46,1.54,CC1=C(CC(CCCCCCCC)CCCCCC)C=C(C2=C(F)C(F)=C(C3=CC(CC(CCCCCC)CCCCCCCC)=C(C4=CC=C(C)S4)S3)C5=NSN=C52)S1,CCCCCCCCC(CCCCCC)Cc1cc(-c2c(F)c(F)c(-c3cc(CC(CCCCCC)CCCCCCCC)c(-c4ccc(C)s4)s3)c3nsnc23)sc1C,60,136,895.4580000000028,5
PBDTTDTBTz,S62,3.1,3.1,0.54,9.47,0.606,10.5,3.4 ,3.10 ,967,4.92,3.14,1.78,CC(O1)=CC2=C1C(C3=CC=C(CC(CCCC)CC)S3)=C(C=C(C4=CC=C(C5=CC=C(C6=CC=C(C)S6)C7=NN(CCCCCCCC)N=C75)S4)O8)C8=C2C9=CC=C(CC(CCCC)CC)S9,CCCCCCCCn1nc2c(-c3ccc(C)s3)ccc(-c3ccc(-c4cc5c(-c6ccc(CC(CC)CCCC)s6)c6oc(C)cc6c(-c6ccc(CC(CC)CCCC)s6)c5o4)s3)c2n1,67,136,968.4770000000025,9
PIDTV-ffBT,S435,7.3,7.0,0.7,17.1,0.61,90.7,28.0 ,3.24 ,908,5.23,3.69,1.53,CC1=CC(/C(C2=C3C=C4C(C(SC(C5=C(F)C(F)=C(C)C6=NSN=C65)=C7)=C7/C4=C/C(CCCCCC)CCCCCCCC)=C2)=C/C(CCCCCC)CCCCCCCC)=C3S1,CCCCCCCCC(/C=C1\c2cc3c(cc2-c2sc(C)cc21)/C(=C\C(CCCCCC)CCCCCCCC)c1cc(-c2c(F)c(F)c(C)c4nsnc24)sc1-3)CCCCCC,63,137,909.4190000000027,5
PBDT-TS3,S49,7.36,7.36,0.81,16.22,0.56,218.4,70.0 ,3.12 ,1038,5.29,3.68,1.61,CC(S1)=CC2=C1C(C3=CC=C(SCCC(C)CCCC(C)C)S3)=C(C=C(C4=C5C(C(F)=C(C(OCC(CCCC)CC)=O)S5)=C(C)S4)S6)C6=C2C7=CC=C(SCCC(C)CCCC(C)C)S7,CCCCC(CC)COC(=O)c1sc2c(-c3cc4c(-c5ccc(SCCC(C)CCCC(C)C)s5)c5sc(C)cc5c(-c5ccc(SCCC(C)CCCC(C)C)s5)c4s3)sc(C)c2c1F,66,137,1039.7050000000022,7
PTB-8,S324,2.78,2.78,0.83,5.7,0.59,170.8,83.3 ,2.05 ,900,5.24,3.34,1.9,CC1=CC2=C(OCC(CCCC)CCCCCC)C(SC(C3=C(C(F)=C(COOCC(CC)CCCC)S4)C4=C(C)S3)=C5)=C5C(OCC(CCCCCC)CCCC)=C2S1,CCCCCCC(CCCC)COc1c2cc(-c3sc(C)c4sc(COOCC(CC)CCCC)c(F)c34)sc2c(OCC(CCCC)CCCCCC)c2cc(C)sc12,60,137,901.4390000000027,5
PBDTBT (Z4),S188,1.28,1.28,0.4,5.27,0.606,23.0,19.2 ,1.20 ,972,5.2,3.65,1.55,CC(S1)=CC2=C1C(OCC(CCCC)CC)=C(C=C(C3=CC(OCCCCCC)=C(C4=CC=C(C5=C(OCCCCCC)C=C(C)S5)C6=NSN=C64)S3)S7)C7=C2OCC(CC)CCCC,CCCCCCOc1cc(C)sc1-c1ccc(-c2sc(-c3cc4c(OCC(CC)CCCC)c5sc(C)cc5c(OCC(CC)CCCC)c4s3)cc2OCCCCCC)c2nsnc12,65,137,973.5150000000024,7
PIFTBT6,S142,0.97,0.97,0.98,3.25,0.31,63.5,26.3 ,2.42 ,916,5.49,3.46,1.97,CC1=CC=C(C(C2(CCCCCC)CCCCCC)=C1)C3=C2C=C(C4=CC=C(C5=CC=C(C6=CC=C(C7=CC=C(C)S7)C8=NSN=C86)S5)C=C4C9(CCCCCC)CCCCCC)C9=C3,CCCCCCC1(CCCCCC)c2cc(C)ccc2-c2cc3c(cc21)-c1ccc(-c2ccc(-c4ccc(-c5ccc(C)s5)c5nsnc45)s2)cc1C3(CCCCCC)CCCCCC,65,137,917.4510000000025,7
PDPP2FT-C16,S89,6.2,5.7,0.65,12.3,0.69,87.0,55.0 ,1.60 ,827,5.3,3.9,1.4,CC1=CC=C(C2=CC=C(C(N(CCCCCCCCCCCCCCCC)C3=O)=C4C3=C(C5=CC=C(C)O5)N(CCCCCCCCCCCCCCCC)C4=O)O2)S1,CCCCCCCCCCCCCCCCN1C(=O)C2=C(c3ccc(-c4ccc(C)s4)o3)N(CCCCCCCCCCCCCCCC)C(=O)C2=C1c1ccc(C)o1,59,137,827.2730000000029,3
TTfT,S295,1.25,1.17,0.7,3.17,0.53,17.2,10.2 ,1.70 ,895,5.44,4.06,1.38,O=C(N1CC(CCCCCC)CCCCCCCC)C(C2=C1C(S3)=CC=C3C4=C(F)C(F)=C(C)S4)=C(C5=CC=C(C)S5)N(CC(CCCCCCCC)CCCCCC)C2=O,CCCCCCCCC(CCCCCC)CN1C(=O)C2=C(c3ccc(-c4sc(C)c(F)c4F)s3)N(CC(CCCCCC)CCCCCCCC)C(=O)C2=C1c1ccc(C)s1,61,137,895.3890000000025,3
PDPP3T,S87,7.1,6.9,0.67,15.4,0.69,400.0,147.0 ,2.72 ,859,5.3,3.74,1.33,O=C1C(C2=C(C3=CC=C(C)S3)N1CC(CCCCCCCC)CCCCCC)=C(C4=CC=C(C5=CC=C(C)S5)S4)N(CC(CCCCCC)CCCCCCCC)C2=O,CCCCCCCCC(CCCCCC)CN1C(=O)C2=C(c3ccc(-c4ccc(C)s4)s3)N(CC(CCCCCC)CCCCCCCC)C(=O)C2=C1c1ccc(C)s1,59,137,859.4090000000027,3
PPhIBDT-ThEH (P3),S152,3.7,3.65,0.89,7.01,0.586,43.4,15.5 ,2.80 ,1027,5.57,3.07,2.07,CC1=CC=C(C2=C(C(N(CC(CC)CCCC)C3=O)=O)C3=C(C4=CC=C(C5=CC(C(C6=CC=C(CC(CCCC)CC)S6)=C(SC(C)=C7)C7=C8C9=CC=C(CC(CCCC)CC)S9)=C8S5)S4)C=C2)S1,CCCCC(CC)Cc1ccc(-c2c3cc(-c4ccc(-c5ccc(-c6ccc(C)s6)c6c5C(=O)N(CC(CC)CCCC)C6=O)s4)sc3c(-c3ccc(CC(CC)CCCC)s3)c3cc(C)sc23)s1,69,138,1028.6190000000022,8
DTS-C8,S95,2.35,2.35,0.88,5.0,0.53,92.6,46.3 ,2.00 ,882,5.27,3.63,1.64,CC1=CC2=C(C(SC(C3=C4C(C(C(C=C(CCCCCCCC)C(CCCCCCCC)=C5)=C5C4=O)=O)=C(C)S3)=C6)=C6[Si]2(CC(CC)CCCC)C[C@@H](CC)CCCC)S1,CCCCCCCCc1cc2c(cc1CCCCCCCC)C(=O)c1c(-c3cc4c(s3)-c3sc(C)cc3[Si]4(CC(CC)CCCC)C[C@@H](CC)CCCC)sc(C)c1C2=O,60,138,883.5030000000027,4
PBDT-DTQx,S247,3.9,3.9,0.83,11.71,0.4,14.6,8.5 ,1.71 ,1010,5.35,3.6,1.72,CC1=CC2=C(C(C3=CC=C(CCCCCC)S3)=C(C=C(C4=CC=C(C)C5=C4N=C(C6=CC=C(CCCCCC)S6)C(C7=CC=C(CCCCCC)S7)=N5)S8)C8=C2C9=CC=C(CCCCCC)S9)S1,CCCCCCc1ccc(-c2nc3c(C)ccc(-c4cc5c(-c6ccc(CCCCCC)s6)c6sc(C)cc6c(-c6ccc(CCCCCC)s6)c5s4)c3nc2-c2ccc(CCCCCC)s2)s1,68,138,1011.6360000000022,9
DTS-Ceh,S95,5.15,5.15,0.94,9.46,0.58,90.8,53.4 ,1.70 ,882,5.27,3.65,1.62,CC1=CC2=C(C(SC(C3=C4C(C(C(C=C(CC(CCCC)CC)C(CC(CCCC)CC)=C5)=C5C4=O)=O)=C(C)S3)=C6)=C6[Si]2(CC(CC)CCCC)C[C@@H](CC)CCCC)S1,CCCCC(CC)Cc1cc2c(cc1CC(CC)CCCC)C(=O)c1c(-c3cc4c(s3)-c3sc(C)cc3[Si]4(CC(CC)CCCC)C[C@@H](CC)CCCC)sc(C)c1C2=O,60,138,883.5030000000027,4
TPO(CO)(2EH/C13),S226,4.1,4.1,1.05,7.0,0.56,78.3,26.3 ,3.00 ,967,5.41,3.62,1.79,CC(S1)=CC2=C1C(C3=CC=C(CC(CC)CCCC)S3)=C(C=C(C4=C5C(C(N(C(CCCCCCCCCCCCC)=O)C5=O)=O)=C(C)S4)S6)C6=C2C7=CC=C(CC(CCCC)CC)S7,CCCCCCCCCCCCCC(=O)N1C(=O)c2c(C)sc(-c3cc4c(-c5ccc(CC(CC)CCCC)s5)c5sc(C)cc5c(-c5ccc(CC(CC)CCCC)s5)c4s3)c2C1=O,65,138,968.5390000000025,6
PPDT3,S136,5.33,5.33,0.89,8.5,0.706,55.1,32.4 ,1.70 ,979,5.36,2.83,1.9,CC1=CC(N(CC(CCCCCC)CCCC)C(C2=C3SC(C4=CC(C(C5=CC=C(CC(CC)CCCC)S5)=C(SC(C)=C6)C6=C7C8=CC=C(CC(CC)CCCC)S8)=C7S4)=C2)=O)=C3S1,CCCCCCC(CCCC)Cn1c(=O)c2cc(-c3cc4c(-c5ccc(CC(CC)CCCC)s5)c5sc(C)cc5c(-c5ccc(CC(CC)CCCC)s5)c4s3)sc2c2sc(C)cc21,65,138,980.6190000000024,8
CPDT-co-TPADTA,S368,1.18,1.18,0.62,4.65,0.41,9.8,5.5 ,1.79 ,991,5.06,3.37,1.69,CC1=CC2=C(C(SC(C3=CC=C(N(C4=CC=C(C)C=C4)C5=CC=C(/C=C\C6=CC=C(/C=C7C(N(CC)C(N(CC)C\7=O)=S)=O)S6)C=C5)C=C3)=C8)=C8C2(CC(CC)CCCC)CC(CC)CCCC)S1,CCCCC(CC)CC1(CC(CC)CCCC)c2cc(C)sc2-c2sc(-c3ccc(N(c4ccc(C)cc4)c4ccc(/C=C\c5ccc(C=C6C(=O)N(CC)C(=S)N(CC)C6=O)s5)cc4)cc3)cc21,69,138,992.4990000000022,6
P2,S459,2.22,2.22,0.8,4.84,0.5,20.6,11.7 ,1.76 ,924,5.23,3.08,1.89,CC1=CC=C(C2=C(OCCCCCCCC)C(OCCCCCCCC)=C(C3=CC=C(C4=CC=C(N(C5=CC=C(C)C=C5)C6=CC=C(CCCCCCCC)C=C6)C=C4)S3)C7=NON=C27)S1,CCCCCCCCOc1c(OCCCCCCCC)c(-c2ccc(-c3ccc(N(c4ccc(C)cc4)c4ccc(CCCCCCCC)cc4)cc3)s2)c2nonc2c1-c1ccc(C)s1,66,139,924.3740000000025,7
PTI-1,S495,3.7,3.7,0.88,6.8,0.62,127.0,44.0 ,2.90 ,821,5.78,3.95,1.6,CC1=CC2=C(/C(C(N2CC(CCCCCC)CCCCCCCC)=O)=C3C(N(CC(CCCCCC)CCCCCCCC)C4=CC(C5=CC=C(C)S5)=CC=C4\3)=O)C=C1,CCCCCCCCC(CCCCCC)CN1C(=O)/C(=C2/C(=O)N(CC(CCCCCC)CCCCCCCC)c3cc(-c4ccc(C)s4)ccc32)c2ccc(C)cc21,59,139,821.313000000003,3
PTDBD2,S282,7.6,7.6,0.89,13.0,0.653,108.6,38.5 ,2.82 ,978,5.24,3.57,1.67,CC(S1)=CC2=C1C3=C(C(CC(CCCC)CCCC)=C(C4=C(C=C(C5=C6C(SC(C(OCC(CCCCCC)CCCC)=O)=C6F)=C(C)S5)S4)S7)C7=C3CC(CCCC)CCCC)S2,CCCCCCC(CCCC)COC(=O)c1sc2c(C)sc(-c3cc4sc5c(CC(CCCC)CCCC)c6c(sc7cc(C)sc76)c(CC(CCCC)CCCC)c5c4s3)c2c1F,64,139,979.6030000000026,7
PDTTTPD,S132,5.1,5.1,0.85,8.99,0.67,11.0,9.2 ,1.20 ,931,5.54,3.0,1.84,CC1=C2C(C(N(CC(CCCCCCCC)CCCCCC)C2=O)=O)=C(C3=CC=C(C4=C(CCCCCCCC)C(SC(C5=CC=C(C)S5)=C6CCCCCCCC)=C6S4)S3)S1,CCCCCCCCc1c(-c2ccc(C)s2)sc2c(CCCCCCCC)c(-c3ccc(-c4sc(C)c5c4C(=O)N(CC(CCCCCC)CCCCCCCC)C5=O)s3)sc12,62,139,932.5500000000028,5
PBDTDPT1,S34,3.42,3.42,0.93,6.58,0.56,157.5,43.5 ,3.62 ,1022,5.42,3.6,1.84,C(CCCCCCCC)CN1C(=O)c2c(C)sc(-c3cc4c(OCCCCCCCCCCCC)c5sc(C)cc5c(OCCCCCCCCCCCC)c4s3)c2C1=O,CCCCCCCCCCCCOc1c2cc(-c3sc(C)c4c3C(=O)N(CCCCCCCCCC)C4=O)sc2c(OCCCCCCCCCCCC)c2cc(C)sc12,60,139,878.4080000000027,4
PF-DTBTA,S348,1.3,1.3,1.0,2.64,0.515,20.2,8.7 ,2.32 ,868,5.67,3.43,2.24,CC1=CC(C(CCCCCCCC)(CCCCCCCC)C2=C3C=CC(C4=CC=C(C5=CC=C(C6=CC=C(C)S6)C7=NN(CCCCCCCCCCCC)N=C75)S4)=C2)=C3C=C1,CCCCCCCCCCCCn1nc2c(-c3ccc(C)s3)ccc(-c3ccc(-c4ccc5c(c4)C(CCCCCCCC)(CCCCCCCC)c4cc(C)ccc4-5)s3)c2n1,62,139,868.3980000000026,6
PDST-TT,S189,4.48,4.48,0.98,10.15,0.45,33.1,12.0 ,2.76 ,1102,5.5,3.87,1.63,CC1=C2C(SC(C(OCC(CC)CCCC)=O)=C2F)=C(C3=CC4=C(C5=CC(SCCCC)=C(SCCCCCC)S5)C6=C(C=C(C)S6)C(C7=CC(SCCCC)=C(SCCCCCC)S7)=C4S3)S1,CCCCCCSc1sc(-c2c3cc(-c4sc(C)c5c(F)c(C(=O)OCC(CC)CCCC)sc45)sc3c(-c3cc(SCCCC)c(SCCCCCC)s3)c3cc(C)sc23)cc1SCCCC,68,139,1103.8390000000022,7
PThTPTI,S327,7.8,7.8,0.87,13.69,0.656,62.7,28.5 ,2.20 ,883,5.42,2.77,1.86,CC1=CC2=C(C3=CC(C(N(CC(CCCCCCCC)CCCCCC)C4=C5SC(C6=CC=C(C)S6)=C4)=O)=C5C=C3C(N2CC(CCCCCC)CCCCCCCC)=O)S1,CCCCCCCCC(CCCCCC)Cn1c(=O)c2cc3c(cc2c2sc(C)cc21)c(=O)n(CC(CCCCCC)CCCCCCCC)c1cc(-c2ccc(C)s2)sc31,61,139,883.4310000000028,6
PSeTD2,S179,8.18,7.95,0.85,13.55,0.711,93.4,35.5 ,2.63 ,992,5.31,2.74,1.75,CC(S1)=CC2=C1C(SC3=C4SC5=C3C(N(CC(CCCCCCCC)CCCCCC)C6=C5SC(C7=CC=C(C)[Se]7)=C6)=O)=C4C(N2CC(CCCCCCCC)CCCCCC)=O,CCCCCCCCC(CCCCCC)Cn1c(=O)c2c3sc4c5sc(-c6ccc(C)[se]6)cc5n(CC(CCCCCC)CCCCCCCC)c(=O)c4c3sc2c2sc(C)cc21,63,139,992.4420000000023,7
PSeTPTI,S328,6.04,6.04,0.85,11.1,0.64,122.5,34.9 ,3.51 ,930,5.41,2.88,1.77,CC1=CC2=C(C3=CC(C(N(CC(CCCCCCCC)CCCCCC)C4=C5SC(C6=CC=C(C)[Se]6)=C4)=O)=C5C=C3C(N2CC(CCCCCC)CCCCCCCC)=O)S1,CCCCCCCCC(CCCCCC)Cn1c(=O)c2cc3c(cc2c2sc(C)cc21)c(=O)n(CC(CCCCCC)CCCCCCCC)c1cc(-c2ccc(C)[se]2)sc31,61,139,930.3240000000028,6
PThTD2,S179,6.9,6.65,0.85,11.95,0.68,146.4,33.2 ,4.41 ,944,5.3,2.63,1.82,CC(S1)=CC2=C1C(SC3=C4SC5=C3C(N(CC(CCCCCCCC)CCCCCC)C6=C5SC(C7=CC=C(C)S7)=C6)=O)=C4C(N2CC(CCCCCCCC)CCCCCC)=O,CCCCCCCCC(CCCCCC)Cn1c(=O)c2c3sc4c5sc(-c6ccc(C)s6)cc5n(CC(CCCCCC)CCCCCCCC)c(=O)c4c3sc2c2sc(C)cc21,63,139,945.5490000000025,7
TPfT,S295,2.4,2.29,0.83,6.14,0.449,19.3,10.3 ,1.90 ,889,5.45,3.98,1.47,O=C(N1CC(CCCCCC)CCCCCCCC)C(C2=C1C(S3)=CC=C3C4=CC(F)=C(C)C=C4F)=C(C5=CC=C(C)S5)N(CC(CCCCCCCC)CCCCCC)C2=O,CCCCCCCCC(CCCCCC)CN1C(=O)C2=C(c3ccc(-c4cc(F)c(C)cc4F)s3)N(CC(CCCCCC)CCCCCCCC)C(=O)C2=C1c1ccc(C)s1,62,140,889.3600000000026,3
SO-PBDT,S119,1.73,1.73,0.91,4.4,0.43,27.7,9.3 ,2.98 ,950,5.36,3.11,2.03,CC(S1)=CC2=C1C(SCC(CCCC)CC)=C(C=C(C3=CC4=C(C(OCC(CC)CCCC)=C(C=C(C)S5)C5=C4OCC(CCCC)CC)S3)S6)C6=C2SCC(CCCC)CC,CCCCC(CC)COc1c2cc(-c3cc4c(SCC(CC)CCCC)c5sc(C)cc5c(SCC(CC)CCCC)c4s3)sc2c(OCC(CC)CCCC)c2cc(C)sc12,62,140,951.6180000000027,6
PPEHTT,S153,0.82,0.8,0.5,4.41,0.36,13.5,8.4 ,1.60 ,959,4.91,3.18,1.73,CC(S1)=CC(CC(CCCC)CC)=C1C2=NC(S3)=C(S2)N=C3C4=C(C[C@@H](CCCC)CC)C=C(S4)C5=CC6=C(C(SC(C)=C7)=C7N6CC(CCCCCCCC)CCCCCC)S5,CCCCCCCCC(CCCCCC)Cn1c2cc(C)sc2c2sc(-c3cc(C[C@H](CC)CCCC)c(-c4nc5sc(-c6sc(C)cc6CC(CC)CCCC)nc5s4)s3)cc21,63,140,960.6330000000027,7
P1,S459,0.86,0.86,0.7,2.06,0.43,26.8,12.4 ,2.16 ,940,5.15,3.09,1.91,CC1=CC=C(C2=C(OCCCCCCCC)C(OCCCCCCCC)=C(C3=CC=C(C4=CC=C(N(C5=CC=C(C)C=C5)C6=CC=C(OCCCCCCCC)C=C6)C=C4)S3)C7=NON=C27)S1,CCCCCCCCOc1ccc(N(c2ccc(C)cc2)c2ccc(-c3ccc(-c4c(OCCCCCCCC)c(OCCCCCCCC)c(-c5ccc(C)s5)c5nonc45)s3)cc2)cc1,67,140,940.3730000000025,7
PTDIDT,S320,1.65,1.65,0.7,5.3,0.44,5.0,4.0 ,1.25 ,819,5.36,3.23,2.21,CC1=CC(C2(CCCCCCCC)CCCCCCCC)=C(C=C1)C3=C2C(C4(CCCCCCCC)CCCCCCCC)=C(S3)C5=C4C=C(C=C5)C6=CC=C(C)S6,CCCCCCCCC1(CCCCCCCC)c2cc(C)ccc2-c2sc3c(c21)C(CCCCCCCC)(CCCCCCCC)c1cc(-c2ccc(C)s2)ccc1-3,58,140,819.406000000003,4
PDPPMT-2T,S412,6.5,6.5,0.62,15.8,0.66,229.4,138.8 ,1.65 ,873,4.8,3.46,1.34,CC1=CC=C(C2=C3C(C(N2CC(CCCCCCCC)CCCCCC)=O)=C(C4=CC(C)=C(C5=CC=C(C)S5)S4)N(CC(CCCCCC)CCCCCCCC)C3=O)S1,CCCCCCCCC(CCCCCC)CN1C(=O)C2=C(c3cc(C)c(-c4ccc(C)s4)s3)N(CC(CCCCCC)CCCCCCCC)C(=O)C2=C1c1ccc(C)s1,60,140,873.4360000000028,3
PBTOTT,S153,1.03,0.99,0.75,5.3,0.25,284.6,103.0 ,2.76 ,946,5.16,3.34,1.82,CC(S1)=CC(CCCCCCCC)=C1C2=NC(S3)=C(S2)N=C3C4=C(CCCCCCCC)C=C(C5=C(CCCCCCCC)C=C(C6=CC(CCCCCCCC)=C(C)S6)S5)S4,CCCCCCCCc1cc(-c2cc(CCCCCCCC)c(-c3cc(CCCCCCCC)c(-c4nc5sc(-c6sc(C)cc6CCCCCCCC)nc5s4)s3)s2)sc1C,62,140,947.6340000000029,6
PDPPTPT,S87,7.4,7.3,0.8,14.0,0.67,143.0,72.0 ,1.98 ,853,5.48,3.66,1.53,O=C1C(C2=C(C3=CC=C(C)S3)N1CC(CCCCCCCC)CCCCCC)=C(C4=CC=C(C5=CC=C(C)C=C5)S4)N(CC(CCCCCC)CCCCCCCC)C2=O,CCCCCCCCC(CCCCCC)CN1C(=O)C2=C(c3ccc(-c4ccc(C)cc4)s3)N(CC(CCCCCC)CCCCCCCC)C(=O)C2=C1c1ccc(C)s1,60,140,853.380000000003,3
Si4T-2FBT,S331,5.52,5.52,0.77,14.07,0.51,58.0,40.0 ,1.50 ,1006,5.1,3.5,1.6,CC1=CC([Si]2(CCCCCCCC)CCCCCCCC)=C(S1)C3=C2C(S4)=C(S3)C5=C4C6=C([Si]5(CCCCCCCC)CCCCCCCC)C=C(C7=C(F)C(F)=C(C)C8=NSN=C87)S6,CCCCCCCC[Si]1(CCCCCCCC)c2cc(C)sc2-c2sc3c4c(sc3c21)-c1sc(-c2c(F)c(F)c(C)c3nsnc23)cc1[Si]4(CCCCCCCC)CCCCCCCC,65,141,1007.7190000000023,6
PSEHTT,S137,5.06,5.0,0.65,12.6,0.61,133.6,33.9 ,3.94 ,974,5.1,3.3,1.82,CC1=CC([Si]2(C[C@H](CC)CCCC)C[C@H](CC)CCCC)=C(S1)C3=C2C=C(S3)C4=CC(C[C@@H](CCCC)CC)=C(C5=NC(SC(C6=C(CC(CCCC)CC)C=C(C)S6)=N7)=C7S5)S4,CCCCC(CC)Cc1cc(C)sc1-c1nc2sc(-c3sc(-c4cc5c(s4)-c4sc(C)cc4[Si]5(C[C@H](CC)CCCC)C[C@H](CC)CCCC)cc3C[C@H](CC)CCCC)nc2s1,63,141,975.7200000000023,6
P-1,S322,4.3,4.3,0.88,9.39,0.52,61.0,30.0 ,2.03 ,909,5.5,3.6,1.96,CC1=CC2=C(C3=CC([Si](CCCCCCCC)(CCCCCCCC)C4=C5SC(C6=CC=C(C)C7=NSN=C76)=C4)=C5C=C3[Si]2(CCCCCCCC)CCCCCCCC)S1,CCCCCCCC[Si]1(CCCCCCCC)c2cc3c(cc2-c2sc(C)cc21)[Si](CCCCCCCC)(CCCCCCCC)c1cc(-c2ccc(C)c4nsnc24)sc1-3,61,141,909.6210000000027,5
PPDTBT,S14,5.08,4.89,0.81,10.4,0.61,42.7,17.8 ,2.40 ,885,5.29,3.57,1.72,CC(S1)=CC=C1C2=C(OCC(CCCCCC)CCCCCCCC)C=C(C3=CC=C(C4=CC=C(C)C5=NSN=C45)S3)C(OCC(CCCCCCCC)CCCCCC)=C2,CCCCCCCCC(CCCCCC)COc1cc(-c2ccc(-c3ccc(C)c4nsnc34)s2)c(OCC(CCCCCC)CCCCCCCC)cc1-c1ccc(C)s1,61,141,885.4470000000026,5
PPDTFBT,S14,5.11,5.02,0.81,10.2,0.62,71.5,29.8 ,2.40 ,903,5.35,3.63,1.72,CC(S1)=CC=C1C2=C(OCC(CCCCCC)CCCCCCCC)C=C(C3=CC=C(C4=C(F)C=C(C)C5=NSN=C45)S3)C(OCC(CCCCCCCC)CCCCCC)=C2,CCCCCCCCC(CCCCCC)COc1cc(-c2ccc(-c3c(F)cc(C)c4nsnc34)s2)c(OCC(CCCCCC)CCCCCCCC)cc1-c1ccc(C)s1,62,141,903.4370000000025,5
PPDT2FBT,S14,7.26,7.06,0.86,11.4,0.74,119.3,42.6 ,2.80 ,921,5.45,3.69,1.76,CC(S1)=CC=C1C2=C(OCC(CCCCCC)CCCCCCCC)C=C(C3=CC=C(C4=C(F)C(F)=C(C)C5=NSN=C45)S3)C(OCC(CCCCCCCC)CCCCCC)=C2,CCCCCCCCC(CCCCCC)COc1cc(-c2ccc(-c3c(F)c(F)c(C)c4nsnc34)s2)c(OCC(CCCCCC)CCCCCCCC)cc1-c1ccc(C)s1,63,141,921.4270000000024,5
PSOTT,S137,4.18,4.1,0.62,10.2,0.65,35.7,15.5 ,2.30 ,974,5.1,3.31,1.79,CC1=CC([Si]2(CCCCCCCC)CCCCCCCC)=C(S1)C3=C2C=C(S3)C4=CC(CCCCCCCC)=C(C5=NC(SC(C6=C(CCCCCCCC)C=C(C)S6)=N7)=C7S5)S4,CCCCCCCCc1cc(C)sc1-c1nc2sc(-c3sc(-c4cc5c(s4)-c4sc(C)cc4[Si]5(CCCCCCCC)CCCCCCCC)cc3CCCCCCCC)nc2s1,63,141,975.7200000000023,6
PBDT-TT-TPD,S477,1.36,1.36,0.74,4.88,0.372,16.8,12.0 ,1.40 ,1145,5.21,3.02,2.03,CC1=CC2=C(C(C3=CC=C(CC(CC)CCCC)S3)=C(C=C(C4=CC5=C(C=C(C6=C(C(N(CCCCCCCC)C7=O)=O)C7=C(C8=CC9=C(C=C(C)S9)S8)S6)S5)S4)S%10)C%10=C2C%11=CC=C(CC(CC)CCCC)S%11)S1,CCCCCCCCN1C(=O)c2c(-c3cc4sc(C)cc4s3)sc(-c3cc4sc(-c5cc6c(-c7ccc(CC(CC)CCCC)s7)c7sc(C)cc7c(-c7ccc(CC(CC)CCCC)s7)c6s5)cc4s3)c2C1=O,74,141,1146.8260000000018,10
Si4T-BT,S331,2.79,2.79,0.67,9.69,0.43,53.0,19.0 ,2.80 ,970,5.0,3.4,1.6,CC1=CC([Si]2(CCCCCCCC)CCCCCCCC)=C(S1)C3=C2C(S4)=C(S3)C5=C4C6=C([Si]5(CCCCCCCC)CCCCCCCC)C=C(C7=CC=C(C)C8=NSN=C78)S6,CCCCCCCC[Si]1(CCCCCCCC)c2cc(C)sc2-c2sc3c4c(sc3c21)-c1sc(-c2ccc(C)c3nsnc23)cc1[Si]4(CCCCCCCC)CCCCCCCC,63,141,971.7390000000023,6
PCz-DTBTA,S348,2.75,2.75,0.9,4.68,0.653,296.0,107.2 ,2.76 ,883,5.54,3.36,2.18,CC1=CC(N(C(CCCCCCCC)CCCCCCCC)C2=C3C=CC(C4=CC=C(C5=CC=C(C6=CC=C(C)S6)C7=NN(CCCCCCCCCCCC)N=C75)S4)=C2)=C3C=C1,CCCCCCCCCCCCn1nc2c(-c3ccc(C)s3)ccc(-c3ccc(-c4ccc5c6ccc(C)cc6n(C(CCCCCCCC)CCCCCCCC)c5c4)s3)c2n1,63,141,883.4130000000026,7
PT-PQD,S255,2.9,2.9,1.0,7.7,0.38,132.9,30.9 ,4.30 ,993,5.83,3.83,1.52,CC(S1)=CC=C1C2=C3C(C(N(CC(CC)CCCC)C3=O)=O)=C(C(S4)=CC=C4C5=CC=C(C)S5)C6=C2N=C(C7=CC(OCCCCCCCC)=CC=C7)C(C8=CC=CC(OCCCCCCCC)=C8)=N6,CCCCCCCCOc1cccc(-c2nc3c(-c4ccc(C)s4)c4c(c(-c5ccc(-c6ccc(C)s6)s5)c3nc2-c2cccc(OCCCCCCCC)c2)C(=O)N(CC(CC)CCCC)C4=O)c1,70,141,994.4460000000021,7
P0,S403,7.8,7.69,0.768,15.79,0.636,47.3,21.0 ,2.25 ,921,5.34,3.59,1.75,CC1=CC(OCC(CCCCCCCC)CCCCCC)=C(C2=CC=C(C3=C(F)C(F)=C(C4=CC=C(C)S4)C5=NSN=C35)S2)C=C1OCC(CCCCCC)CCCCCCCC,CCCCCCCCC(CCCCCC)COc1cc(-c2ccc(-c3c(F)c(F)c(-c4ccc(C)s4)c4nsnc34)s2)c(OCC(CCCCCC)CCCCCCCC)cc1C,63,141,921.4270000000025,5
P1,S355,0.3,0.3,0.82,1.24,0.296,252.6,73.7 ,3.40 ,932,5.44,2.91,2.21,CC1=CC=C(C2=C(CCCCCC)N=C(C3=NC(CCCCCC)=C(C4=CC=C(C5=CC6=C(C(C=CC(C)=C7)=C7N6C(CCCCCCCC)CCCCCCCC)C=C5)S4)S3)S2)S1,CCCCCCCCC(CCCCCCCC)n1c2cc(C)ccc2c2ccc(-c3ccc(-c4sc(-c5nc(CCCCCC)c(-c6ccc(C)s6)s5)nc4CCCCCC)s3)cc21,64,141,932.5320000000027,7
PCPEHTT,S153,2.41,2.4,0.73,9.68,0.34,11.7,8.0 ,1.46 ,958,5.01,3.3,1.85,CC(S1)=CC(CC(CC)CCCC)=C1C2=NC(S3)=C(S2)N=C3C4=C(C[C@@H](CC)CCCC)C=C(C5=CC6=C(C(SC(C)=C7)=C7C6(C[C@H](CC)CCCC)CC(CC)CCCC)S5)S4,CCCCC(CC)Cc1cc(C)sc1-c1nc2sc(-c3sc(-c4cc5c(s4)-c4sc(C)cc4C5(CC(CC)CCCC)C[C@H](CC)CCCC)cc3C[C@@H](CC)CCCC)nc2s1,63,141,959.6450000000024,6
IP2,S98,0.27,0.27,0.3,1.73,0.52,14.9,8.8 ,1.70 ,926,4.8,3.8,1.0,O=C(N1CC(CCCC)CC)/C(C2=C1C=C(C)S2)=C3C(N(CC(CC)CCCC)C4=C/3SC(C5=CC6=C(C(SC(C)=C7)=C7C6(CC(CCCC)CC)CC(CCCC)CC)S5)=C4)=O,CCCCC(CC)CN1C(=O)/C(=C2/C(=O)N(CC(CC)CCCC)c3cc(-c4cc5c(s4)-c4sc(C)cc4C5(CC(CC)CCCC)CC(CC)CCCC)sc32)c2sc(C)cc21,63,141,927.5090000000026,4
PSEHTT,S8,5.62,5.52,0.67,13.18,0.64,132.2,33.9 ,3.90 ,974,5.1,3.3,1.77,CC1=CC(CC(CC)CCCC)=C(C2=NC(SC(C3=C(CC(CCCC)CC)C=C(C4=CC([Si](CC(CC)CCCC)(CC(CCCC)CC)C5=C6SC(C)=C5)=C6S4)S3)=N7)=C7S2)S1,CCCCC(CC)Cc1cc(C)sc1-c1nc2sc(-c3sc(-c4cc5c(s4)-c4sc(C)cc4[Si]5(CC(CC)CCCC)CC(CC)CCCC)cc3CC(CC)CCCC)nc2s1,63,141,975.7200000000023,6
PBDT-TTz,S392,3.32,3.32,0.92,6.21,0.58,149.5,56.0 ,2.67 ,943,5.42,3.58,1.85,CC1=CC2=C(C(OCC(CCCC)CC)=C(C=C(C3=C(CC(CCCC)CC)C=C(C4=NN=C(C5=CC(CC(CCCC)CC)=C(C)S5)N=N4)S3)S6)C6=C2OCC(CCCC)CC)S1,CCCCC(CC)COc1c2cc(-c3sc(-c4nnc(-c5cc(CC(CC)CCCC)c(C)s5)nn4)cc3CC(CC)CCCC)sc2c(OCC(CC)CCCC)c2cc(C)sc12,64,142,943.5120000000027,6
PTF1,S299,1.04,1.04,0.72,4.97,0.29,18.0,9.3 ,1.90 ,1106,4.97,3.81,1.56,FC(C=CC=C1)=C1/N=C/C(N2)=CC=C2C3=NC4=C(C)C=CC(C5=CC6=C(C7=CC=C(CCCCCCCC)S7)C(SC(C)=C8)=C8C(C9=CC=C(CCCCCCCC)S9)=C6S5)=C4N=C3C%10=CC=C(/C=N/C%11=C(F)C=CC=C%11)N%10,CCCCCCCCc1ccc(-c2c3cc(-c4ccc(C)c5nc(-c6ccc(/C=N/c7ccccc7F)[nH]6)c(-c6ccc(/C=N/c7ccccc7F)[nH]6)nc45)sc3c(-c3ccc(CCCCCCCC)s3)c3cc(C)sc23)s1,78,142,1107.5440000000017,11
PDPP2TzDTP,S263,5.6,5.6,0.69,14.9,0.54,274.4,88.5 ,3.10 ,955,5.18,3.9,1.28,CC1=CN=C(C(N(CC(CCCCCC)CCCC)C2=O)=C3C2=C(C4=NC=C(C5=CC(N(CC(CC)CCCC)C6=C7SC(C)=C6)=C7S5)S4)N(C[C@H](CCCCCC)CCCC)C3=O)S1,CCCCCCC(CCCC)CN1C(=O)C2=C(c3ncc(-c4cc5c(s4)c4sc(C)cc4n5CC(CC)CCCC)s3)N(C[C@@H](CCCC)CCCCCC)C(=O)C2=C1c1ncc(C)s1,65,142,956.5110000000025,5
PNDTTPD (P1),S156,4.0,4.0,0.69,11.54,0.5,90.0,30.0 ,3.00 ,914,5.3,3.5,1.8,O=C1N(C(CCCCCCCC)CCCCCCCC)C(C2=C(C)SC(C3=CC4=C(OC[C@@H](CC)CCCC)C5=CC(SC(C)=C6)=C6C(OC[C@@H](CC)CCCC)=C5C=C4S3)=C21)=O,CCCCCCCCC(CCCCCCCC)N1C(=O)c2c(C)sc(-c3cc4c(OC[C@@H](CC)CCCC)c5cc6sc(C)cc6c(OC[C@@H](CC)CCCC)c5cc4s3)c2C1=O,63,142,914.4410000000029,5
PTF2,S299,2.13,2.13,0.72,8.7,0.34,54.7,21.2 ,2.50 ,1142,4.88,3.74,1.56,FC(C=CC=C1F)=C1/N=C/C(N2)=CC=C2C3=NC4=C(C)C=CC(C5=CC6=C(C7=CC=C(CCCCCCCC)S7)C(SC(C)=C8)=C8C(C9=CC=C(CCCCCCCC)S9)=C6S5)=C4N=C3C%10=CC=C(/C=N/C%11=C(F)C=CC=C%11F)N%10,CCCCCCCCc1ccc(-c2c3cc(-c4ccc(C)c5nc(-c6ccc(/C=N/c7c(F)cccc7F)[nH]6)c(-c6ccc(/C=N/c7c(F)cccc7F)[nH]6)nc45)sc3c(-c3ccc(CCCCCCCC)s3)c3cc(C)sc23)s1,80,142,1143.5240000000015,11
P1,S482,6.87,6.71,0.89,12.32,0.62,204.9,68.3 ,3.00 ,978,5.64,3.96,1.68,CC1=CC=C(C2=C(F)C(F)=C(C3=CC=C(C4=C(OCC(CCCCCC)CCCCCCCC)C(OCC(CCCCCCCC)CCCCCC)=C(C)C5=NSN=C54)S3)C6=NSN=C62)S1,CCCCCCCCC(CCCCCC)COc1c(OCC(CCCCCC)CCCCCCCC)c(-c2ccc(-c3c(F)c(F)c(-c4ccc(C)s4)c4nsnc34)s2)c2nsnc2c1C,66,142,979.4920000000028,6
PBTOxTT,S153,0.94,0.91,0.53,5.54,0.31,150.8,56.6 ,2.66 ,978,4.91,2.77,1.8,CC(S1)=CC(OCCCCCCCC)=C1C2=NC(S3)=C(S2)N=C3C4=C(OCCCCCCCC)C=C(C5=C(CCCCCCCC)C=C(C6=CC(CCCCCCCC)=C(C)S6)S5)S4,CCCCCCCCOc1cc(C)sc1-c1nc2sc(-c3sc(-c4sc(-c5cc(CCCCCCCC)c(C)s5)cc4CCCCCCCC)cc3OCCCCCCCC)nc2s1,64,142,979.6320000000024,6
PSOxTT,S137,2.27,2.1,0.56,7.5,0.49,48.6,24.3 ,2.00 ,1006,5.0,3.27,1.73,CC1=CC([Si]2(CCCCCCCC)CCCCCCCC)=C(S1)C3=C2C=C(S3)C4=CC(OCCCCCCCC)=C(C5=NC(SC(C6=C(OCCCCCCCC)C=C(C)S6)=N7)=C7S5)S4,CCCCCCCCOc1cc(C)sc1-c1nc2sc(-c3sc(-c4cc5c(s4)-c4sc(C)cc4[Si]5(CCCCCCCC)CCCCCCCC)cc3OCCCCCCCC)nc2s1,65,143,1007.7180000000023,6
P1,S35,1.54,1.44,0.41,7.39,0.48,89.6,32.0 ,2.80 ,882,4.85,3.35,1.5,CC1=C2C(C(N(CCCCCCCCCCCC)C2=O)=O)=C(C3=C(OCCCCCCCCCCCC)C=C(C4=CC(OCCCCCCCCCCCC)=C(C)S4)S3)S1,CCCCCCCCCCCCOc1cc(-c2cc(OCCCCCCCCCCCC)c(-c3sc(C)c4c3C(=O)N(CCCCCCCCCCCC)C4=O)s2)sc1C,60,143,882.440000000003,3
P2,S278,2.61,2.5,0.67,6.32,0.59,86.5,33.6 ,2.57 ,968,5.07,3.29,1.52,CC1=CC2=C(C(C3=CC=C(CCCCCCCCCCCC)O3)=C(C=C(C4=C5C(SC(C(C(CC)CCCC)=O)=C5F)=C(C)S4)S6)C6=C2C7=CC=C(CCCCCCCCCCCC)O7)S1,CCCCCCCCCCCCc1ccc(-c2c3cc(-c4sc(C)c5sc(C(=O)C(CC)CCCC)c(F)c45)sc3c(-c3ccc(CCCCCCCCCCCC)o3)c3cc(C)sc23)o1,66,143,969.5170000000026,7
P1,S278,2.55,2.39,0.73,6.04,0.54,73.2,23.0 ,3.18 ,1000,5.15,3.36,1.56,CC1=CC2=C(C(C3=CC=C(CCCCCCCCCCCC)S3)=C(C=C(C4=C5C(SC(C(C(CC)CCCC)=O)=C5F)=C(C)S4)S6)C6=C2C7=CC=C(CCCCCCCCCCCC)S7)S1,CCCCCCCCCCCCc1ccc(-c2c3cc(-c4sc(C)c5sc(C(=O)C(CC)CCCC)c(F)c45)sc3c(-c3ccc(CCCCCCCCCCCC)s3)c3cc(C)sc23)s1,66,143,1001.6530000000025,7
PDPP[T]2-EDOT,S427,2.6,2.5,0.32,15.5,0.5,383.4,142.0 ,2.70 ,917,5.73,3.66,1.13,CC1=CC=C(C2=C3C(C(N2CC(CCCCCC)CCCCCCCC)=O)=C(C4=CC=C(C5=C(OCCO6)C6=C(C)S5)S4)N(CC(CCCCCCCC)CCCCCC)C3=O)S1,CCCCCCCCC(CCCCCC)CN1C(=O)C2=C(c3ccc(-c4sc(C)c5c4OCCO5)s3)N(CC(CCCCCC)CCCCCCCC)C(=O)C2=C1c1ccc(C)s1,63,143,917.4450000000027,3
P3,S278,3.34,3.18,0.68,7.83,0.6,206.5,50.6 ,4.08 ,968,5.18,3.53,1.51,CC1=CC2=C(C(C3=CC=C(CCCCCCCCCCCC)S3)=C(C=C(C4=C5C(SC(C(C(CC)CCCC)=O)=C5F)=C(C)S4)O6)C6=C2C7=CC=C(CCCCCCCCCCCC)S7)O1,CCCCCCCCCCCCc1ccc(-c2c3cc(-c4sc(C)c5sc(C(=O)C(CC)CCCC)c(F)c45)oc3c(-c3ccc(CCCCCCCCCCCC)s3)c3cc(C)oc23)s1,66,143,969.5170000000026,7
PffBT-T4-2HD,S264,7.2,7.0,0.73,14.8,0.644,25.8,13.9 ,1.86 ,976,5.21,3.56,1.65,CC1=C(CC(CCCCCC)CCCCCCCC)C=C(C2=C(F)C(F)=C(C3=CC(CC(CCCCCC)CCCCCCCC)=C(C4=CC=C(C5=CC=C(C)S5)S4)S3)C6=NSN=C62)S1,CCCCCCCCC(CCCCCC)Cc1cc(-c2c(F)c(F)c(-c3cc(CC(CCCCCC)CCCCCCCC)c(-c4ccc(-c5ccc(C)s5)s4)s3)c3nsnc23)sc1C,65,143,977.5850000000028,6
PBDTNTDO-C1,S387,1.96,1.96,0.87,4.42,0.508,11.1,6.3 ,1.70 ,942,5.19,3.38,1.81,CC1=CC2=C(OCC(CCCC)CC)C3=C(C=C(C4=C5C(C(C(C=C(OCCCCCCCC)C(OCCCCCCCC)=C6)=C6C5=O)=O)=C(C)S4)S3)C(OCC(CC)CCCC)=C2S1,CCCCCCCCOc1cc2c(cc1OCCCCCCCC)C(=O)c1c(-c3cc4c(OCC(CC)CCCC)c5sc(C)cc5c(OCC(CC)CCCC)c4s3)sc(C)c1C2=O,65,143,943.4350000000029,5
PQTNBT,S364,2.06,2.06,0.72,5.69,0.503,10.2,6.1 ,1.68 ,962,5.38,3.34,1.61,CC1=CC2=C(C(SC(C3=CC=C(C)C4=NSN=C43)=C5)=C5C(C6=C7C=C(CC(CCCCCCCC)CCCCCC)S6)=C2C8=C7C=C(CC(CCCCCC)CCCCCCCC)S8)S1,CCCCCCCCC(CCCCCC)Cc1cc2c3cc(CC(CCCCCC)CCCCCCCC)sc3c3c4cc(-c5ccc(C)c6nsnc56)sc4c4sc(C)cc4c3c2s1,65,143,963.6110000000027,8
P4,S278,5.23,5.01,0.65,12.11,0.64,337.5,66.7 ,5.06 ,937,5.12,3.56,1.5,CC1=CC2=C(C(C3=CC=C(CCCCCCCCCCCC)O3)=C(C=C(C4=C5C(SC(C(C(CC)CCCC)=O)=C5F)=C(C)S4)O6)C6=C2C7=CC=C(CCCCCCCCCCCC)O7)O1,CCCCCCCCCCCCc1ccc(-c2c3cc(-c4sc(C)c5sc(C(=O)C(CC)CCCC)c(F)c45)oc3c(-c3ccc(CCCCCCCCCCCC)o3)c3cc(C)oc23)o1,66,143,937.3810000000026,7
P2,S35,0.64,0.57,0.59,1.59,0.54,110.0,55.0 ,2.00 ,882,5.05,3.53,1.5,CC1=C2C(C(N(CC(CCCCCC)CCCC)C2=O)=O)=C(C3=C(OCCCCCCCCCCCC)C=C(C4=CC(OCCCCCCCCCCCC)=C(C)S4)S3)S1,CCCCCCCCCCCCOc1cc(-c2cc(OCCCCCCCCCCCC)c(-c3sc(C)c4c3C(=O)N(CC(CCCC)CCCCCC)C4=O)s2)sc1C,60,143,882.440000000003,3
PDIDTBT,S320,0.76,0.76,0.7,3.3,0.33,7.0,5.0 ,1.40 ,871,5.51,3.07,2.09,CC1=CC=C(C2=CC3=C(C(SC4=C5C(CCCCCCCC)(CCCCCCCC)C6=C4C=CC(C)=C6)=C5C3(CCCCCCCC)CCCCCCCC)C=C2)C7=NSN=C17,CCCCCCCCC1(CCCCCCCC)c2cc(C)ccc2-c2sc3c(c21)C(CCCCCCCC)(CCCCCCCC)c1cc(-c2ccc(C)c4nsnc24)ccc1-3,62,144,871.4420000000028,5
PCPTDO,S16,0.8,0.8,0.8,1.558,0.546,4.3,3.3 ,1.30 ,1061,5.5,3.5,1.7,C/C=C/C1=CC(N(C2=CC=C(OCCCCCCCC)C=C2)C3=C4C=CC(/C=C/C5=CC=C(C6=CC=C(C7=C(CCCCCC)C(CCCCCC)=C(C8=CC=C(C9=CC=C(C)S9)S8)S7(=O)=O)S6)S5)=C3)=C4C=C1,C/C=C/c1ccc2c3ccc(/C=C/c4ccc(-c5ccc(C6=C(CCCCCC)C(CCCCCC)=C(c7ccc(-c8ccc(C)s8)s7)S6(=O)=O)s5)s4)cc3n(-c3ccc(OCCCCCCCC)cc3)c2c1,73,144,1062.6110000000024,8
IP1,S98,0.51,0.51,0.39,3.26,0.4,88.3,40.1 ,2.20 ,970,4.9,3.8,1.1,O=C(N1CC(CCCC)CC)/C(C2=C1C=C(C)S2)=C3C(N(CC(CC)CCCC)C4=C/3SC(C5=CC6=C(OCC(CCCC)CC)C7=C(C=C(C)S7)C(OCC(CCCC)CC)=C6S5)=C4)=O,CCCCC(CC)COc1c2cc(-c3cc4c(s3)/C(=C3\C(=O)N(CC(CC)CCCC)c5cc(C)sc53)C(=O)N4CC(CC)CCCC)sc2c(OCC(CC)CCCC)c2cc(C)sc12,66,144,971.5180000000025,5
PFPDT,S366,4.37,4.37,0.99,9.61,0.46,16.3,10.2 ,1.60 ,980,5.26,3.5,1.76,CC1=CC2=C(C(C=CC(C3=CC=C(N(C4=CC=C(/C=C\C5=CC=C(C=C6C(N(CC)C(N(CC)C6=O)=S)=O)S5)C=C4)C7=CC=C(C)C=C7)C=C3)=C8)=C8C2(CCCCCCCC)CCCCCCCC)C=C1,CCCCCCCCC1(CCCCCCCC)c2cc(C)ccc2-c2ccc(-c3ccc(N(c4ccc(C)cc4)c4ccc(/C=C\c5ccc(C=C6C(=O)N(CC)C(=S)N(CC)C6=O)s5)cc4)cc3)cc21,71,144,980.4410000000024,6
P2,S272,0.47,0.47,0.85,3.3,0.33,54.8,27.4 ,2.00 ,867,5.61,3.87,1.74,CC1=CC(C(C#CC2=CC=C(CCCCCCCCCCCCCCCC)C=C2)=C(SC(C)=C3)C3=C4C#CC5=CC=C(CCCCCCCCCCCCCCCC)C=C5)=C4S1,CCCCCCCCCCCCCCCCc1ccc(C#Cc2c3cc(C)sc3c(C#Cc3ccc(CCCCCCCCCCCCCCCC)cc3)c3cc(C)sc23)cc1,62,144,867.4500000000029,5
PBDT-Tz-TT (P3),S192,2.3,2.3,0.44,9.5,0.55,133.8,25.7 ,5.20 ,1014,5.09,3.84,1.39,CC1=CC2=C(S1)C(C3=NC=C(CCCCCCCCCC)S3)=C4C(SC(C5=C(SC(C(OCCCCCCCCCCCC)=O)=C6)C6=C(C)S5)=C4)=C2C7=NC=C(CCCCCCCCCC)S7,CCCCCCCCCCCCOC(=O)c1cc2c(C)sc(-c3cc4c(-c5ncc(CCCCCCCCCC)s5)c5sc(C)cc5c(-c5ncc(CCCCCCCCCC)s5)c4s3)c2s1,67,145,1015.6650000000026,7
PT-Tz-DTBT,S389,2.63,2.63,0.76,7.75,0.45,41.1,22.0 ,1.87 ,1049,5.58,3.65,1.91,CC1=CC2=C(C(OCC(CCCC)CC)=C(C=C(C3=NC(/C=C/C4=C(CCCCCC)C=C(C5=CC=C(C6=CC(CCCCCC)=CS6)C7=NSN=C75)S4)=C(C)S3)S8)C8=C2OCC(CC)CCCC)S1,CCCCCCc1csc(-c2ccc(-c3cc(CCCCCC)c(/C=C/c4nc(-c5cc6c(OCC(CC)CCCC)c7sc(C)cc7c(OCC(CC)CCCC)c6s5)sc4C)s3)c3nsnc23)c1,70,145,1050.6700000000026,8
PCTDPP,S30,2.27,2.27,0.47,10.87,0.45,38.2,18.0 ,2.12 ,953,4.95,3.31,1.31,O=C1N(CC(CC)CCCC)C(C2=CC=C(C)S2)=C3C1=C(C4=CC=C(C5=CC(C(CCCCCCCC)(CCCCCCCC)C6=C7SC(C)=C6)=C7S5)S4)N(CC(CCCC)CC)C3=O,CCCCCCCCC1(CCCCCCCC)c2cc(C)sc2-c2sc(-c3ccc(C4=C5C(=O)N(CC(CC)CCCC)C(c6ccc(C)s6)=C5C(=O)N4CC(CC)CCCC)s3)cc21,65,145,953.5470000000026,4
PBDT-T12-TPD,S51,4.5,4.5,0.95,8.94,0.532,78.5,49.9 ,1.57 ,981,5.56,3.74,1.82,CC(S1)=CC2=C1C(C3=CC=C(CCCCCCCCCCCC)S3)=C(C=C(C4=C5C(C(N(CCCCCCCC)C5=O)=O)=C(C)S4)S6)C6=C2C7=CC=C(CCCCCCCCCCCC)S7,CCCCCCCCCCCCc1ccc(-c2c3cc(-c4sc(C)c5c4C(=O)N(CCCCCCCC)C5=O)sc3c(-c3ccc(CCCCCCCCCCCC)s3)c3cc(C)sc23)s1,66,145,982.6100000000026,6
PBDPTBT,S323,3.08,3.08,0.6,10.34,0.497,10.1,7.4 ,1.37 ,907,5.11,3.25,1.52,CC1=CC(N2C(CCCCCCCC)CCCCCCCC)=C(S1)C(C2=C3)=CC4=C3C5=C(N4C(CCCCCCCC)CCCCCCCC)C=C(C6=CC=C(C)C7=NSN=C76)S5,CCCCCCCCC(CCCCCCCC)n1c2cc3c4sc(-c5ccc(C)c6nsnc56)cc4n(C(CCCCCCCC)CCCCCCCC)c3cc2c2sc(C)cc21,63,145,907.5010000000026,7
PDPAT-BDT-BT,S208,3.27,3.27,0.87,7.61,0.498,109.0,25.4 ,3.08 ,1051,5.42,3.6,1.82,CC1=CC2=C(C(OCC(CC)CCCC)=C(C=C(C3=CC=C(N(C4=CC=C(C5=CC=C(C6=CC=C(CCCCCCCC)S6)C7=NSN=C75)S4)C8=CC=C(C)C=C8)C=C3)S9)C9=C2OCC(CC)CCCC)S1,CCCCCCCCc1ccc(-c2ccc(-c3ccc(N(c4ccc(C)cc4)c4ccc(-c5cc6c(OCC(CC)CCCC)c7sc(C)cc7c(OCC(CC)CCCC)c6s5)cc4)s3)c3nsnc23)s1,72,145,1052.6200000000024,9
PT-Tz-DTffBT,S389,4.42,4.42,0.88,10.11,0.5,83.9,36.6 ,2.29 ,1085,5.59,3.57,1.92,CC1=CC2=C(C(OCC(CCCC)CC)=C(C=C(C3=NC(/C=C/C4=C(CCCCCC)C=C(C5=C(F)C(F)=C(C6=CC(CCCCCC)=CS6)C7=NSN=C75)S4)=C(C)S3)S8)C8=C2OCC(CC)CCCC)S1,CCCCCCc1csc(-c2c(F)c(F)c(-c3cc(CCCCCC)c(/C=C/c4nc(-c5cc6c(OCC(CC)CCCC)c7sc(C)cc7c(OCC(CC)CCCC)c6s5)sc4C)s3)c3nsnc23)c1,72,145,1086.6500000000024,8
PDPP-DTS,S28,2.1,2.1,0.55,7.5,0.508,31.1,11.1 ,2.80 ,968,5.04,3.47,1.29,O=C1N(CC(CC)CCCC)C(C2=CC=C(C)S2)=C3C1=C(C4=CC=C(C5=CC([Si](CC(CC)CCCC)(CC(CCCC)CC)C6=C7SC(C)=C6)=C7S5)S4)N(CC(CCCC)CC)C3=O,CCCCC(CC)CN1C(=O)C2=C(c3ccc(-c4cc5c(s4)-c4sc(C)cc4[Si]5(CC(CC)CCCC)CC(CC)CCCC)s3)N(CC(CC)CCCC)C(=O)C2=C1c1ccc(C)s1,65,145,969.6220000000026,4
PBDTBT,S363,0.6,0.6,0.72,2.06,0.42,11.9,10.1 ,1.18 ,964,5.34,3.16,1.78,CC1=CC2=C(C(SC(C3=CC=C(C)C4=NSN=C43)=C5)=C5C(C6=CC=C(CC(CCCCCCCC)CCCCCC)S6)=C2C7=CC=C(CC(CCCCCC)CCCCCCCC)S7)S1,CCCCCCCCC(CCCCCC)Cc1ccc(-c2c(-c3ccc(CC(CCCCCC)CCCCCCCC)s3)c3cc(-c4ccc(C)c5nsnc45)sc3c3sc(C)cc23)s1,65,145,965.6270000000029,7
PBDTTT-R,S415,5.72,5.58,0.82,12.1,0.576,101.2,46.2 ,2.19 ,974,5.06,3.39,1.67,CC(S1)=CC2=C1C(OCC(CCCCCCCC)CCCCCC)=C(C=C(C3=C4C(C(F)=C(C(OCC(CC)CCCC)=O)S4)=C(C)S3)S5)C5=C2C6=CC=C(OCC(CC)CCCC)C=C6,CCCCCCCCC(CCCCCC)COc1c2cc(-c3sc(C)c4c(F)c(C(=O)OCC(CC)CCCC)sc34)sc2c(-c2ccc(OCC(CC)CCCC)cc2)c2cc(C)sc12,66,145,975.5210000000027,6
PTG1,S205,4.32,4.32,0.84,10.59,0.49,51.8,20.2 ,2.56 ,1048,5.56,3.63,2.03,CC1=CC2=C(C(OCC(CC)CCCC)=C(C=C(C3=CC(/C=C/C4=C(CCCCCC)C=C(C5=CC=C(C6=CC(CCCCCC)=CS6)C7=NSN=C75)S4)=C(C)S3)S8)C8=C2OCC(CC)CCCC)S1,CCCCCCc1csc(-c2ccc(-c3cc(CCCCCC)c(/C=C/c4cc(-c5cc6c(OCC(CC)CCCC)c7sc(C)cc7c(OCC(CC)CCCC)c6s5)sc4C)s3)c3nsnc23)c1,70,146,1049.6820000000025,8
r-PTTDPP50,S467,2.32,2.32,0.632,9.81,0.374,203.2,170.9 ,1.18 ,1149,5.16,3.89,1.47,CC1=CC(/C=C/C2=CC=C(C3=CC=C(N(C4=CC=CC=C4)C5=CC=CC=C5)C=C3)S2)=C(C6=CC=C(C7=CC=C(C8=C9C(C(N8CC(CC)CCCC)=O)=C(C%10=CC=C(C%11=CC=C(C)S%11)S%10)N(CC(CCCC)CC)C9=O)S7)S6)S1,CCCCC(CC)CN1C(=O)C2=C(c3ccc(-c4ccc(-c5sc(C)cc5/C=C/c5ccc(-c6ccc(N(c7ccccc7)c7ccccc7)cc6)s5)s4)s3)N(CC(CC)CCCC)C(=O)C2=C1c1ccc(-c2ccc(C)s2)s1,79,146,1150.705000000002,9
P1,S424,0.61,0.61,0.6,3.08,0.33,49.4,19.0 ,2.60 ,1100,5.26,2.86,2.4,CC1=CC2=C(C(OCC(CC)CCCC)=C(C=C(C3=CC=C(N(C4=CC=CC=C4)C5=CC=C(C6=NC(SC(C7=CC=C(N(C8=CC=C(C)C=C8)C9=CC=CC=C9)C=C7)=N%10)=C%10S6)C=C5)C=C3)S%11)C%11=C2OCC(CCCC)CC)S1,CCCCC(CC)COc1c2cc(-c3ccc(N(c4ccccc4)c4ccc(-c5nc6sc(-c7ccc(N(c8ccccc8)c8ccc(C)cc8)cc7)nc6s5)cc4)cc3)sc2c(OCC(CC)CCCC)c2cc(C)sc12,78,146,1101.586000000002,11
PDPP-BDP,S28,4.31,4.31,0.68,10.1,0.627,47.7,22.7 ,2.10 ,965,5.21,3.63,1.34,O=C1N(CC(CC)CCCC)C(C2=CC=C(C)S2)=C3C1=C(C4=CC=C(C5=CC(C(C(CCCCC)CC)=C(C(CCCCC)CC)C6=C7SC(C)=C6)=C7S5)S4)N(CC(CCCC)CC)C3=O,CCCCCC(CC)c1c(C(CC)CCCCC)c2cc(-c3ccc(C4=C5C(=O)N(CC(CC)CCCC)C(c6ccc(C)s6)=C5C(=O)N4CC(CC)CCCC)s3)sc2c2sc(C)cc12,66,146,965.558000000003,5
PSB-TPTI (P4),S175,3.48,3.48,0.8,10.31,0.422,20.5,11.8 ,1.74 ,992,5.34,2.69,1.86,CC(S1)=CC2=C1C3=C(C(N2CC(CC)CCCC)=O)C=C(C(C(N4CC(CCCC)CC)=O)=C3)C5=C4C=C(S5)C6=CC7=C(C(SC(C)=C8)=C8[Si]7(CC(CCCC)CC)CC(CCCC)CC)S6,CCCCC(CC)Cn1c(=O)c2cc3c(cc2c2sc(C)cc21)c(=O)n(CC(CC)CCCC)c1cc(-c2cc4c(s2)-c2sc(C)cc2[Si]4(CC(CC)CCCC)CC(CC)CCCC)sc31,67,147,993.6440000000027,7
PBDTDTBT,S44,7.4,7.4,0.79,13.56,0.691,353.5,82.2 ,4.30 ,996,5.24,3.68,1.72,CC(S1)=CC2=C1C(OCC(CC)CCCC)=C(C=C(C3=C(CC(CC)CCCC)C=C(C4=CC=C(C5=CC(CC(CC)CCCC)=C(C)S5)C6=NSN=C64)S3)S7)C7=C2OCC(CC)CCCC,CCCCC(CC)COc1c2cc(-c3sc(-c4ccc(-c5cc(CC(CC)CCCC)c(C)s5)c5nsnc45)cc3CC(CC)CCCC)sc2c(OCC(CC)CCCC)c2cc(C)sc12,67,147,997.6250000000025,7
IP3,S98,1.3,1.3,0.73,3.22,0.53,23.9,10.4 ,2.30 ,915,5.4,3.8,1.6,O=C(N1CC(CCCC)CC)/C(C2=C1C=C(C)S2)=C3C(N(CC(CC)CCCC)C4=C/3SC(C5=CC(C(CCCCCCCC)(CCCCCCCC)C6=CC(C)=CC=C67)=C7C=C5)=C4)=O,CCCCCCCCC1(CCCCCCCC)c2cc(C)ccc2-c2ccc(-c3cc4c(s3)/C(=C3\C(=O)N(CC(CC)CCCC)c5cc(C)sc53)C(=O)N4CC(CC)CCCC)cc21,65,147,915.4510000000028,4
PBDFDTBT,S56,5.01,5.01,0.78,11.77,0.546,10.1,6.3 ,1.60 ,965,5.1,3.5,1.6,CC(O1)=CC2=C1C(OCC(CCCC)CC)=C(C=C(C3=C(CC(CC)CCCC)C=C(C4=CC=C(C5=CC(CC(CCCC)CC)=C(C)S5)C6=NSN=C64)S3)O7)C7=C2OCC(CCCC)CC,CCCCC(CC)COc1c2cc(-c3sc(-c4ccc(-c5cc(CC(CC)CCCC)c(C)s5)c5nsnc45)cc3CC(CC)CCCC)oc2c(OCC(CC)CCCC)c2cc(C)oc12,67,147,965.4890000000025,7
PBEHTT,S153,2.05,2.03,0.71,5.85,0.49,48.9,25.9 ,1.89 ,963,5.42,3.22,2.22,CC(S1)=CC(CC(CCCC)CC)=C1C2=NC(S3)=C(S2)N=C3C4=C(C[C@@H](CCCC)CC)C=C(C5=CC([Si](CC(CCCC)CC)(CC(CC)CCCC)C6=C7C=CC(C)=C6)=C7C=C5)S4,CCCCC(CC)Cc1cc(C)sc1-c1nc2sc(-c3sc(-c4ccc5c(c4)[Si](CC(CC)CCCC)(CC(CC)CCCC)c4cc(C)ccc4-5)cc3C[C@H](CC)CCCC)nc2s1,65,147,963.6620000000026,6
PBDTF-BT,S58,2.88,2.88,0.85,8.41,0.403,22.8,7.6 ,3.00 ,1040,5.24,3.54,1.7,CC(S1)=CC2=C1C(C3=CC=C(CCCCCC)O3)=C(C=C(C4=C(CC(CC)CCCC)C=C(C5=CC=C(C6=CC(CC(CCCC)CC)=C(C)S6)C7=NSN=C75)S4)S8)C8=C2C9=CC=C(CCCCCC)O9,CCCCCCc1ccc(-c2c3cc(-c4sc(-c5ccc(-c6cc(CC(CC)CCCC)c(C)s6)c6nsnc56)cc4CC(CC)CCCC)sc3c(-c3ccc(CCCCCC)o3)c3cc(C)sc23)o1,71,147,1041.6370000000022,9
PCVTTTT,S16,0.2,0.2,0.5,0.761,0.432,8.2,4.3 ,1.90 ,1003,5.4,2.96,2.0,C/C=C/C1=CC(N(C2=CC=C(OCCCCCCCC)C=C2)C3=C4C=CC(/C=C/C5=C(CCCCCCCC)C=C(C6=CC=C(C7=CC=C(C8=CC(CCCCCCCC)=C(C)S8)S7)S6)S5)=C3)=C4C=C1,C/C=C/c1ccc2c3ccc(/C=C/c4sc(-c5ccc(-c6ccc(-c7cc(CCCCCCCC)c(C)s7)s6)s5)cc4CCCCCCCC)cc3n(-c3ccc(OCCCCCCCC)cc3)c2c1,70,147,1004.5940000000023,8
PDTP-DTDPP,S26,1.12,1.12,0.44,4.47,0.57,14.5,8.5 ,1.70 ,968,5.02,3.64,1.13,O=C1N(C[C@@H](CCCC)CC)C(C2=CC=C(C)S2)=C3C1=C(C4=CC=C(C5=CC(N(C(C[C@@H](CCCC)CC)CC(CCCC)CC)C6=C7SC(C)=C6)=C7S5)S4)N(C[C@H](CC)CCCC)C3=O,CCCCC(CC)CC(C[C@H](CC)CCCC)n1c2cc(C)sc2c2sc(-c3ccc(C4=C5C(=O)N(C[C@H](CC)CCCC)C(c6ccc(C)s6)=C5C(=O)N4C[C@H](CC)CCCC)s3)cc21,66,147,968.5620000000026,5
PVB1,S461,2.84,2.84,1.0,6.8,0.42,60.0,23.7 ,2.53 ,996,5.51,3.52,1.99,CC1=CC=C(C2=C3C(SC(CCCCCCCC)=C3)=C(C4=CC=C(C5=C(OCCCCCCCC)C(OCCCCCCCC)=C(C)C6=NSN=C65)S4)C7=C2SC(CCCCCCCC)=C7)S1,CCCCCCCCOc1c(OCCCCCCCC)c(-c2ccc(-c3c4cc(CCCCCCCC)sc4c(-c4ccc(C)s4)c4cc(CCCCCCCC)sc34)s2)c2nsnc2c1C,67,147,997.6250000000027,7
PBDFF-BT,S58,2.6,2.6,0.8,5.84,0.556,13.0,5.2 ,2.50 ,1008,5.11,3.5,1.61,CC(O1)=CC2=C1C(C3=CC=C(CCCCCC)O3)=C(C=C(C4=C(CC(CC)CCCC)C=C(C5=CC=C(C6=CC(CC(CCCC)CC)=C(C)S6)C7=NSN=C75)S4)O8)C8=C2C9=CC=C(CCCCCC)O9,CCCCCCc1ccc(-c2c3cc(-c4sc(-c5ccc(-c6cc(CC(CC)CCCC)c(C)s6)c6nsnc56)cc4CC(CC)CCCC)oc3c(-c3ccc(CCCCCC)o3)c3cc(C)oc23)o1,71,147,1009.5010000000024,9
PBDFT-BT,S58,4.42,4.42,0.73,9.94,0.609,11.6,4.0 ,2.90 ,1040,5.08,3.4,1.68,CC(O1)=CC2=C1C(C3=CC=C(CCCCCC)S3)=C(C=C(C4=C(CC(CC)CCCC)C=C(C5=CC=C(C6=CC(CC(CCCC)CC)=C(C)S6)C7=NSN=C75)S4)O8)C8=C2C9=CC=C(CCCCCC)S9,CCCCCCc1ccc(-c2c3cc(-c4sc(-c5ccc(-c6cc(CC(CC)CCCC)c(C)s6)c6nsnc56)cc4CC(CC)CCCC)oc3c(-c3ccc(CCCCCC)s3)c3cc(C)oc23)s1,71,147,1041.6370000000022,9
PBT-TVT,S194,8.13,8.13,0.81,16.0,0.627,121.9,19.5 ,6.25 ,1198,5.29,3.76,1.53,O=C(OCC(CC)CCCC)C1=C(F)C2=C(C)SC(C3=CC4=C(C(C5=CC=C(/C=C/C6=CC=C(SCC(CC)CCCC)S6)S5)=C(C=C(C)S7)C7=C4C8=CC=C(/C=C/C9=CC=C(SC[C@H](CCCC)CC)S9)S8)S3)=C2S1,CCCCC(CC)COC(=O)c1sc2c(-c3cc4c(-c5ccc(/C=C/c6ccc(SC[C@@H](CC)CCCC)s6)s5)c5sc(C)cc5c(-c5ccc(/C=C/c6ccc(SCC(CC)CCCC)s6)s5)c4s3)sc(C)c2c1F,76,147,1199.9270000000022,9
PBDTT-BT,S58,1.85,1.85,0.88,5.83,0.36,32.6,6.8 ,4.80 ,1072,5.26,3.59,1.67,CC(S1)=CC2=C1C(C3=CC=C(CCCCCC)S3)=C(C=C(C4=C(CC(CC)CCCC)C=C(C5=CC=C(C6=CC(CC(CCCC)CC)=C(C)S6)C7=NSN=C75)S4)S8)C8=C2C9=CC=C(CCCCCC)S9,CCCCCCc1ccc(-c2c3cc(-c4sc(-c5ccc(-c6cc(CC(CC)CCCC)c(C)s6)c6nsnc56)cc4CC(CC)CCCC)sc3c(-c3ccc(CCCCCC)s3)c3cc(C)sc23)s1,71,147,1073.7730000000022,9
PA,S473,3.75,3.75,0.855,8.669,0.506,124.0,48.2 ,2.57 ,1072,5.76,3.94,1.82,CC1=CC2=C(C(C3=CC=C(CC(CC)CCCC)S3)=C(C=C(C4=CC(CCCCCC)=C(C5=CC=C(C6=C(CCCCCC)C=C(C)S6)C7=NSN=C75)S4)S8)C8=C2C9=CC=C(CC(CC)CCCC)S9)S1,CCCCCCc1cc(C)sc1-c1ccc(-c2sc(-c3cc4c(-c5ccc(CC(CC)CCCC)s5)c5sc(C)cc5c(-c5ccc(CC(CC)CCCC)s5)c4s3)cc2CCCCCC)c2nsnc12,71,147,1073.7730000000022,9
PBDTTT-S-T,S42,5.93,5.93,0.81,12.27,0.62,684.0,108.6 ,6.30 ,1032,5.29,3.68,1.61,CC(S1)=CC2=C1C(C3=CC=C(CC(CCCC)CC)S3)=C(C=C(C4=C5C(C=C(S(=O)(CC(CCCCCC)CCCCCCCC)=O)S5)=C(C)S4)S6)C6=C2C7=CC=C(CC(CCCC)CC)S7,CCCCCCCCC(CCCCCC)CS(=O)(=O)c1cc2c(C)sc(-c3cc4c(-c5ccc(CC(CC)CCCC)s5)c5sc(C)cc5c(-c5ccc(CC(CC)CCCC)s5)c4s3)c2s1,67,147,1033.7450000000026,7
PDPP[Py]2-EDOT,S427,2.4,2.2,0.8,5.1,0.54,61.7,25.7 ,2.40 ,907,6.07,3.74,1.59,CC1=CC=C(C2=C3C(C(N2CC(CCCCCC)CCCCCCCC)=O)=C(C4=CC=C(C5=C(OCCO6)C6=C(C)S5)C=N4)N(CC(CCCCCCCC)CCCCCC)C3=O)N=C1,CCCCCCCCC(CCCCCC)CN1C(=O)C2=C(c3ccc(-c4sc(C)c5c4OCCO5)cn3)N(CC(CCCCCC)CCCCCCCC)C(=O)C2=C1c1ccc(C)cn1,65,147,907.3630000000027,3
PBDD-ff4T,S407,9.2,8.8,0.95,13.2,0.73,80.2,56.9 ,1.41 ,1060,5.42,3.53,1.74,CC1=C(F)C=C(C2=C(CC(CC)CCCC)C=C(C3=C4C(C(C5=C(CC(CCCC)CC)SC(CC(CC)CCCC)=C5C4=O)=O)=C(C6=CC(CC(CCCC)CC)=C(C7=CC(F)=C(C)S7)S6)S3)S2)S1,CCCCC(CC)Cc1cc(-c2sc(-c3cc(CC(CC)CCCC)c(-c4cc(F)c(C)s4)s3)c3c2C(=O)c2c(CC(CC)CCCC)sc(CC(CC)CCCC)c2C3=O)sc1-c1cc(F)c(C)s1,70,148,1061.6800000000023,6
PBdT-DPP,S390,1.31,1.31,0.71,3.28,0.561,14.3,9.1 ,1.57 ,997,5.01,3.36,1.41,CC1=CC2=C(S1)C(OCCCCCCCC)=C(OCCCCCCCC)C3=C2C=C(S3)C4=CC=C(C5=C6C(C(N5CC(CCCC)CC)=O)=C(C7=CC=C(C)S7)N(CC(CC)CCCC)C6=O)S4,CCCCCCCCOc1c(OCCCCCCCC)c2sc(-c3ccc(C4=C5C(=O)N(CC(CC)CCCC)C(c6ccc(C)s6)=C5C(=O)N4CC(CC)CCCC)s3)cc2c2cc(C)sc12,68,148,997.5560000000027,5
PBDD4T-2F,S452,9.04,8.68,0.88,15.13,0.68,44.0,22.2 ,1.98 ,1060,5.39,3.61,1.78,CC1=C(CC(CC)CCCC)C=C(C2=C(C(C3=C(CC(CC)CCCC)SC(CC(CCCC)CC)=C3C4=O)=O)C4=C(C5=CC(CC(CC)CCCC)=C(C6=CC(F)=C(C7=C(F)C=C(C)S7)S6)S5)S2)S1,CCCCC(CC)Cc1cc(-c2sc(-c3cc(CC(CC)CCCC)c(-c4cc(F)c(-c5sc(C)cc5F)s4)s3)c3c2C(=O)c2c(CC(CC)CCCC)sc(CC(CC)CCCC)c2C3=O)sc1C,70,148,1061.6800000000023,6
PBDT-DPP,S259,1.0,1.0,0.62,3.87,0.4,152.0,28.9 ,5.26 ,997,5.05,3.4,1.56,CC1=CC=C(C(N(CC(CCCC)CC)C2=O)=C(C2=C(C(S3)=CC=C3C(S4)=CC(C4=C5OCC(CC)CCCC)=C(OCC(CC)CCCC)C6=C5C=C(C)S6)N7CC(CC)CCCC)C7=O)S1,CCCCC(CC)COc1c2cc(-c3ccc(C4=C5C(=O)N(CC(CC)CCCC)C(c6ccc(C)s6)=C5C(=O)N4CC(CC)CCCC)s3)sc2c(OCC(CC)CCCC)c2cc(C)sc12,68,148,997.5560000000027,5
PDPP-BDT,S28,2.53,2.53,0.68,8.4,0.443,20.4,8.5 ,2.40 ,997,5.16,3.51,1.31,O=C1N(CC(CC)CCCC)C(C2=CC=C(C)S2)=C3C1=C(C4=CC=C(C5=CC6=C(C(OCCCCCCCC)=C(C=C(C)S7)C7=C6OCCCCCCCC)S5)S4)N(CC(CCCC)CC)C3=O,CCCCCCCCOc1c2cc(-c3ccc(C4=C5C(=O)N(CC(CC)CCCC)C(c6ccc(C)s6)=C5C(=O)N4CC(CC)CCCC)s3)sc2c(OCCCCCCCC)c2cc(C)sc12,68,148,997.5560000000027,5
