Repository: Liu-Group-UF/Machine-Learning-for-Accurate-Optical-Gap-Prediction-in-Conjugated-Polymers

File: 01-database-preprocessing-1203dp-to-1115dp/raw/sort-by-atom_number_wH-1115.csv (part 4 of 10)
Nickname,Ref. No,PCE_max(%),PCE_ave(%),Voc (V),Jsc (mA cm^2),FF,Mw (kg mol^-1),Mn (kg mol^-1),PDI (=Mw/Mn),Monomer (g mol^-1),-HOMO (eV),-LUMO (eV),bandgap(eV),SMILES,c_smiles,no_atom,no_atom_w_H,mol_weight,aromatic_ring
P2,S482,8.27,8.04,0.85,14.49,0.67,200.3,74.2 ,2.70 ,1007,5.53,3.87,1.65,CC1=CC=C(C2=C(F)C(F)=C(C3=CC=C(C4=C(OCCC(CCCCCCCC)CCCCCC)C(OCCC(CCCCCCCC)CCCCCC)=C(C)C5=NSN=C54)S3)C6=NSN=C62)S1,CCCCCCCCC(CCCCCC)CCOc1c(OCCC(CCCCCC)CCCCCCCC)c(-c2ccc(-c3c(F)c(F)c(-c4ccc(C)s4)c4nsnc34)s2)c2nsnc2c1C,68,148,1007.5460000000029,6
PQDT-DTPyT,S211,5.57,5.32,0.75,13.49,0.551,49.3,21.7 ,2.27 ,1017,5.5,3.44,1.56,CC1=C(C[C@@H](CCCC)CC)C=C(S1)C(C2=NSN=C23)=NC=C3C4=CC(C[C@@H](CC)CCCC)=C(S4)C5=CC(C(N=C(CCCCCCCC)C(CCCCCCCC)=N6)=C6C7=C8SC(C)=C7)=C8S5,CCCCCCCCc1nc2c3cc(C)sc3c3sc(-c4sc(-c5cnc(-c6cc(C[C@H](CC)CCCC)c(C)s6)c6nsnc56)cc4C[C@@H](CC)CCCC)cc3c2nc1CCCCCCCC,69,148,1018.6510000000023,8
PBDT-DPPF,S259,2.9,2.9,0.63,8.78,0.533,154.3,29.5 ,5.23 ,965,5.15,3.44,1.59,CC1=CC=C(C(N(CC(CCCC)CC)C2=O)=C(C2=C(C(O3)=CC=C3C(S4)=CC(C4=C5OCC(CC)CCCC)=C(OCC(CC)CCCC)C6=C5C=C(C)S6)N7CC(CC)CCCC)C7=O)O1,CCCCC(CC)COc1c2cc(-c3ccc(C4=C5C(=O)N(CC(CC)CCCC)C(c6ccc(C)o6)=C5C(=O)N4CC(CC)CCCC)o3)sc2c(OCC(CC)CCCC)c2cc(C)sc12,68,148,965.4200000000027,5
h-PPDTNTz,S442,4.6,4.44,0.7,13.4,0.49,15.7,9.8 ,1.60 ,993,5.3,3.79,1.51,CC1=CC=C(C2=C(OCC(CCCCCCCC)CCCCCC)C=C(C3=CC=C(C4=CC5=C(C=C(C)C6=NSN=C65)C7=NSN=C47)S3)C(OCC(CCCCCCCC)CCCCCC)=C2)S1,CCCCCCCCC(CCCCCC)COc1cc(-c2ccc(-c3cc4c(cc(C)c5nsnc54)c4nsnc34)s2)c(OCC(CCCCCC)CCCCCCCC)cc1-c1ccc(C)s1,68,148,993.5720000000025,7
PBDD4T,S452,6.53,6.24,0.86,11.16,0.68,29.4,12.2 ,2.41 ,1024,5.3,3.27,2.03,CC1=C(CC(CC)CCCC)C=C(C2=C(C(C3=C(CC(CC)CCCC)SC(CC(CCCC)CC)=C3C4=O)=O)C4=C(C5=CC(CC(CC)CCCC)=C(C6=CC=C(C7=CC=C(C)S7)S6)S5)S2)S1,CCCCC(CC)Cc1cc(-c2sc(-c3cc(CC(CC)CCCC)c(-c4ccc(-c5ccc(C)s5)s4)s3)c3c2C(=O)c2c(CC(CC)CCCC)sc(CC(CC)CCCC)c2C3=O)sc1C,68,148,1025.7000000000025,6
P(BDT-T-BT),S78,3.72,3.72,0.82,9.45,0.48,22.9,10.4 ,2.20 ,1028,5.35,3.53,1.82,CC(S1)=CC2=C1C(OC[C@H](CCCC)CC)=C(C=C(C3=CC=C(C4=C(OCCCCCCCC)C(OCCCCCCCC)=C(C5=CC=C(C)S5)C6=NSN=C64)S3)S7)C7=C2OC[C@H](CCCC)CC,CCCCCCCCOc1c(OCCCCCCCC)c(-c2ccc(-c3cc4c(OC[C@@H](CC)CCCC)c5sc(C)cc5c(OC[C@@H](CC)CCCC)c4s3)s2)c2nsnc2c1-c1ccc(C)s1,69,149,1029.6230000000025,7
PBDT-DODTBT,S204,4.02,4.02,0.76,8.96,0.59,25.7,9.5 ,2.70 ,1028,5.17,3.61,1.64,CC1=CC2=C(C(OCC(CC)CCCC)=C(C=C(C3=CC=C(C4=C(OCCCCCCCC)C(OCCCCCCCC)=C(C5=CC=C(C)S5)C6=NSN=C64)S3)S7)C7=C2OCC(CC)CCCC)S1,CCCCCCCCOc1c(OCCCCCCCC)c(-c2ccc(-c3cc4c(OCC(CC)CCCC)c5sc(C)cc5c(OCC(CC)CCCC)c4s3)s2)c2nsnc2c1-c1ccc(C)s1,69,149,1029.6230000000025,7
PBDFDODTBT,S57,4.45,4.45,0.69,9.87,0.653,14.0,7.0 ,2.00 ,997,5.11,3.38,1.73,CC(O1)=CC2=C1C(OCC(CCCC)CC)=C(C=C(C3=CC=C(C4=C(OCCCCCCCC)C(OCCCCCCCC)=C(C5=CC=C(C)S5)C6=NSN=C64)S3)O7)C7=C2OCC(CCCC)CC,CCCCCCCCOc1c(OCCCCCCCC)c(-c2ccc(-c3cc4c(OCC(CC)CCCC)c5oc(C)cc5c(OCC(CC)CCCC)c4o3)s2)c2nsnc2c1-c1ccc(C)s1,69,149,997.4870000000028,7
PDPP[Ph]2-EDOT,S427,1.8,1.7,0.91,4.4,0.43,35.1,16.7 ,2.10 ,905,5.89,3.53,1.91,CC1=CC=C(C2=C3C(C(N2CC(CCCCCC)CCCCCCCC)=O)=C(C4=CC=C(C5=C(OCCO6)C6=C(C)S5)C=C4)N(CC(CCCCCCCC)CCCCCC)C3=O)C=C1,CCCCCCCCC(CCCCCC)CN1C(=O)C2=C(c3ccc(-c4sc(C)c5c4OCCO5)cc3)N(CC(CCCCCC)CCCCCCCC)C(=O)C2=C1c1ccc(C)cc1,65,149,905.3870000000028,3
PCEHTT,S153,0.87,0.86,0.69,5.0,0.25,4.5,2.8 ,1.62 ,962,5.32,3.44,1.84,CC(S1)=CC(CC(CCCC)CC)=C1C2=NC(S3)=C(S2)N=C3C4=C(C[C@@H](CCCC)CC)C=C(C5=CC(N(C(CC(CC)CCCC)CC(CCCC)CC)C6=C7C=CC(C)=C6)=C7C=C5)S4,CCCCC(CC)Cc1cc(C)sc1-c1nc2sc(-c3sc(-c4ccc5c6ccc(C)cc6n(C(CC(CC)CCCC)CC(CC)CCCC)c5c4)cc3C[C@H](CC)CCCC)nc2s1,66,149,962.6020000000027,7
PBDTS-DTFBT,S498,3.19,3.19,0.83,8.27,0.464,34.5,25.2 ,1.37 ,1172,5.47,3.54,1.69,CC1=CC2=C(C(C3=CC=C(SCC(CCCC)CC)S3)=C(C=C(C4=C(CCCCCC)C=C(C5=C(F)C(F)=C(C6=CC(CCCCCC)=C(C)S6)C7=NSN=C75)S4)S8)C8=C2C9=CC=C(SCC(CCCC)CC)S9)S1,CCCCCCc1cc(-c2c(F)c(F)c(-c3cc(CCCCCC)c(-c4cc5c(-c6ccc(SCC(CC)CCCC)s6)c6sc(C)cc6c(-c6ccc(SCC(CC)CCCC)s6)c5s4)s3)c3nsnc23)sc1C,75,149,1173.8870000000024,9
BTT-BTz,S398,5.06,5.06,0.81,10.9,0.57,42.0,23.0 ,1.80 ,947,5.65,3.6,2.05,CC1=CC2=C(C(SC(C3=C(CCCCCC)N=C(C4=NC(CCCCCC)=C(C)S4)S3)=C5)C5C6=C2C=C(C(CCCCCCCCCCC)CCCCCCCCCCCC)S6)S1,CCCCCCCCCCCCC(CCCCCCCCCCC)c1cc2c(s1)C1C=C(c3sc(-c4nc(CCCCCC)c(C)s4)nc3CCCCCC)SC1c1sc(C)cc1-2,63,149,947.653000000003,4
PBDPBT-T,S486,4.32,4.32,0.88,8.5,0.577,28.1,23.6 ,1.51 ,1028,5.31,3.48,1.83,CC1=CC2=C(OCC(CC)CCCC)C(OCC(CCCC)CC)=C3C(SC(C4=CC=C(C5=C(OCCCCCCCC)C(OCCCCCCCC)=C(C6=CC=C(C)S6)C7=NSN=C75)S4)=C3)=C2S1,CCCCCCCCOc1c(OCCCCCCCC)c(-c2ccc(-c3cc4c(OCC(CC)CCCC)c(OCC(CC)CCCC)c5cc(C)sc5c4s3)s2)c2nsnc2c1-c1ccc(C)s1,69,149,1029.6230000000028,7
PFBT-BDT,S77,2.81,2.81,0.94,6.5,0.46,13.0,6.2 ,2.10 ,997,5.44,3.48,1.96,CC(S1)=CC2=C1C(OC[C@H](CCCC)CC)=C(C=C(C3=CC=C(C4=C(OCCCCCCCC)C(OCCCCCCCC)=C(C5=CC=C(C)O5)C6=NSN=C64)O3)S7)C7=C2OC[C@H](CCCC)CC,CCCCCCCCOc1c(OCCCCCCCC)c(-c2ccc(-c3cc4c(OC[C@@H](CC)CCCC)c5sc(C)cc5c(OC[C@@H](CC)CCCC)c4s3)o2)c2nsnc2c1-c1ccc(C)o1,69,149,997.4870000000027,7
PBDFDTBO,S57,2.88,2.88,0.82,5.04,0.7,32.4,27.0 ,1.20 ,981,5.19,3.49,1.7,CC(O1)=CC2=C1C(OCC(CCCC)CC)=C(C=C(C3=CC=C(C4=C(OCCCCCCCC)C(OCCCCCCCC)=C(C5=CC=C(C)S5)C6=NON=C64)S3)O7)C7=C2OCC(CCCC)CC,CCCCCCCCOc1c(OCCCCCCCC)c(-c2ccc(-c3cc4c(OCC(CC)CCCC)c5oc(C)cc5c(OCC(CC)CCCC)c4o3)s2)c2nonc2c1-c1ccc(C)s1,69,149,981.4190000000028,7
PBDTBO,S60,5.7,5.7,0.86,10.4,0.644,254.2,62.0 ,4.10 ,1012,5.27,3.53,1.74,CC(S1)=CC2=C1C(OCC(CCCC)CC)=C(C=C(C3=CC=C(C4=C(OCCCCCCCC)C(OCCCCCCCC)=C(C5=CC=C(C)S5)C6=NON=C64)S3)S7)C7=C2OCC(CCCC)CC,CCCCCCCCOc1c(OCCCCCCCC)c(-c2ccc(-c3cc4c(OCC(CC)CCCC)c5sc(C)cc5c(OCC(CC)CCCC)c4s3)s2)c2nonc2c1-c1ccc(C)s1,69,149,1013.5550000000027,7
PBDT-DFBO,S222,5.9,5.6,0.83,10.6,0.647,74.7,36.1 ,2.07 ,981,5.34,3.43,1.85,CC1=CC2=C(C(OCC(CCCC)CC)=C(C=C(C3=CC=C(C4=C(OCCCCCCCC)C(OCCCCCCCC)=C(C5=CC=C(C)O5)C6=NON=C64)O3)S7)C7=C2OCC(CC)CCCC)S1,CCCCCCCCOc1c(OCCCCCCCC)c(-c2ccc(-c3cc4c(OCC(CC)CCCC)c5sc(C)cc5c(OCC(CC)CCCC)c4s3)o2)c2nonc2c1-c1ccc(C)o1,69,149,981.4190000000027,7
PPhIBDT-C12 (P2),S152,1.5,1.46,0.8,3.43,0.547,28.9,8.5 ,3.40 ,1008,5.36,3.02,2.1,CC1=CC=C(C2=C(C(N(CC(CC)CCCC)C3=O)=O)C3=C(C4=CC=C(C5=CC(C(OCCCCCCCCCCCC)=C(SC(C)=C6)C6=C7OCCCCCCCCCCCC)=C7S5)S4)C=C2)S1,CCCCCCCCCCCCOc1c2cc(-c3ccc(-c4ccc(-c5ccc(C)s5)c5c4C(=O)N(CC(CC)CCCC)C5=O)s3)sc2c(OCCCCCCCCCCCC)c2cc(C)sc12,69,150,1008.5790000000028,6
PNDT-DTPyT,S211,6.2,6.07,0.71,14.16,0.617,36.6,17.1 ,2.14 ,1016,5.36,3.42,1.53,CC1=C(C[C@@H](CCCC)CC)C=C(S1)C(C2=NSN=C23)=NC=C3C4=CC(C[C@@H](CC)CCCC)=C(S4)C5=CC(C(C=C(CCCCCCCC)C(CCCCCCCC)=C6)=C6C7=C8SC(C)=C7)=C8S5,CCCCCCCCc1cc2c(cc1CCCCCCCC)c1cc(-c3sc(-c4cnc(-c5cc(C[C@H](CC)CCCC)c(C)s5)c5nsnc45)cc3C[C@@H](CC)CCCC)sc1c1sc(C)cc21,69,150,1016.6750000000027,8
PBDT-ID,S266,1.91,1.91,0.71,7.93,0.34,32.6,21.9 ,1.50 ,959,5.2,3.66,1.54,CC1=CC2=C(OCC(CC)CCCC)C(S3)=C(C(OCC(CC)CCCC)=C2S1)C=C3C4=CC5=C(/C(C(N5CC(CC)CCCC)=O)=C6C(N(CC(CCCC)CC)C7=CC(C)=CC=C7\6)=O)C=C4,CCCCC(CC)COc1c2cc(-c3ccc4c(c3)N(CC(CC)CCCC)C(=O)/C4=C3/C(=O)N(CC(CC)CCCC)c4cc(C)ccc43)sc2c(OCC(CC)CCCC)c2cc(C)sc12,68,150,959.4600000000029,5
PDTPO-BDTO,S139,6.84,6.84,0.93,10.4,0.706,291.1,97.7 ,2.98 ,960,5.38,3.37,2.02,CC1=CC(N(C[C@@H](CCCCCCCCCC)CCCCCCCC)C(C2=C3SC(C4=CC5=C(C(OC[C@H](CC)CCCC)=C(C=C(C)S6)C6=C5OC[C@@H](CCCC)CC)S4)=C2)=O)=C3S1,CCCCCCCCCC[C@@H](CCCCCCCC)Cn1c(=O)c2cc(-c3cc4c(OC[C@H](CC)CCCC)c5sc(C)cc5c(OC[C@H](CC)CCCC)c4s3)sc2c2sc(C)cc21,65,150,960.579000000003,6
PB,S473,2.42,2.42,0.769,6.9,0.456,25.9,14.1 ,1.83 ,1100,5.66,3.85,1.81,CC(S1)=CC(CCCCCC)=C1C(C2=NSN=C23)=CC=C3C(S4)=C(CCCCCC)C=C4C(S5)=CC(C5=C6C7=CC=C(CCCCCCCCC)S7)=C(C8=CC=C(CCCCCCCCC)S8)C9=C6C=CS9,CCCCCCCCCc1ccc(-c2c3cc(-c4cc(CCCCCC)c(-c5ccc(-c6sc(C)cc6CCCCCC)c6nsnc56)s4)sc3c(-c3ccc(CCCCCCCCC)s3)c3ccsc23)s1,72,150,1087.8000000000025,9
PGFDTDPP (C8),S25,1.2,1.2,0.76,2.8,0.56,49.0,14.0 ,3.50 ,1003,5.38,3.64,1.64,CC1=CC([Ge](CCCCCCCC)(CCCCCCCC)C2=C3C=CC(C4=CC=C(C(N(CCCCCCCC)C5=O)=C6C5=C(C7=CC=C(C)S7)N(CCCCCCCC)C6=O)S4)=C2)=C3C=C1,CCCCCCCCN1C(=O)C2=C(c3ccc(-c4ccc5c(c4)[Ge](CCCCCCCC)(CCCCCCCC)c4cc(C)ccc4-5)s3)N(CCCCCCCC)C(=O)C2=C1c1ccc(C)s1,67,151,1002.0880000000027,4
PzNDTTPD,S313,5.26,5.26,0.91,9.03,0.64,56.9,20.7 ,2.75 ,956,5.38,3.43,2.04,CC1=CC(C=C(OCC(CC)CCCC)C2=C3C(OCC(CC)CCCC)=CC4=C2SC(C5=C(C(N(CC(CCCCCCCC)CCCCCCCCCC)C6=O)=O)C6=C(C)S5)=C4)=C3S1,CCCCCCCCCCC(CCCCCCCC)CN1C(=O)c2c(C)sc(-c3cc4cc(OCC(CC)CCCC)c5c6sc(C)cc6cc(OCC(CC)CCCC)c5c4s3)c2C1=O,66,151,956.522000000003,5
PF-DTDPP,S26,0.88,0.88,0.74,2.51,0.47,27.1,15.3 ,1.77 ,941,5.35,3.66,1.75,O=C1N(CCCCCCCC)C(C2=CC=C(C)S2)=C3C1=C(C4=CC=C(C5=CC=C6C(C(CCCCCCCC)(CCCCCCCC)C7=C6C=CC(C)=C7)=C5)S4)N(CCCCCCCC)C3=O,CCCCCCCCN1C(=O)C2=C(c3ccc(-c4ccc5c(c4)C(CCCCCCCC)(CCCCCCCC)c4cc(C)ccc4-5)s3)N(CCCCCCCC)C(=O)C2=C1c1ccc(C)s1,67,151,941.489000000003,4
HD-PDFC-DTBT,S149,7.39,7.39,0.93,14.11,0.563,98.1,38.3 ,2.56 ,1010,5.32,3.3,1.96,CC1=C(F)C=C(C2=CC(F)=C(C3=CC=C(C4=C(OCCCCCCCC)C(OCCCCCCCC)=C(C5=CC=C(C)S5)C6=NSN=C64)S3)C=C2N7CC(CCCCCC)CCCCCCCC)C7=C1,CCCCCCCCOc1c(OCCCCCCCC)c(-c2ccc(-c3cc4c(cc3F)c3cc(F)c(C)cc3n4CC(CCCCCC)CCCCCCCC)s2)c2nsnc2c1-c1ccc(C)s1,70,151,1010.5240000000025,7
PMIM,S268,1.64,1.5,0.73,6.24,0.36,42.2,20.1 ,2.10 ,931,5.93,3.84,1.53,O=C(N1CC(CCCCCCCC)CCCCCC)/C(C2=C1C=C(C)C=C2)=C3C(N(CC(CCCCCC)CCCCCCCC)C4=CC(C5=CC(C)=C(C6=C(C)C=C(C)S6)S5)=CC=C4/3)=O,CCCCCCCCC(CCCCCC)CN1C(=O)/C(=C2/C(=O)N(CC(CCCCCC)CCCCCCCC)c3cc(-c4cc(C)c(-c5sc(C)cc5C)s4)ccc32)c2ccc(C)cc21,66,152,931.494000000003,4
PDTPCBT,S337,2.6,2.6,0.5,10.5,0.499,44.0,36.4 ,1.21 ,982,4.76,3.29,1.5,CC1=CC2=C(C(C=C(N(C(CCCCCCCC)CCCCCCCC)C3=C4C=C5C(C(SC(C6=CC=C(C)C7=NSN=C76)=C8)=C8N5CC(CC)CCCC)=C3)C4=C9)=C9N2CC(CC)CCCC)S1,CCCCCCCCC(CCCCCCCC)n1c2cc3c4sc(C)cc4n(CC(CC)CCCC)c3cc2c2cc3c(cc21)c1sc(-c2ccc(C)c4nsnc24)cc1n3CC(CC)CCCC,69,152,982.5710000000026,9
PBDT-TQ,S243,2.62,2.62,0.72,8.13,0.45,25.0,22.7 ,1.10 ,1098,4.99,3.62,1.61,CC(S1)=CC=C1C2=CC=C(C(S3)=CC=C3C(S4)=CC(C4=C5OCCCCCCCC)=C(OCCCCCCCC)C6=C5C=C(C)S6)C7=C2N=C(C8=CC=C(CCCCCC)S8)C(C9=CC=C(CCCCCC)S9)=N7,CCCCCCCCOc1c2cc(-c3ccc(-c4ccc(-c5ccc(C)s5)c5nc(-c6ccc(CCCCCC)s6)c(-c6ccc(CCCCCC)s6)nc45)s3)sc2c(OCCCCCCCC)c2cc(C)sc12,74,152,1099.7420000000025,9
BDT8TT,S503,1.63,1.63,0.77,4.5,0.473,49.4,26.0 ,1.90 ,988,5.76,3.51,1.33,CC1=CC2=C(C(OCCCCCCCC)=C(C=C(C3=C4C(C=C(/C=C(C(OCC(CCCCCCCC)CCCCCCCCCC)=O)/C#N)S4)=C(C)S3)S5)C5=C2OCCCCCCCC)S1,CCCCCCCCCCC(CCCCCCCC)COC(=O)/C(C#N)=C\c1cc2c(C)sc(-c3cc4c(OCCCCCCCC)c5sc(C)cc5c(OCCCCCCCC)c4s3)c2s1,67,152,988.5890000000029,5
PCTTPD,S146,1.14,1.14,0.94,2.7,0.45,36.2,20.0 ,1.81 ,973,5.72,3.69,2.03,CC1=CC=C(C(S2)=C3C(C(N(CC(CCCCCCCC)CCCCCC)C3=O)=O)=C2C4=CC=C(C5=CC(N(C(CCCCCCCC)CCCCCCCC)C6=CC(C)=CC=C67)=C7C=C5)S4)S1,CCCCCCCCC(CCCCCC)CN1C(=O)c2c(-c3ccc(C)s3)sc(-c3ccc(-c4ccc5c6ccc(C)cc6n(C(CCCCCCCC)CCCCCCCC)c5c4)s3)c2C1=O,68,152,973.5560000000027,6
PDBPTBT-2,S401,3.28,3.28,0.9,6.1,0.59,99.3,51.4 ,1.93 ,989,5.51,3.49,2.02,CC1=CC2=C(C3=CC=C(C4=CC=C(C5=C(OCC(CC)CCCC)C(OCC(CCCC)CC)=C(C6=CC=C(C)S6)C7=NSN=C75)S4)C=C3C(CCCCCCCC)(CCCCCCCC)O2)C=C1,CCCCCCCCC1(CCCCCCCC)Oc2cc(C)ccc2-c2ccc(-c3ccc(-c4c(OCC(CC)CCCC)c(OCC(CC)CCCC)c(-c5ccc(C)s5)c5nsnc45)s3)cc21,69,153,989.5550000000029,6
PDBPTBT-3,S401,3.99,3.99,0.8,8.03,0.62,41.9,21.1 ,1.99 ,989,5.44,3.46,1.98,CC1=CC2=C(C3=CC=C(C4=CC=C(C5=C(OCCCCCCCC)C(OCCCCCCCC)=C(C6=CC=C(C)S6)C7=NSN=C75)S4)C=C3C(CCCCCCCC)(CCCCCCCC)O2)C=C1,CCCCCCCCOc1c(OCCCCCCCC)c(-c2ccc(-c3ccc4c(c3)C(CCCCCCCC)(CCCCCCCC)Oc3cc(C)ccc3-4)s2)c2nsnc2c1-c1ccc(C)s1,69,153,989.5550000000029,6
PCBTDPP,S23,3.2,3.2,0.8,8.6,0.47,63.0,30.0 ,2.10 ,956,5.4,3.9,1.57,O=C1N(CCCCCCCC)C(C2=CC=C(C)S2)=C3C1=C(C4=CC=C(C(C=C5)=CC6=C5C7=CC=C(C)C=C7N6C(CCCCCCCC)CCCCCCCC)S4)N(CCCCCCCC)C3=O,CCCCCCCCC(CCCCCCCC)n1c2cc(C)ccc2c2ccc(-c3ccc(C4=C5C(=O)N(CCCCCCCC)C(c6ccc(C)s6)=C5C(=O)N4CCCCCCCC)s3)cc21,68,153,956.5040000000029,5
PSB-DFBT,S493,1.88,1.8,0.76,6.39,0.39,58.3,30.2 ,1.93 ,1053,5.39,3.54,2.08,CC1=CC2=C(C(C3=CC=C(SCC(CCCCCC)CCCCCCCC)C=C3)=C(C=C(C4=C(F)C(F)=C(C)C5=NSN=C54)S6)C6=C2C7=CC=C(SCC(CCCCCC)CCCCCCCC)C=C7)S1,CCCCCCCCC(CCCCCC)CSc1ccc(-c2c3cc(-c4c(F)c(F)c(C)c5nsnc45)sc3c(-c3ccc(SCC(CCCCCC)CCCCCCCC)cc3)c3cc(C)sc23)cc1,71,153,1053.6830000000023,7
P3,S19,0.37,0.37,0.91,0.86,0.44,8.1,4.4 ,1.80 ,952,5.76,3.99,1.79,CC1=CC(N(C(CCCCCCCC)CCCCCCCC)C2=C3C=CC(C4=CC=C(C5=NN=C(C6=CC=C(C)S6)C7=NC(CCCCCCCC)=C(CCCCCCCC)N=C75)S4)=C2)=C3C=C1,CCCCCCCCc1nc2c(-c3ccc(C)s3)nnc(-c3ccc(-c4ccc5c6ccc(C)cc6n(C(CCCCCCCC)CCCCCCCC)c5c4)s3)c2nc1CCCCCCCC,68,153,952.5200000000028,7
PTR5b,S283,5.0,5.0,0.65,12.2,0.63,76.5,35.6 ,2.15 ,1066,5.18,3.28,1.66,CC(S1)=CC2=C1C3=C(C(OCC(CCCC)CCCCCC)=C(C4=C(C=C(C5=C6C(C(F)=C(C(OCC(CCCCCC)CCCC)=O)S6)=C(C)S5)S4)S7)C7=C3OCC(CCCCCC)CCCC)S2,CCCCCCC(CCCC)COC(=O)c1sc2c(-c3cc4sc5c(OCC(CCCC)CCCCCC)c6c(sc7cc(C)sc76)c(OCC(CCCC)CCCCCC)c5c4s3)sc(C)c2c1F,70,153,1067.7090000000028,7
PTAT-4,S324,2.98,2.98,0.62,9.6,0.5,45.5,18.2 ,2.50 ,1080,5.08,3.31,1.77,FC1=C(COOCC(CCCC)CC)SC2=C(C)SC(C3=CC(C4=C5SC(CC(CC)CCCCCCCC)=C4)=C(S3)C6=C5C=C(C7=C(C8=C9SC(CC(CC)CCCCCCCC)=C8)C=C(C)S7)C9=C6)=C21,CCCCCCCCC(CC)Cc1cc2c3cc(C)sc3c3cc4c(cc3c2s1)c1sc(-c2sc(C)c3sc(COOCC(CC)CCCC)c(F)c23)cc1c1cc(CC(CC)CCCCCCCC)sc14,72,153,1081.7390000000023,9
PDT-S-T,S42,7.79,7.79,0.73,16.63,0.641,114.0,22.4 ,5.10 ,1144,5.21,3.68,1.59,CC1=C(C=C(S(=O)(CC(CCCCCC)CCCCCCCC)=O)S2)C2=C(C3=CC4=C(S3)C5=C(C6=CC=C(C[C@H](CCCC)CC)S6)C7=C(C(SC(C)=C8)=C8S7)C(C9=CC=C(C[C@@H](CCCC)CC)S9)=C5S4)S1,CCCCCCCCC(CCCCCC)CS(=O)(=O)c1cc2c(C)sc(-c3cc4sc5c(-c6ccc(C[C@H](CC)CCCC)s6)c6c(sc7cc(C)sc76)c(-c6ccc(C[C@@H](CC)CCCC)s6)c5c4s3)c2s1,73,153,1145.9230000000025,9
PTAT-3,S324,5.62,5.62,0.66,15.0,0.58,47.1,18.1 ,2.60 ,1080,5.04,3.28,1.76,FC1=C(COOCC(CCCC)CC)SC2=C(C)SC(C3=CC(C4=C5SC(CC(CCCC)CCCCCC)=C4)=C(S3)C6=C5C=C(C7=C(C8=C9SC(CC(CCCC)CCCCCC)=C8)C=C(C)S7)C9=C6)=C21,CCCCCCC(CCCC)Cc1cc2c3cc(C)sc3c3cc4c(cc3c2s1)c1sc(-c2sc(C)c3sc(COOCC(CC)CCCC)c(F)c23)cc1c1cc(CC(CCCC)CCCCCC)sc14,72,153,1081.7390000000023,9
P1,S455,5.06,4.98,1.0,8.76,0.58,85.0,34.0 ,2.50 ,1140,5.6,3.78,1.82,CC1=CC2=C(C(C3=CC=C(SCC(CCCC)CC)S3)=C(C=C(C4=C(C#N)C(OCC(CCCC)CC)=C(C5=C(OCC(CC)CCCC)C(C#N)=C(C)S5)S4)S6)C6=C2C7=CC=C(SCC(CCCC)CC)S7)S1,CCCCC(CC)COc1c(-c2sc(-c3cc4c(-c5ccc(SCC(CC)CCCC)s5)c5sc(C)cc5c(-c5ccc(SCC(CC)CCCC)s5)c4s3)c(C#N)c2OCC(CC)CCCC)sc(C)c1C#N,74,154,1141.8700000000024,7
PBDPBT-TT,S486,2.13,2.13,0.8,5.6,0.476,27.9,9.6 ,2.91 ,1140,5.29,3.32,1.97,CC1=CC2=C(OCC(CC)CCCC)C(OCC(CCCC)CC)=C3C(SC(C4=CC(SC(C5=C(OCCCCCCCC)C(OCCCCCCCC)=C(C6=CC(SC(C)=C7)=C7S6)C8=NSN=C85)=C9)=C9S4)=C3)=C2S1,CCCCCCCCOc1c(OCCCCCCCC)c(-c2cc3sc(-c4cc5c(OCC(CC)CCCC)c(OCC(CC)CCCC)c6cc(C)sc6c5s4)cc3s2)c2nsnc2c1-c1cc2sc(C)cc2s1,75,155,1141.8010000000027,9
PBBTz-Cz,S302,0.95,0.95,0.74,4.21,0.3,5.0,2.8 ,1.80 ,1012,5.7,3.2,1.5,CC1=CC(CCCCCCCC)=C(C2=NC3=CC4=C(N=C(C5=C(CCCCCCCC)C=C(C6=CC=C(C(C=CC(C)=C7)=C7N8C(CCCCCCCC)CCCCCCCC)C8=C6)S5)S4)C=C3S2)S1,CCCCCCCCc1cc(C)sc1-c1nc2cc3sc(-c4sc(-c5ccc6c7ccc(C)cc7n(C(CCCCCCCC)CCCCCCCC)c6c5)cc4CCCCCCCC)nc3cc2s1,70,155,1012.6620000000025,8
PBDT-TPA (P1),S207,3.17,3.09,0.86,9.4,0.39,12.7,10.1 ,1.25 ,1127,5.38,3.57,1.93,CC1=CC2=C(C(OCC(CC)CCCC)=C(C=C(C3=CC=C(N(C4=CC=C(C)C=C4)C5=CC=C(C6=CC=C(C7=CC=C(C8=CC=C(CCCCCCCC)S8)C9=NSN=C97)S6)C=C5)C=C3)S%10)C%10=C2OCC(CC)CCCC)S1,CCCCCCCCc1ccc(-c2ccc(-c3ccc(-c4ccc(N(c5ccc(C)cc5)c5ccc(-c6cc7c(OCC(CC)CCCC)c8sc(C)cc8c(OCC(CC)CCCC)c7s6)cc5)cc4)s3)c3nsnc23)s1,78,155,1128.7180000000023,10
PBSTDTBT,S321,3.78,3.64,0.8,8.8,0.516,35.4,22.4 ,1.58 ,1072,5.25,3.55,1.7,CC1=CC=C(C2=CC=C(C3=CC=C(C4=CC([Si](CCCCCCCC)(CCCCCCCC)C5=C6C=C7C(C(SC(C)=C8)=C8[Si]7(CCCCCCCC)CCCCCCCC)=C5)=C6S4)S3)C9=NSN=C29)S1,CCCCCCCC[Si]1(CCCCCCCC)c2cc3c(cc2-c2sc(C)cc21)[Si](CCCCCCCC)(CCCCCCCC)c1cc(-c2ccc(-c4ccc(-c5ccc(C)s5)c5nsnc45)s2)sc1-3,71,155,1073.8750000000025,7
PBDTDTBT-H,S415,7.68,7.56,0.83,13.92,0.665,165.0,98.2 ,1.68 ,1057,5.03,3.3,1.73,CC(S1)=CC2=C1C(OCC(CCCCCCCC)CCCCCC)=C(C=C(C3=C(CC(CC)CCCC)C=C(C4=CC=C(C5=CC(CC(CC)CCCC)=C(C)S5)C6=NSN=C64)S3)S7)C7=C2C8=CC=CC=C8,CCCCCCCCC(CCCCCC)COc1c2cc(-c3sc(-c4ccc(-c5cc(CC(CC)CCCC)c(C)s5)c5nsnc45)cc3CC(CC)CCCC)sc2c(-c2ccccc2)c2cc(C)sc12,72,156,1057.7240000000027,8
PBTTPD,S133,1.9,1.9,0.9,5.01,0.42,103.0,50.0 ,2.00 ,920,5.66,3.86,1.8,CC1=C(CCCCCCCCCCCC)C=C(C2=CC(CCCCCCCCCCCC)=C(C3=C(C(N(C(CCCCCCCC)CCCCCCCC)C4=O)=O)C4=C(C)S3)S2)S1,CCCCCCCCCCCCc1cc(-c2cc(CCCCCCCCCCCC)c(-c3sc(C)c4c3C(=O)N(C(CCCCCCCC)CCCCCCCC)C4=O)s2)sc1C,63,156,920.5770000000033,3
PBDTDTffBT-H,S415,9.44,9.34,0.88,14.92,0.719,127.0,63.2 ,2.01 ,1092,5.06,3.3,1.76,CC(S1)=CC2=C1C(OCC(CCCCCCCC)CCCCCC)=C(C=C(C3=C(CC(CC)CCCC)C=C(C4=C(F)C(F)=C(C5=CC(CC(CC)CCCC)=C(C)S5)C6=NSN=C64)S3)S7)C7=C2C8=CC=CC=C8,CCCCCCCCC(CCCCCC)COc1c2cc(-c3sc(-c4c(F)c(F)c(-c5cc(CC(CC)CCCC)c(C)s5)c5nsnc45)cc3CC(CC)CCCC)sc2c(-c2ccccc2)c2cc(C)sc12,74,156,1093.7040000000025,8
PTBTfBTzSi,S497,4.95,4.95,0.98,9.53,0.53,20.2,10.4 ,1.94 ,1182,5.38,3.67,1.53,CC1=CC=C(C2=CC=C(C3=CC=C(C4=C(F)C=C(C5=CC6=C(C(SC(C7=CC(F)=C(C)C8=NN(CCCCCC)N=C78)=C9)=C9[Si]6(CCCCCCCC)CCCCCCCC)S5)C%10=NN(CCCCCC)N=C4%10)S3)C%11=NSN=C2%11)S1,CCCCCCCC[Si]1(CCCCCCCC)c2cc(-c3cc(F)c(C)c4nn(CCCCCC)nc34)sc2-c2sc(-c3cc(F)c(-c4ccc(-c5ccc(-c6ccc(C)s6)c6nsnc56)s4)c4nn(CCCCCC)nc34)cc21,80,156,1183.7850000000021,10
PIDSBT-C6,S318,3.9,3.9,0.76,11.24,0.45,21.6,10.8 ,2.00 ,1164,5.28,3.51,1.6,CC1=CC2=C(C(C=C(C(C3=CC=C(CCCCCC)C=C3)(C4=CC=C(CCCCCC)C=C4)C5=C6[Se]C(C7=CC=C(C)C8=NSN=C78)=C5)C6=C9)=C9C2(C%10=CC=C(CCCCCC)C=C%10)C%11=CC=C(CCCCCC)C=C%11)[Se]1,CCCCCCc1ccc(C2(c3ccc(CCCCCC)cc3)c3cc4c(cc3-c3[se]c(C)cc32)C(c2ccc(CCCCCC)cc2)(c2ccc(CCCCCC)cc2)c2cc(-c3ccc(C)c5nsnc35)[se]c2-4)cc1,77,157,1163.433000000002,9
PIDSe-DFBTH,S319,6.79,6.61,0.89,13.7,0.563,127.9,61.8 ,2.07 ,1200,5.33,3.48,1.68,CC1=CC2=C(C(C=C(C(C3=CC=C(CCCCCC)C=C3)(C4=CC=C(CCCCCC)C=C4)C5=C6[Se]C(C7=C(F)C(F)=C(C)C8=NSN=C87)=C5)C6=C9)=C9C2(C%10=CC=C(CCCCCC)C=C%10)C%11=CC=C(CCCCCC)C=C%11)[Se]1,CCCCCCc1ccc(C2(c3ccc(CCCCCC)cc3)c3cc4c(cc3-c3[se]c(C)cc32)C(c2ccc(CCCCCC)cc2)(c2ccc(CCCCCC)cc2)c2cc(-c3c(F)c(F)c(C)c5nsnc35)[se]c2-4)cc1,79,157,1199.413000000002,9
PIDT-DFBT,S319,6.02,5.87,0.97,11.2,0.554,186.7,61.4 ,3.04 ,1105,5.35,3.4,1.79,CC1=CC2=C(C(C=C(C(C3=CC=C(CCCCCC)C=C3)(C4=CC=C(CCCCCC)C=C4)C5=C6SC(C7=C(F)C(F)=C(C)C8=NSN=C87)=C5)C6=C9)=C9C2(C%10=CC=C(CCCCCC)C=C%10)C%11=CC=C(CCCCCC)C=C%11)S1,CCCCCCc1ccc(C2(c3ccc(CCCCCC)cc3)c3cc4c(cc3-c3sc(C)cc32)C(c2ccc(CCCCCC)cc2)(c2ccc(CCCCCC)cc2)c2cc(-c3c(F)c(F)c(C)c5nsnc35)sc2-4)cc1,79,157,1105.6270000000025,9
a-PTPTBT-SA,S307,6.41,6.41,0.85,11.2,0.672,60.9,24.3 ,2.51 ,1069,5.36,3.52,1.75,CC1=CC2=C(C(C=C(C(C3=CC=C(CCCCCC)C=C3)(C4=CC=C(CCCCCC)C=C4)C5=C6SC(C7=CC=C(C)C8=NSN=C78)=C5)C6=C9)=C9C2(C%10=CC=C(CCCCCC)C=C%10)C%11=CC=C(CCCCCC)C=C%11)S1,CCCCCCc1ccc(C2(c3ccc(CCCCCC)cc3)c3cc4c(cc3-c3sc(C)cc32)C(c2ccc(CCCCCC)cc2)(c2ccc(CCCCCC)cc2)c2cc(-c3ccc(C)c5nsnc35)sc2-4)cc1,77,157,1069.6470000000022,9
PTDBD3,S282,4.9,4.9,0.88,10.7,0.521,105.5,45.1 ,2.34 ,1063,5.3,3.63,1.67,CC(S1)=CC2=C1C3=C(C(CC(CCCC)CCCC)=C(C4=C(C=C(C5=C6C(SC(C(OC(CC(CC)CCCC)CCC(CCCC)CC)=O)=C6F)=C(C)S5)S4)S7)C7=C3CC(CCCC)CCCC)S2,CCCCC(CC)CCC(CC(CC)CCCC)OC(=O)c1sc2c(C)sc(-c3cc4sc5c(CC(CCCC)CCCC)c6c(sc7cc(C)sc76)c(CC(CCCC)CCCC)c5c4s3)c2c1F,70,157,1063.7650000000026,7
P4TBT,S330,2.5,2.5,0.59,9.1,0.49,50.0,19.0 ,2.60 ,1130,5.2,3.7,1.5,CC1=CC(C2(C3=CC=C(CCCCCC)C=C3)C4=CC=C(CCCCCC)C=C4)=C(S1)C5=C2C(S6)=C(S5)C7=C6C8=C(C7(C9=CC=C(CCCCCC)C=C9)C%10=CC=C(CCCCCC)C=C%10)C=C(C%11=CC=C(C)C%12=NSN=C%11%12)S8,CCCCCCc1ccc(C2(c3ccc(CCCCCC)cc3)c3cc(C)sc3-c3sc4c5c(sc4c32)-c2sc(-c3ccc(C)c4nsnc34)cc2C5(c2ccc(CCCCCC)cc2)c2ccc(CCCCCC)cc2)cc1,79,157,1131.765000000002,10
P1,S230,7.14,7.02,0.96,13.2,0.559,36.0,30.0 ,1.20 ,1217,5.42,3.66,1.76,CC1=CC2=C(C(C3=CC=C(C4=CC=CC(OCC(CC)CCCC)=C4)S3)=C(C=C(C5=CC=C(C6=C7C(C(N(CC(CCCC)CC)C7=O)=O)=C(C8=CC=C(C)S8)S6)S5)S9)C9=C2C%10=CC=C(C%11=CC(OCC(CCCC)CC)=CC=C%11)S%10)S1,CCCCC(CC)COc1cccc(-c2ccc(-c3c4cc(-c5ccc(-c6sc(-c7ccc(C)s7)c7c6C(=O)N(CC(CC)CCCC)C7=O)s5)sc4c(-c4ccc(-c5cccc(OCC(CC)CCCC)c5)s4)c4cc(C)sc34)s2)c1,82,157,1218.8420000000021,10
PIDT-T-FBSe,S65,4.84,4.84,0.75,14.07,0.459,57.1,32.6 ,1.75 ,1129,5.41,3.85,1.56,CC(S1)=CC2=C1C(C3=CC=C(CC(CCCC)CC)S3)=C(C=C(C4=C(CC(CC)CCCC)C=C(C5=CN=C(C6=CC(CC(CCCC)CC)=C(C)S6)C7=NSN=C75)S4)S8)C8=C2C9=CC=C(CC(CCCC)CC)S9,CCCCC(CC)Cc1ccc(-c2c3cc(-c4sc(-c5cnc(-c6cc(CC(CC)CCCC)c(C)s6)c6nsnc56)cc4CC(CC)CCCC)sc3c(-c3ccc(CC(CC)CCCC)s3)c3cc(C)sc23)s1,75,158,1130.8690000000024,9
PDIDTDTBT,S320,2.0,2.0,0.68,6.2,0.47,13.0,7.0 ,1.86 ,1035,5.35,3.32,1.85,CC1=CC(C2(CCCCCCCC)CCCCCCCC)=C(C=C1)C3=C2C(C4(CCCCCCCC)CCCCCCCC)=C(S3)C5=C4C=C(C=C5)C6=CC=C(C7=CC=C(C8=CC=C(C)S8)C9=NSN=C79)S6,CCCCCCCCC1(CCCCCCCC)c2cc(C)ccc2-c2sc3c(c21)C(CCCCCCCC)(CCCCCCCC)c1cc(-c2ccc(-c4ccc(-c5ccc(C)s5)c5nsnc45)s2)ccc1-3,72,158,1035.6960000000026,7
P0F,S250,2.9,2.9,0.832,6.37,0.54,88.8,32.9 ,2.70 ,1162,4.98,3.18,1.8,CC(S1)=CC=C1C2=CC=C(C(S3)=CC=C3C(S4)=CC(C4=C5C6=CC=C(CCCCCCCCCCCC)S6)=C(C7=CC=C(CCCCCCCCCCCC)S7)C8=C5C=C(C)S8)C9=C2N=C(C%10=CC=CC=C%10)C(C%11=CC=CC=C%11)=N9,CCCCCCCCCCCCc1ccc(-c2c3cc(-c4ccc(-c5ccc(-c6ccc(C)s6)c6nc(-c7ccccc7)c(-c7ccccc7)nc56)s4)sc3c(-c3ccc(CCCCCCCCCCCC)s3)c3cc(C)sc23)s1,80,158,1163.8320000000022,11
P4TDPP,S29,2.43,2.43,0.65,8.05,0.46,19.3,10.1 ,1.91 ,1104,5.17,3.62,1.29,O=C1N(CC(CC)CCCC)C(C2=CC=C(C)S2)=C3C1=C(C4=CC=C(C5=C(C6=CC=C(C[C@H](CCCC)CC)S6)C=C(C7=CC(C8=CC=C(C[C@@H](CCCC)CC)S8)=C(C)S7)S5)S4)N(CC(CCCC)CC)C3=O,CCCCC(CC)CN1C(=O)C2=C(c3ccc(-c4sc(-c5cc(-c6ccc(C[C@H](CC)CCCC)s6)c(C)s5)cc4-c4ccc(C[C@@H](CC)CCCC)s4)s3)N(CC(CC)CCCC)C(=O)C2=C1c1ccc(C)s1,74,158,1105.7900000000025,6
P(BDT-Qx),S241,1.9,1.9,0.77,5.0,0.503,660.9,38.0 ,17.40 ,1011,5.41,3.63,1.78,CC(C1=C2N=C(C3=CC=C(OCCCCCCCC)C=C3)C(C4=CC=C(OCCCCCCCC)C=C4)=N1)=CC=C2C5=CC6=C(C(OCC(CCCC)CC)=C(C=C(C)S7)C7=C6OCC(CC)CCCC)S5,CCCCCCCCOc1ccc(-c2nc3c(C)ccc(-c4cc5c(OCC(CC)CCCC)c6sc(C)cc6c(OCC(CC)CCCC)c5s4)c3nc2-c2ccc(OCCCCCCCC)cc2)cc1,72,158,1011.5360000000028,7
P1F,S250,3.1,3.1,0.872,6.52,0.55,89.3,27.9 ,3.20 ,1180,5.07,3.27,1.8,CC(S1)=CC=C1C2=C(F)C=C(C(S3)=CC=C3C(S4)=CC(C4=C5C6=CC=C(CCCCCCCCCCCC)S6)=C(C7=CC=C(CCCCCCCCCCCC)S7)C8=C5C=C(C)S8)C9=C2N=C(C%10=CC=CC=C%10)C(C%11=CC=CC=C%11)=N9,CCCCCCCCCCCCc1ccc(-c2c3cc(-c4ccc(-c5cc(F)c(-c6ccc(C)s6)c6nc(-c7ccccc7)c(-c7ccccc7)nc56)s4)sc3c(-c3ccc(CCCCCCCCCCCC)s3)c3cc(C)sc23)s1,81,158,1181.8220000000022,11
PCTTTPD,S146,1.25,1.25,0.9,3.86,0.36,40.9,12.5 ,3.27 ,1085,5.67,3.65,2.02,CC1=CC=C(C(C=C2)=C(N3C(CCCCCCCC)CCCCCCCC)C=C2C4=CC5=C(C=C(C6=C(C(N(CC(CCCCCCCC)CCCCCC)C7=O)=O)C7=C(C8=CC9=C(C=C(C)S9)S8)S6)S5)S4)C3=C1,CCCCCCCCC(CCCCCC)CN1C(=O)c2c(-c3cc4sc(C)cc4s3)sc(-c3cc4sc(-c5ccc6c7ccc(C)cc7n(C(CCCCCCCC)CCCCCCCC)c6c5)cc4s3)c2C1=O,74,158,1085.7340000000022,8
P2F,S250,3.7,3.7,0.914,6.84,0.59,101.5,33.4 ,3.04 ,1198,5.08,3.27,1.81,CC(S1)=CC=C1C2=C(F)C(F)=C(C(S3)=CC=C3C(S4)=CC(C4=C5C6=CC=C(CCCCCCCCCCCC)S6)=C(C7=CC=C(CCCCCCCCCCCC)S7)C8=C5C=C(C)S8)C9=C2N=C(C%10=CC=CC=C%10)C(C%11=CC=CC=C%11)=N9,CCCCCCCCCCCCc1ccc(-c2c3cc(-c4ccc(-c5c(F)c(F)c(-c6ccc(C)s6)c6nc(-c7ccccc7)c(-c7ccccc7)nc56)s4)sc3c(-c3ccc(CCCCCCCCCCCC)s3)c3cc(C)sc23)s1,82,158,1199.812000000002,11
P(BDT-TBTF),S206,6.21,6.04,0.88,13.21,0.534,29.8,11.1 ,2.68 ,1140,5.36,3.19,1.9,CC1=CC2=C(C(OCC(CC)CCCC)=C(C=C(C3=CC(/C=C/C4=C(CC(CC)CCCC)C=C(C5=C(F)C(F)=C(C6=CC(C[C@@H](CCCC)CC)=CS6)C7=NSN=C75)S4)=C(C)S3)S8)C8=C2OCC(CC)CCCC)S1,CCCCC(CC)COc1c2cc(-c3cc(/C=C/c4sc(-c5c(F)c(F)c(-c6cc(C[C@H](CC)CCCC)cs6)c6nsnc56)cc4CC(CC)CCCC)c(C)s3)sc2c(OCC(CC)CCCC)c2cc(C)sc12,76,158,1141.7700000000025,8
PBDT_TEH-DT_H-BTff,S75,4.46,4.46,0.68,11.87,0.552,29.0,14.5 ,2.00 ,1164,5.33,3.61,1.72,CC(S1)=CC2=C1C(C3=CC=C(CC(CCCC)CC)S3)=C(C=C(C4=C(CCCCCCCC)C=C(C5=C(F)C(F)=C(C6=CC(CCCCCCCC)=C(C)S6)C7=NSN=C75)S4)S8)C8=C2C9=CC=C(CC(CCCC)CC)S9,CCCCCCCCc1cc(-c2c(F)c(F)c(-c3cc(CCCCCCCC)c(-c4cc5c(-c6ccc(CC(CC)CCCC)s6)c6sc(C)cc6c(-c6ccc(CC(CC)CCCC)s6)c5s4)s3)c3nsnc23)sc1C,77,159,1165.8610000000026,9
PBDTBO-CIBTEH,S420,6.88,6.51,0.79,13.33,0.631,88.5,32.9 ,2.69 ,1162,5.5,3.73,1.69,CC(S1)=CC2=C1C(C3=CC=C(CC(CCCC)CCCCCC)S3)=C(C=C(C4=CC=C(C5=CC(Cl)=C(C6=CC(CC(CCCC)CC)=C(C)S6)C7=NSN=C57)S4)S8)C8=C2C9=CC=C(CC(CCCC)CCCCCC)S9,CCCCCCC(CCCC)Cc1ccc(-c2c3cc(-c4ccc(-c5cc(Cl)c(-c6cc(CC(CC)CCCC)c(C)s6)c6nsnc56)s4)sc3c(-c3ccc(CC(CCCC)CCCCCC)s3)c3cc(C)sc23)s1,76,159,1164.3260000000025,9
PBDTDTBT-p,S52,3.48,3.48,0.67,9.63,0.54,53.2,28.0 ,1.90 ,1128,5.09,3.45,1.64,CC(S1)=CC2=C1C(C3=CC=C(CC(CCCCCC)CCCCCCCC)S3)=C(C=C(C4=CC=C(C5=CC=C(C6=CC=C(C)S6)C7=NSN=C75)S4)S8)C8=C2C9=CC=C(CC(CCCCCC)CCCCCCCC)S9,CCCCCCCCC(CCCCCC)Cc1ccc(-c2c3cc(-c4ccc(-c5ccc(-c6ccc(C)s6)c6nsnc56)s4)sc3c(-c3ccc(CC(CCCCCC)CCCCCCCC)s3)c3cc(C)sc23)s1,75,159,1129.8810000000026,9
PT-MIM,S268,3.55,3.4,0.7,10.56,0.48,24.1,13.4 ,1.80 ,1013,5.78,3.83,1.57,O=C(N1CC(CCCCCCCC)CCCCCC)/C(C2=C1C=C(C)C=C2)=C3C(N(CC(CCCCCC)CCCCCCCC)C4=CC(C5=CC(C)=C(C6=CC=C(C7=C(C)C=C(C)S7)S6)S5)=CC=C4/3)=O,CCCCCCCCC(CCCCCC)CN1C(=O)/C(=C2/C(=O)N(CC(CCCCCC)CCCCCCCC)c3cc(-c4cc(C)c(-c5ccc(-c6sc(C)cc6C)s5)s4)ccc32)c2ccc(C)cc21,71,159,1013.6210000000029,5
PBDTTBT,S66,5.66,5.66,0.92,10.7,0.575,49.3,27.4 ,1.80 ,1128,5.31,3.56,1.75,CC(S1)=CC2=C1C(C3=C(CCCCCCCC)C=C(CCCCCCCC)S3)=C(C=C(C4=CC=C(C5=CC=C(C6=CC=C(C)S6)C7=NSN=C75)S4)S8)C8=C2C9=C(CCCCCCCC)C=C(CCCCCCCC)S9,CCCCCCCCc1cc(CCCCCCCC)c(-c2c3cc(-c4ccc(-c5ccc(-c6ccc(C)s6)c6nsnc56)s4)sc3c(-c3sc(CCCCCCCC)cc3CCCCCCCC)c3cc(C)sc23)s1,75,159,1129.8810000000026,9
PBDTDTBT-o,S52,5.76,5.76,0.75,11.82,0.65,42.5,25.0 ,1.70 ,1128,5.11,3.43,1.68,CC(S1)=CC2=C1C(C3=CC(CCCCCCCC)=C(CCCCCCCC)S3)=C(C=C(C4=CC=C(C5=CC=C(C6=CC=C(C)S6)C7=NSN=C75)S4)S8)C8=C2C9=CC(CCCCCCCC)=C(CCCCCCCC)S9,CCCCCCCCc1cc(-c2c3cc(-c4ccc(-c5ccc(-c6ccc(C)s6)c6nsnc56)s4)sc3c(-c3cc(CCCCCCCC)c(CCCCCCCC)s3)c3cc(C)sc23)sc1CCCCCCCC,75,159,1129.8810000000024,9
PBDTBSe,S221,2.2,2.2,0.81,5.36,0.506,39.4,24.9 ,1.58 ,1212,5.3,3.47,1.66,CC1=CC2=C(C(C3=CC=C(CC(CC)CCCC)S3)=C(C=C(C4=C(CC(CC)CCCC)C=C(C5=C(F)C(F)=C(C6=CC(CC(CCCC)CC)=C(C)S6)C7=N[Se]N=C75)S4)S8)C8=C2C9=CC=C(CC(CC)CCCC)S9)S1,CCCCC(CC)Cc1ccc(-c2c3cc(-c4sc(-c5c(F)c(F)c(-c6cc(CC(CC)CCCC)c(C)s6)c6n[se]nc56)cc4CC(CC)CCCC)sc3c(-c3ccc(CC(CC)CCCC)s3)c3cc(C)sc23)s1,77,159,1212.7540000000024,9
PBDT_TEH-DT_EH-BTff,S75,6.2,6.2,0.76,13.17,0.619,33.3,22.2 ,1.50 ,1164,5.34,3.58,1.76,CC(S1)=CC2=C1C(C3=CC=C(CC(CCCC)CC)S3)=C(C=C(C4=C(CC(CC)CCCC)C=C(C5=C(F)C(F)=C(C6=CC(CC(CCCC)CC)=C(C)S6)C7=NSN=C75)S4)S8)C8=C2C9=CC=C(CC(CCCC)CC)S9,CCCCC(CC)Cc1ccc(-c2c3cc(-c4sc(-c5c(F)c(F)c(-c6cc(CC(CC)CCCC)c(C)s6)c6nsnc56)cc4CC(CC)CCCC)sc3c(-c3ccc(CC(CC)CCCC)s3)c3cc(C)sc23)s1,77,159,1165.8610000000024,9
PBDT-BT,S129,2.2,2.01,0.82,5.86,0.458,28.7,14.9 ,1.93 ,975,5.37,3.25,2.1,CC1=CC2=C(OCC(CCCC)CC)C3=C(C=C(C4=C(CCCCCCCCCCCC)C=C(C5=CC(CCCCCCCCCCCC)=C(C)S5)S4)S3)C(OCC(CCCC)CC)=C2S1,CCCCCCCCCCCCc1cc(-c2cc(CCCCCCCCCCCC)c(-c3cc4c(OCC(CC)CCCC)c5sc(C)cc5c(OCC(CC)CCCC)c4s3)s2)sc1C,66,160,975.6780000000035,5
PBDTFBZS,S162,7.74,7.74,0.88,12.36,0.712,75.2,39.6 ,1.90 ,1068,5.32,3.26,1.81,CC1=CC=C(C2=CC=C(C3=CC=C(C4=CC(C(SC[C@H](CCCCCC)CCCC)=C(SC(C)=C5)C5=C6SCC(CCCCCC)CCCC)=C6S4)S3)C7=NN(CC(CCCCCC)CCCC)N=C27)S1,CCCCCCC(CCCC)CSc1c2cc(C)sc2c(SC[C@@H](CCCC)CCCCCC)c2cc(-c3ccc(-c4ccc(-c5ccc(C)s5)c5nn(CC(CCCC)CCCCCC)nc45)s3)sc12,71,160,1068.8170000000027,7
PTT-DPP (P2),S353,3.0,3.0,0.57,8.9,0.59,78.0,16.0 ,4.90 ,1001,5.04,3.76,1.58,O=C1C(C(C(N2CC(CCCCCCCC)CCCCCCCCCC)=O)=C(C3=CC4=C(C=C(C)S4)S3)N1CC(CCCCCCCCCC)CCCCCCCC)=C2C5=CC6=C(C=C(C)S6)S5,CCCCCCCCCCC(CCCCCCCC)CN1C(=O)C2=C(c3cc4sc(C)cc4s3)N(CC(CCCCCCCC)CCCCCCCCCC)C(=O)C2=C1c1cc2sc(C)cc2s1,68,160,1001.676000000003,4
PBDTFBZO,S162,6.25,6.25,0.91,11.81,0.582,106.3,48.3 ,2.20 ,1036,5.38,3.28,1.83,CC1=CC=C(C2=CC=C(C3=CC=C(C4=CC(C(SC[C@H](CCCCCC)CCCC)=C(SC(C)=C5)C5=C6SCC(CCCCCC)CCCC)=C6S4)O3)C7=NN(CC(CCCCCC)CCCC)N=C27)O1,CCCCCCC(CCCC)CSc1c2cc(C)sc2c(SC[C@@H](CCCC)CCCCCC)c2cc(-c3ccc(-c4ccc(-c5ccc(C)o5)c5nn(CC(CCCC)CCCCCC)nc45)o3)sc12,71,160,1036.6810000000028,7
PBDTF-DPPF,S259,5.1,5.1,0.72,12.64,0.565,169.3,30.5 ,5.55 ,1065,5.24,3.74,1.47,CC1=CC=C(C(N(CC(CCCC)CC)C2=O)=C(C2=C(C(O3)=CC=C3C(S4)=CC(C4=C5C6=CC=C(CC(CC)CCCC)O6)=C(C7=CC=C(CC(CC)CCCC)O7)C8=C5C=C(C)S8)N9CC(CC)CCCC)C9=O)O1,CCCCC(CC)Cc1ccc(-c2c3cc(-c4ccc(C5=C6C(=O)N(CC(CC)CCCC)C(c7ccc(C)o7)=C6C(=O)N5CC(CC)CCCC)o4)sc3c(-c3ccc(CC(CC)CCCC)o3)c3cc(C)sc23)o1,76,160,1065.5400000000027,7
P3,S482,7.84,7.7,0.84,13.89,0.67,217.8,77.8 ,2.80 ,1063,5.57,3.9,1.67,CC1=CC=C(C2=C(F)C(F)=C(C3=CC=C(C4=C(OCCC(CCCCCCCC)CCCCCCCC)C(OCCC(CCCCCCCC)CCCCCCCC)=C(C)C5=NSN=C54)S3)C6=NSN=C62)S1,CCCCCCCCC(CCCCCCCC)CCOc1c(OCCC(CCCCCCCC)CCCCCCCC)c(-c2ccc(-c3c(F)c(F)c(-c4ccc(C)s4)c4nsnc34)s2)c2nsnc2c1C,72,160,1063.654000000003,6
PBDT-TFQ,S245,8.0,7.8,0.76,17.9,0.576,71.0,46.1 ,1.54 ,1154,5.52,3.3,1.73,CC(S1)=CC=C1C2=C(N=C(C3=CC(OCCCCCC)=CC=C3)C(C4=CC=CC(OCCCCCC)=C4)=N5)C5=C(C(S6)=CC=C6C(S7)=CC(C7=C8OCC(CC)CCCC)=C(OCC(CCCC)CC)C9=C8C=C(C)S9)C(F)=C2F,CCCCCCOc1cccc(-c2nc3c(-c4ccc(C)s4)c(F)c(F)c(-c4ccc(-c5cc6c(OCC(CC)CCCC)c7sc(C)cc7c(OCC(CC)CCCC)c6s5)s4)c3nc2-c2cccc(OCCCCCC)c2)c1,80,160,1155.6620000000023,9
PBDT-OBT,S209,5.64,5.5,0.82,12.53,0.549,40.9,19.2 ,2.13 ,1144,5.32,3.58,1.67,CC1=CC2=C(C(C3=CC=C(CCCCCCCCCCCC)S3)=C(C=C(C4=CC=C(C5=CC(OCCCCCCCC)=C(C6=CC=C(C)S6)C7=NSN=C75)S4)S8)C8=C2C9=CC=C(CCCCCCCCCCCC)S9)S1,CCCCCCCCCCCCc1ccc(-c2c3cc(-c4ccc(-c5cc(OCCCCCCCC)c(-c6ccc(C)s6)c6nsnc56)s4)sc3c(-c3ccc(CCCCCCCCCCCC)s3)c3cc(C)sc23)s1,76,160,1145.8800000000028,9
PBDTF-DPP,S259,3.5,3.5,0.69,10.46,0.489,141.8,26.4 ,5.37 ,1097,5.16,3.64,1.44,CC1=CC=C(C(N(CC(CCCC)CC)C2=O)=C(C2=C(C(S3)=CC=C3C(S4)=CC(C4=C5C6=CC=C(CC(CC)CCCC)O6)=C(C7=CC=C(CC(CC)CCCC)O7)C8=C5C=C(C)S8)N9CC(CC)CCCC)C9=O)S1,CCCCC(CC)Cc1ccc(-c2c3cc(-c4ccc(C5=C6C(=O)N(CC(CC)CCCC)C(c7ccc(C)s7)=C6C(=O)N5CC(CC)CCCC)s4)sc3c(-c3ccc(CC(CC)CCCC)o3)c3cc(C)sc23)o1,76,160,1097.6760000000027,7
PBDTT-FDPP,S388,5.8,5.5,0.77,13.8,0.55,63.4,28.8 ,2.20 ,1097,5.26,3.64,1.55,CC1=CC2=C(C3=CC=C(CC(CC)CCCC)S3)C4=C(C=C(C5=CC=C(C(N(CC(CCCC)CC)C6=O)=C7C6=C(C8=CC=C(C)O8)N(CC(CC)CCCC)C7=O)O5)S4)C(C9=CC=C(CC(CCCC)CC)S9)=C2S1,CCCCC(CC)Cc1ccc(-c2c3cc(-c4ccc(C5=C6C(=O)N(CC(CC)CCCC)C(c7ccc(C)o7)=C6C(=O)N5CC(CC)CCCC)o4)sc3c(-c3ccc(CC(CC)CCCC)s3)c3cc(C)sc23)s1,76,160,1097.6760000000027,7
PBDTT-DFBO,S222,4.8,4.5,0.86,9.1,0.586,58.9,29.3 ,2.01 ,1113,5.44,3.59,1.81,CC1=CC2=C(C(C3=CC=C(CC(CCCC)CC)S3)=C(C=C(C4=CC=C(C5=C(OCCCCCCCC)C(OCCCCCCCC)=C(C6=CC=C(C)O6)C7=NON=C75)O4)S8)C8=C2C9=CC=C(CC(CC)CCCC)S9)S1,CCCCCCCCOc1c(OCCCCCCCC)c(-c2ccc(-c3cc4c(-c5ccc(CC(CC)CCCC)s5)c5sc(C)cc5c(-c5ccc(CC(CC)CCCC)s5)c4s3)o2)c2nonc2c1-c1ccc(C)o1,77,161,1113.6750000000027,9
PBDTTTBS,S220,3.3,3.25,0.66,10.1,0.5,157.9,45.1 ,3.50 ,1208,5.29,3.6,1.69,CC1=CC2=C(C(C3=CC=C(CC(CCCC)CC)S3)=C(C=C(C4=CC=C(C5=C(OCCCCCCCC)C(OCCCCCCCC)=C(C6=CC=C(C)S6)C7=N[Se]N=C75)S4)S8)C8=C2C9=CC=C(CC(CC)CCCC)S9)S1,CCCCCCCCOc1c(OCCCCCCCC)c(-c2ccc(-c3cc4c(-c5ccc(CC(CC)CCCC)s5)c5sc(C)cc5c(-c5ccc(CC(CC)CCCC)s5)c4s3)s2)c2n[se]nc2c1-c1ccc(C)s1,77,161,1208.7720000000027,9
PBDTSSBS,S220,2.4,2.38,0.66,8.3,0.44,87.4,31.2 ,2.80 ,1400,5.29,3.73,1.56,CC1=CC2=C(C(C3=CC=C(CC(CCCC)CC)[Se]3)=C(C=C(C4=CC=C(C5=C(OCCCCCCCC)C(OCCCCCCCC)=C(C6=CC=C(C)[Se]6)C7=N[Se]N=C75)[Se]4)S8)C8=C2C9=CC=C(CC(CC)CCCC)[Se]9)S1,CCCCCCCCOc1c(OCCCCCCCC)c(-c2ccc(-c3cc4c(-c5ccc(CC(CC)CCCC)[se]5)c5sc(C)cc5c(-c5ccc(CC(CC)CCCC)[se]5)c4s3)[se]2)c2n[se]nc2c1-c1ccc(C)[se]1,77,161,1396.344000000003,9
PTBFTDTBT,S71,6.42,6.42,0.78,13.51,0.61,142.9,42.7 ,3.30 ,1144,5.2,3.57,1.63,CC1=CC2=C(C(C3=CC=C(CC(CCCC)CC)S3)=C(C=C(C4=CC=C(C5=C(OCCCCCCCC)C(OCCCCCCCC)=C(C6=CC=C(C)S6)C7=NSN=C57)S4)O8)C8=C2C9=CC=C(CC(CCCC)CC)S9)S1,CCCCCCCCOc1c(OCCCCCCCC)c(-c2ccc(-c3cc4c(-c5ccc(CC(CC)CCCC)s5)c5sc(C)cc5c(-c5ccc(CC(CC)CCCC)s5)c4o3)s2)c2nsnc2c1-c1ccc(C)s1,77,161,1145.8110000000027,9
PBDTSTBS,S220,4.0,3.88,0.67,11.4,0.52,160.5,47.2 ,3.40 ,1304,5.29,3.6,1.69,CC1=CC2=C(C(C3=CC=C(CC(CCCC)CC)[Se]3)=C(C=C(C4=CC=C(C5=C(OCCCCCCCC)C(OCCCCCCCC)=C(C6=CC=C(C)S6)C7=N[Se]N=C75)S4)S8)C8=C2C9=CC=C(CC(CC)CCCC)[Se]9)S1,CCCCCCCCOc1c(OCCCCCCCC)c(-c2ccc(-c3cc4c(-c5ccc(CC(CC)CCCC)[se]5)c5sc(C)cc5c(-c5ccc(CC(CC)CCCC)[se]5)c4s3)s2)c2n[se]nc2c1-c1ccc(C)s1,77,161,1302.5580000000027,9
PBT-3F,S54,8.6,8.3,0.78,15.2,0.724,76.4,41.0 ,1.86 ,1230,5.2,3.29,1.64,CC(S1)=CC2=C1C(C3=CC(F)=C(CC(CCCC)CC)S3)=C(C=C(C4=CC=C(C5=C6C(C(F)=C(C(OCC(CCCCCCCC)CCCCCC)=O)S6)=C(C7=CC=C(C)S7)S5)S4)S8)C8=C2C9=CC(F)=C(CC(CCCC)CC)S9,CCCCCCCCC(CCCCCC)COC(=O)c1sc2c(-c3ccc(-c4cc5c(-c6cc(F)c(CC(CC)CCCC)s6)c6sc(C)cc6c(-c6cc(F)c(CC(CC)CCCC)s6)c5s4)s3)sc(-c3ccc(C)s3)c2c1F,80,161,1231.9130000000025,9
PBDTTDTBT,S62,4.94,4.94,0.75,10.29,0.64,25.1,16.7 ,1.50 ,1129,5.15,3.49,1.66,CC(O1)=CC2=C1C(C3=CC=C(CC(CCCC)CC)S3)=C(C=C(C4=CC=C(C5=C(OCCCCCCCC)C(OCCCCCCCC)=C(C6=CC=C(C)S6)C7=NSN=C75)S4)O8)C8=C2C9=CC=C(CC(CCCC)CC)S9,CCCCCCCCOc1c(OCCCCCCCC)c(-c2ccc(-c3cc4c(-c5ccc(CC(CC)CCCC)s5)c5oc(C)cc5c(-c5ccc(CC(CC)CCCC)s5)c4o3)s2)c2nsnc2c1-c1ccc(C)s1,77,161,1129.7430000000027,9
PBDTTDTBO,S62,5.9,5.9,0.84,11.45,0.613,70.2,41.3 ,1.70 ,1113,5.25,3.56,1.69,CC(O1)=CC2=C1C(C3=CC=C(CC(CCCC)CC)S3)=C(C=C(C4=CC=C(C5=C(OCCCCCCCC)C(OCCCCCCCC)=C(C6=CC=C(C)S6)C7=NON=C75)S4)O8)C8=C2C9=CC=C(CC(CCCC)CC)S9,CCCCCCCCOc1c(OCCCCCCCC)c(-c2ccc(-c3cc4c(-c5ccc(CC(CC)CCCC)s5)c5oc(C)cc5c(-c5ccc(CC(CC)CCCC)s5)c4o3)s2)c2nonc2c1-c1ccc(C)s1,77,161,1113.6750000000027,9
PBDTFBO,S70,5.4,5.4,0.81,11.2,0.6,284.8,60.6 ,4.70 ,1113,5.38,3.6,1.78,CC(S1)=CC2=C1C(C3=CC=C(CC(CC)CCCC)O3)=C(C=C(C4=CC=C(C5=C(OCCCCCCCC)C(OCCCCCCCC)=C(C6=CC=C(C)S6)C7=NON=C75)S4)S8)C8=C2C9=CC=C(CC(CC)CCCC)O9,CCCCCCCCOc1c(OCCCCCCCC)c(-c2ccc(-c3cc4c(-c5ccc(CC(CC)CCCC)o5)c5sc(C)cc5c(-c5ccc(CC(CC)CCCC)o5)c4s3)s2)c2nonc2c1-c1ccc(C)s1,77,161,1113.6750000000027,9
PBDT?TBT,S82,4.9,4.9,0.96,9.1,0.518,20.5,11.1 ,1.85 ,1160,5.27,3.48,1.79,CC(S1)=CC2=C1C(C3=CC=C(CC(CC)CCCC)S3)=C(C=C(C4=CC=C(C5=C(OCC(CC)CCCC)C(OCC(CCCC)CC)=C(C6=CC=C(C)S6)C7=NSN=C75)S4)S8)C8=C2C9=CC=C(CC(CC)CCCC)S9,CCCCC(CC)COc1c(OCC(CC)CCCC)c(-c2ccc(-c3cc4c(-c5ccc(CC(CC)CCCC)s5)c5sc(C)cc5c(-c5ccc(CC(CC)CCCC)s5)c4s3)s2)c2nsnc2c1-c1ccc(C)s1,77,161,1161.8790000000026,9
PBDTSTBO,S220,7.6,7.52,0.86,13.9,0.64,275.9,67.3 ,4.10 ,1256,5.46,3.68,1.78,CC1=CC2=C(C(C3=CC=C(CC(CCCC)CC)[Se]3)=C(C=C(C4=CC=C(C5=C(OCCCCCCCC)C(OCCCCCCCC)=C(C6=CC=C(C)S6)C7=NSN=C75)S4)S8)C8=C2C9=CC=C(CC(CC)CCCC)[Se]9)S1,CCCCCCCCOc1c(OCCCCCCCC)c(-c2ccc(-c3cc4c(-c5ccc(CC(CC)CCCC)[se]5)c5sc(C)cc5c(-c5ccc(CC(CC)CCCC)[se]5)c4s3)s2)c2nsnc2c1-c1ccc(C)s1,77,161,1255.6650000000027,9
PBDTTTBO,S220,4.7,4.61,0.79,11.9,0.5,221.9,56.9 ,3.90 ,1256,5.4,3.71,1.69,CC1=CC2=C(C(C3=CC=C(CC(CCCC)CC)S3)=C(C=C(C4=CC=C(C5=C(OCCCCCCCC)C(OCCCCCCCC)=C(C6=CC=C(C)[Se]6)C7=NSN=C75)[Se]4)S8)C8=C2C9=CC=C(CC(CC)CCCC)S9)S1,CCCCCCCCOc1c(OCCCCCCCC)c(-c2ccc(-c3cc4c(-c5ccc(CC(CC)CCCC)s5)c5sc(C)cc5c(-c5ccc(CC(CC)CCCC)s5)c4s3)[se]2)c2nsnc2c1-c1ccc(C)[se]1,77,161,1255.6650000000027,9
PBDTSSBO,S220,3.3,3.26,0.78,10.0,0.42,197.9,52.1 ,3.80 ,1352,5.4,3.71,1.69,CC1=CC2=C(C(C3=CC=C(CC(CCCC)CC)[Se]3)=C(C=C(C4=CC=C(C5=C(OCCCCCCCC)C(OCCCCCCCC)=C(C6=CC=C(C)[Se]6)C7=NSN=C75)[Se]4)S8)C8=C2C9=CC=C(CC(CC)CCCC)[Se]9)S1,CCCCCCCCOc1c(OCCCCCCCC)c(-c2ccc(-c3cc4c(-c5ccc(CC(CC)CCCC)[se]5)c5sc(C)cc5c(-c5ccc(CC(CC)CCCC)[se]5)c4s3)[se]2)c2nsnc2c1-c1ccc(C)[se]1,77,161,1349.451000000003,9
PBDTDTTT-S-T,S43,7.48,7.48,0.69,16.35,0.663,125.0,35.7 ,3.50 ,1196,5.04,3.68,1.59,CC(S1)=CC2=C1C(C3=CC=C(C[C@H](CCCC)CC)S3)=C(C=C(C4=CC=C(C5=C6C(C=C(S(=O)(CC(CCCCCC)CCCCCCCC)=O)S6)=C(C7=CC=C(C)S7)S5)S4)S8)C8=C2C9=CC=C(C[C@@H](CCCC)CC)S9,CCCCCCCCC(CCCCCC)CS(=O)(=O)c1cc2c(-c3ccc(C)s3)sc(-c3ccc(-c4cc5c(-c6ccc(C[C@@H](CC)CCCC)s6)c6sc(C)cc6c(-c6ccc(C[C@H](CC)CCCC)s6)c5s4)s3)c2s1,77,161,1197.9990000000025,9
PBDTTBO,S70,7.4,7.4,0.86,12.8,0.67,268.8,62.5 ,4.30 ,1144,5.46,3.68,1.78,CC(S1)=CC2=C1C(C3=CC=C(CC(CC)CCCC)S3)=C(C=C(C4=CC=C(C5=C(OCCCCCCCC)C(OCCCCCCCC)=C(C6=CC=C(C)S6)C7=NON=C75)S4)S8)C8=C2C9=CC=C(CC(CC)CCCC)S9,CCCCCCCCOc1c(OCCCCCCCC)c(-c2ccc(-c3cc4c(-c5ccc(CC(CC)CCCC)s5)c5sc(C)cc5c(-c5ccc(CC(CC)CCCC)s5)c4s3)s2)c2nonc2c1-c1ccc(C)s1,77,161,1145.8110000000027,9
PBT-1F,S54,5.6,5.4,0.6,14.3,0.657,129.0,44.1 ,2.92 ,1194,4.95,3.29,1.65,CC(S1)=CC2=C1C(C3=CC=C(CC(CCCC)CC)S3)=C(C=C(C4=CC=C(C5=C6C(C(F)=C(C(OCC(CCCCCC)CCCCCCCC)=O)S6)=C(C7=CC=C(C)S7)S5)S4)S8)C8=C2C9=CC=C(CC(CCCC)CC)S9,CCCCCCCCC(CCCCCC)COC(=O)c1sc2c(-c3ccc(-c4cc5c(-c6ccc(CC(CC)CCCC)s6)c6sc(C)cc6c(-c6ccc(CC(CC)CCCC)s6)c5s4)s3)sc(-c3ccc(C)s3)c2c1F,78,161,1195.9330000000027,9
PBDTF-DFBO,S222,6.6,6.5,0.83,12.7,0.62,86.0,38.4 ,2.24 ,1081,5.4,3.61,1.77,CC1=CC2=C(C(C3=CC=C(CC(CCCC)CC)O3)=C(C=C(C4=CC=C(C5=C(OCCCCCCCC)C(OCCCCCCCC)=C(C6=CC=C(C)O6)C7=NON=C75)O4)S8)C8=C2C9=CC=C(CC(CC)CCCC)O9)S1,CCCCCCCCOc1c(OCCCCCCCC)c(-c2ccc(-c3cc4c(-c5ccc(CC(CC)CCCC)o5)c5sc(C)cc5c(-c5ccc(CC(CC)CCCC)o5)c4s3)o2)c2nonc2c1-c1ccc(C)o1,77,161,1081.5390000000027,9
PBDTTSBS,S220,3.0,2.87,0.67,9.5,0.49,119.9,38.7 ,3.10 ,1304,5.29,3.73,1.56,CC1=CC2=C(C(C3=CC=C(CC(CCCC)CC)S3)=C(C=C(C4=CC=C(C5=C(OCCCCCCCC)C(OCCCCCCCC)=C(C6=CC=C(C)[Se]6)C7=N[Se]N=C75)[Se]4)S8)C8=C2C9=CC=C(CC(CC)CCCC)S9)S1,CCCCCCCCOc1c(OCCCCCCCC)c(-c2ccc(-c3cc4c(-c5ccc(CC(CC)CCCC)s5)c5sc(C)cc5c(-c5ccc(CC(CC)CCCC)s5)c4s3)[se]2)c2n[se]nc2c1-c1ccc(C)[se]1,77,161,1302.5580000000027,9
PBT-2F,S54,7.2,7.1,0.74,14.4,0.677,31.8,12.9 ,2.46 ,1212,5.15,3.29,1.64,CC(S1)=CC2=C1C(C3=CC(F)=C(CC(CCCC)CC)S3)=C(C=C(C4=CC=C(C5=C6C(C=C(C(OCC(CCCCCCCC)CCCCCC)=O)S6)=C(C7=CC=C(C)S7)S5)S4)S8)C8=C2C9=CC(F)=C(CC(CCCC)CC)S9,CCCCCCCCC(CCCCCC)COC(=O)c1cc2c(-c3ccc(C)s3)sc(-c3ccc(-c4cc5c(-c6cc(F)c(CC(CC)CCCC)s6)c6sc(C)cc6c(-c6cc(F)c(CC(CC)CCCC)s6)c5s4)s3)c2s1,79,161,1213.9230000000025,9
PDTPO-BDTT,S139,6.84,6.84,0.96,10.1,0.705,188.5,75.4 ,2.50 ,1092,5.44,3.55,1.98,CC1=CC(N(C[C@@H](CCCCCCCCCC)CCCCCCCC)C(C2=C3SC(C4=CC5=C(C(C6=CC=C(CC(CCCC)CC)S6)=C(C=C(C)S7)C7=C5C8=CC=C(C[C@@H](CCCC)CC)S8)S4)=C2)=O)=C3S1,CCCCCCCCCC[C@@H](CCCCCCCC)Cn1c(=O)c2cc(-c3cc4c(-c5ccc(C[C@H](CC)CCCC)s5)c5sc(C)cc5c(-c5ccc(CC(CC)CCCC)s5)c4s3)sc2c2sc(C)cc21,73,162,1092.835000000003,8
PIDTT-TT,S434,7.08,6.98,0.96,10.96,0.65,60.8,32.5 ,1.87 ,1184,5.35,3.11,2.14,CC1=CC2=C(C(C(C3=CC=C(CCCCCC)C=C3)(C4=CC=C(CCCCCC)C=C4)C5=C6C=C7C(C(SC8=C9SC(C%10=CC%11=C(C=C(C)S%11)S%10)=C8)=C9C7(C%12=CC=C(CCCCCC)C=C%12)C%13=CC=C(CCCCCC)C=C%13)=C5)=C6S2)S1,CCCCCCc1ccc(C2(c3ccc(CCCCCC)cc3)c3cc4c(cc3-c3sc5cc(C)sc5c32)C(c2ccc(CCCCCC)cc2)(c2ccc(CCCCCC)cc2)c2c-4sc3cc(-c4cc5sc(C)cc5s4)sc23)cc1,82,162,1185.8780000000022,11
PrzTAZ,S163,4.75,4.75,0.96,8.33,0.597,78.4,53.0 ,1.48 ,1034,5.66,3.73,1.93,CC1=CC=C(C2=NN=C(C3=CC=C(C4=CC(C(CCC(CCCCCC)CCCC)=C(SC(C)=C5)C5=C6CCC(CCCCCC)CCCC)=C6S4)S3)C7=NN(CC(CCCCCC)CCCC)N=C27)S1,CCCCCCC(CCCC)CCc1c2cc(-c3ccc(-c4nnc(-c5ccc(C)s5)c5nn(CC(CCCC)CCCCCC)nc45)s3)sc2c(CCC(CCCC)CCCCCC)c2cc(C)sc12,71,162,1034.713000000003,7
PTP36-DBT,S151,0.9,0.9,0.79,4.4,0.268,14.0,7.0 ,2.00 ,1129,5.7,3.18,1.85,CC1=CC=C(C(C=CC(C2=CC=C(C3=C(OCCCCCCCC)C(OCCCCCCCC)=C(C4=CC=C(C)S4)C5=NSN=C35)S2)=C6)=C6C7=C(C(OCC(CCCC)CC)=O)SC(C(OCC(CCCC)CC)=O)=C78)C8=C1,CCCCCCCCOc1c(OCCCCCCCC)c(-c2ccc(-c3ccc4c5ccc(C)cc5c5c(C(=O)OCC(CC)CCCC)sc(C(=O)OCC(CC)CCCC)c5c4c3)s2)c2nsnc2c1-c1ccc(C)s1,78,162,1129.6740000000027,8
PTP27-DBT,S151,3.5,3.5,0.82,10.2,0.41,14.0,7.0 ,2.00 ,1129,5.4,2.91,1.85,CC1=CC=C(C(C=C(C2=CC=C(C3=C(OCCCCCCCC)C(OCCCCCCCC)=C(C4=CC=C(C)S4)C5=NSN=C35)S2)C=C6)=C6C7=C(C(OCC(CCCC)CC)=O)SC(C(OCC(CCCC)CC)=O)=C78)C8=C1,CCCCCCCCOc1c(OCCCCCCCC)c(-c2ccc(-c3ccc4c(c3)c3ccc(C)cc3c3c(C(=O)OCC(CC)CCCC)sc(C(=O)OCC(CC)CCCC)c43)s2)c2nsnc2c1-c1ccc(C)s1,78,162,1129.6740000000027,8
PBDTS-DPP,S498,2.41,2.41,0.78,7.79,0.396,10.9,6.7 ,1.62 ,1192,5.3,3.45,1.45,CC1=CC2=C(C(C3=CC=C(SCC(CCCC)CC)S3)=C(C=C(C4=CC=C(C5=C6C(C(N5CC(CC)CCCC)=O)=C(C7=CC=C(C)S7)N(CC(CCCC)CC)C6=O)S4)S8)C8=C2C9=CC=C(SCC(CCCC)CC)S9)S1,CCCCC(CC)CSc1ccc(-c2c3cc(-c4ccc(C5=C6C(=O)N(CC(CC)CCCC)C(c7ccc(C)s7)=C6C(=O)N5CC(CC)CCCC)s4)sc3c(-c3ccc(SCC(CC)CCCC)s3)c3cc(C)sc23)s1,78,162,1193.9460000000026,7
PBDT-BTC,S129,0.55,0.52,0.98,1.27,0.414,39.8,11.8 ,3.37 ,1025,5.58,3.53,1.96,CC1=CC2=C(OCC(CCCC)CC)C3=C(C=C(C4=C(CCCCCCCCCCCC)C(C#N)=C(C5=C(C#N)C(CCCCCCCCCCCC)=C(C)S5)S4)S3)C(OCC(CCCC)CC)=C2S1,CCCCCCCCCCCCc1c(C)sc(-c2sc(-c3cc4c(OCC(CC)CCCC)c5sc(C)cc5c(OCC(CC)CCCC)c4s3)c(CCCCCCCCCCCC)c2C#N)c1C#N,70,162,1025.6980000000028,5
PTTSPD-C8C8 (P4),S134,5.11,5.01,0.88,8.8,0.66,81.0,42.0 ,1.90 ,1050,5.57,3.69,1.79,CC1=C2C(C(N(C(CCCCCCCC)CCCCCCCC)C2=O)=O)=C(C3=C(CCCCCCCCCCCC)C=C(C4=CC=C(C5=CC(CCCCCCCCCCCC)=C(C)S5)S4)S3)[Se]1,CCCCCCCCCCCCc1cc(-c2ccc(-c3cc(CCCCCCCCCCCC)c(-c4[se]c(C)c5c4C(=O)N(C(CCCCCCCC)CCCCCCCC)C5=O)s3)s2)sc1C,68,163,1049.5970000000032,4
PTTFPD-C8C8 (P5),S134,0.5,0.43,0.81,1.57,0.39,55.0,20.0 ,2.70 ,986,5.65,3.8,1.93,CC1=C2C(C(N(C(CCCCCCCC)CCCCCCCC)C2=O)=O)=C(C3=C(CCCCCCCCCCCC)C=C(C4=CC=C(C5=CC(CCCCCCCCCCCC)=C(C)S5)S4)S3)O1,CCCCCCCCCCCCc1cc(-c2ccc(-c3cc(CCCCCCCCCCCC)c(-c4oc(C)c5c4C(=O)N(C(CCCCCCCC)CCCCCCCC)C5=O)s3)s2)sc1C,68,163,986.6360000000034,4
PTSTPD-C8C8 (P7),S134,4.37,4.28,0.88,8.14,0.61,71.0,36.0 ,2.00 ,1050,5.49,3.82,1.78,CC1=C2C(C(N(C(CCCCCCCC)CCCCCCCC)C2=O)=O)=C(C3=C(CCCCCCCCCCCC)C=C(C4=CC=C(C5=CC(CCCCCCCCCCCC)=C(C)S5)[Se]4)S3)S1,CCCCCCCCCCCCc1cc(-c2ccc(-c3cc(CCCCCCCCCCCC)c(-c4sc(C)c5c4C(=O)N(C(CCCCCCCC)CCCCCCCC)C5=O)s3)[se]2)sc1C,68,163,1049.5970000000034,4
