Repository: Liu-Group-UF/Machine-Learning-for-Accurate-Optical-Gap-Prediction-in-Conjugated-Polymers

File: 01-database-preprocessing-1203dp-to-1115dp/raw/sort-by-atom_number_wH-1115.csv (part 5 of 10)
Nickname,Ref. No,PCE_max(%),PCE_ave(%),Voc (V),Jsc (mA cm^2),FF,Mw (kg mol^-1),Mn (kg mol^-1),PDI (=Mw/Mn),Monomer (g mol^-1),-HOMO (eV),-LUMO (eV),bandgap(eV),SMILES,c_smiles,no_atom,no_atom_w_H,mol_weight,aromatic_ring
PTTTPD,S133,6.1,5.53,0.92,10.51,0.63,95.0,41.0 ,2.30 ,1002,5.66,3.86,1.8,CC1=C2C(C(N(C(CCCCCCCC)CCCCCCCC)C2=O)=O)=C(C3=C(CCCCCCCCCCCC)C=C(C4=CC=C(C5=CC(CCCCCCCCCCCC)=C(C)S5)S4)S3)S1,CCCCCCCCCCCCc1cc(-c2ccc(-c3cc(CCCCCCCCCCCC)c(-c4sc(C)c5c4C(=O)N(C(CCCCCCCC)CCCCCCCC)C5=O)s3)s2)sc1C,68,163,1002.7040000000034,4
PThTD1,S179,6.02,5.86,0.87,9.67,0.716,335.8,58.1 ,5.78 ,1057,5.36,2.56,1.82,CC(S1)=CC2=C1C(SC3=C4SC5=C3C(N(CC(CCCCCCCC)CCCCCCCCCC)C6=C5SC(C7=CC=C(C)S7)=C6)=O)=C4C(N2CC(CCCCCCCC)CCCCCCCCCC)=O,CCCCCCCCCCC(CCCCCCCC)Cn1c(=O)c2c3sc4c5sc(-c6ccc(C)s6)cc5n(CC(CCCCCCCC)CCCCCCCCCC)c(=O)c4c3sc2c2sc(C)cc21,71,163,1057.7650000000028,7
P3SDTDPP,S370,2.81,2.81,0.51,12.33,0.45,17.2,10.5 ,1.63 ,1222,5.16,3.91,1.25,CC1=CC(CCC(CC)CCCCC)=C(C2=CC=C(C3=C(CCC(CCCCC)CC)C=C(C4=CC=C(C5=C6C(C(N5CC(CC)CCCC)=O)=C(C7=CC=C(C)S7)N(CC(CC)CCCC)C6=O)S4)[Se]3)[Se]2)[Se]1,CCCCCC(CC)CCc1cc(C)[se]c1-c1ccc(-c2[se]c(-c3ccc(C4=C5C(=O)N(CC(CC)CCCC)C(c6ccc(C)s6)=C5C(=O)N4CC(CC)CCCC)s3)cc2CCC(CC)CCCCC)[se]1,73,163,1220.4500000000025,5
PBDTO-fDTBO,S490,2.8,2.75,1.02,5.41,0.507,172.3,89.3 ,1.93 ,1041,5.56,3.57,1.99,CC1=CC2=C(C(OCC(CCCCCCCCCC)CCCCCCCC)=C(C=C(C3=CC4=C(C(SC(C)=C5)=C5C6=NON=C64)S3)S7)C7=C2OCC(CCCCCCCCCC)CCCCCCCC)S1,CCCCCCCCCCC(CCCCCCCC)COc1c2cc(-c3cc4c5nonc5c5cc(C)sc5c4s3)sc2c(OCC(CCCCCCCC)CCCCCCCCCC)c2cc(C)sc12,71,163,1041.6970000000028,7
PSeTD1,S179,6.22,5.96,0.83,10.92,0.687,253.5,70.8 ,3.58 ,1105,5.34,2.7,1.75,CC(S1)=CC2=C1C(SC3=C4SC5=C3C(N(CC(CCCCCCCC)CCCCCCCCCC)C6=C5SC(C7=CC=C(C)[Se]7)=C6)=O)=C4C(N2CC(CCCCCCCC)CCCCCCCCCC)=O,CCCCCCCCCCC(CCCCCCCC)Cn1c(=O)c2c3sc4c5sc(-c6ccc(C)[se]6)cc5n(CC(CCCCCCCC)CCCCCCCCCC)c(=O)c4c3sc2c2sc(C)cc21,71,163,1104.6580000000026,7
PT-ID1,S266,0.92,0.92,0.87,1.76,0.6,36.1,17.2 ,2.10 ,933,5.49,3.91,1.58,CC1=CC=C(/C(C(N2CC(CCCCCCCC)CCCCCCCCCC)=O)=C(C(N3CC(CCCCCCCCCC)CCCCCCCC)=O)/C4=C3C=C(C=C4)C5=CC=C(C)S5)C2=C1,CCCCCCCCCCC(CCCCCCCC)CN1C(=O)/C(=C2/C(=O)N(CC(CCCCCCCC)CCCCCCCCCC)c3cc(-c4ccc(C)s4)ccc32)c2ccc(C)cc21,67,163,933.5290000000033,3
PBDPBT-biT,S486,4.5,4.5,0.88,8.6,0.594,34.8,21.3 ,1.63 ,1192,5.35,3.5,1.85,CC1=CC2=C(OCC(CC)CCCC)C(OCC(CCCC)CC)=C3C(SC(C4=CC=C(C5=CC=C(C6=C(OCCCCCCCC)C(OCCCCCCCC)=C(C7=CC=C(C8=CC=C(C)S8)S7)C9=NSN=C96)S5)S4)=C3)=C2S1,CCCCCCCCOc1c(OCCCCCCCC)c(-c2ccc(-c3ccc(-c4cc5c(OCC(CC)CCCC)c(OCC(CC)CCCC)c6cc(C)sc6c5s4)s3)s2)c2nsnc2c1-c1ccc(-c2ccc(C)s2)s1,79,163,1193.8770000000027,9
PBDTOT-BT,S449,2.47,2.47,0.88,7.6,0.369,24.8,13.8 ,1.80 ,1192,5.25,3.54,1.56,CC1=CC2=C(C(C3=C(OC)C(OC)=C(CC(CCCC)CC)S3)=C(C=C(C4=C(CCCCCC)C=C(C5=CC=C(C6=CC(CCCCCC)=C(C)S6)C7=NSN=C75)S4)S8)C8=C2C9=C(OC)C(OC)=C(CC(CC)CCCC)S9)S1,CCCCCCc1cc(-c2ccc(-c3cc(CCCCCC)c(-c4cc5c(-c6sc(CC(CC)CCCC)c(OC)c6OC)c6sc(C)cc6c(-c6sc(CC(CC)CCCC)c(OC)c6OC)c5s4)s3)c3nsnc23)sc1C,79,163,1193.8770000000027,9
PBDTOT-FBT,S449,4.84,4.84,0.92,8.71,0.603,29.8,17.5 ,1.70 ,1228,5.46,3.55,1.79,CC1=CC2=C(C(C3=C(OC)C(OC)=C(CC(CCCC)CC)S3)=C(C=C(C4=C(CCCCCC)C=C(C5=C(F)C(F)=C(C6=CC(CCCCCC)=C(C)S6)C7=NSN=C75)S4)S8)C8=C2C9=C(OC)C(OC)=C(CC(CC)CCCC)S9)S1,CCCCCCc1cc(-c2c(F)c(F)c(-c3cc(CCCCCC)c(-c4cc5c(-c6sc(CC(CC)CCCC)c(OC)c6OC)c6sc(C)cc6c(-c6sc(CC(CC)CCCC)c(OC)c6OC)c5s4)s3)c3nsnc23)sc1C,81,163,1229.8570000000027,9
PTSTPD-C8C8 (P8),S134,4.59,4.41,0.87,7.75,0.68,85.0,41.0 ,2.10 ,1098,5.48,3.69,1.76,CC1=C2C(C(N(C(CCCCCCCC)CCCCCCCC)C2=O)=O)=C(C3=C(CCCCCCCCCCCC)C=C(C4=CC=C(C5=CC(CCCCCCCCCCCC)=C(C)S5)[Se]4)S3)[Se]1,CCCCCCCCCCCCc1cc(-c2ccc(-c3cc(CCCCCCCCCCCC)c(-c4[se]c(C)c5c4C(=O)N(C(CCCCCCCC)CCCCCCCC)C5=O)s3)[se]2)sc1C,68,163,1096.4900000000032,4
P3TDTDPP,S370,3.18,3.18,0.54,10.65,0.56,13.3,8.4 ,1.58 ,1079,5.21,3.94,1.27,CC1=CC(CCC(CC)CCCCC)=C(C2=CC=C(C3=C(CCC(CCCCC)CC)C=C(C4=CC=C(C5=C6C(C(N5CC(CC)CCCC)=O)=C(C7=CC=C(C)S7)N(CC(CC)CCCC)C6=O)S4)S3)S2)S1,CCCCCC(CC)CCc1cc(C)sc1-c1ccc(-c2sc(-c3ccc(C4=C5C(=O)N(CC(CC)CCCC)C(c6ccc(C)s6)=C5C(=O)N4CC(CC)CCCC)s3)cc2CCC(CC)CCCCC)s1,73,163,1079.7710000000027,5
P1,S361,0.8,0.8,0.36,4.2,0.536,12.0,7.0 ,1.71 ,991,4.9,3.5,1.4,CC1=CC=C(C2=CC3=C(C4=CC(N(CC(CCCCCCCCCC)CCCCCCCC)C5=C6SC(C)=C5)=C6C=C4N3CC(CCCCCCCCCC)CCCCCCCC)S2)C7=NSN=C71,CCCCCCCCCCC(CCCCCCCC)Cn1c2cc3c4sc(-c5ccc(C)c6nsnc56)cc4n(CC(CCCCCCCC)CCCCCCCCCC)c3cc2c2sc(C)cc21,69,163,991.6630000000029,7
PIDTT-DFBT,S342,7.03,7.03,0.95,12.21,0.61,61.9,24.0 ,2.58 ,1216,5.3,3.5,1.78,CC1=CC2=C(C(C(C3=CC=C(CCCCCC)C=C3)(C4=CC=C(CCCCCC)C=C4)C5=C6C=C7C(C(SC8=C9SC(C%10=C(F)C(F)=C(C)C%11=NSN=C%11%10)=C8)=C9C7(C%12=CC=C(CCCCCC)C=C%12)C%13=CC=C(CCCCCC)C=C%13)=C5)=C6S2)S1,CCCCCCc1ccc(C2(c3ccc(CCCCCC)cc3)c3cc4c(cc3-c3sc5cc(C)sc5c32)C(c2ccc(CCCCCC)cc2)(c2ccc(CCCCCC)cc2)c2c-4sc3cc(-c4c(F)c(F)c(C)c5nsnc45)sc23)cc1,85,163,1217.805000000002,11
P2,S361,0.7,0.7,0.44,3.69,0.4,25.0,11.0 ,2.27 ,1027,4.9,3.4,1.5,CC1=C(F)C(F)=C(C2=CC3=C(C4=CC(N(CC(CCCCCCCCCC)CCCCCCCC)C5=C6SC(C)=C5)=C6C=C4N3CC(CCCCCCCCCC)CCCCCCCC)S2)C7=NSN=C71,CCCCCCCCCCC(CCCCCCCC)Cn1c2cc3c4sc(-c5c(F)c(F)c(C)c6nsnc56)cc4n(CC(CCCCCCCC)CCCCCCCCCC)c3cc2c2sc(C)cc21,71,163,1027.6430000000025,7
PBDTBDD (PM6),S167,9.2,9.2,0.98,12.7,0.74,38.6,19.3 ,2.00 ,1248,5.45,3.65,1.8,CC1=CC=C(C(S2)=C3C(C(C4=C(C[C@@H](CCCC)CC)SC(C[C@@H](CCCC)CC)=C4C3=O)=O)=C2C5=CC=C(C6=CC(C(C7=CC(CC(CC)CCCC)=C(F)S7)=C(SC(C)=C8)C8=C9C%10=CC(CC(CC)CCCC)=C(F)S%10)=C9S6)S5)S1,CCCCC(CC)Cc1cc(-c2c3cc(-c4ccc(-c5sc(-c6ccc(C)s6)c6c5C(=O)c5c(C[C@H](CC)CCCC)sc(C[C@H](CC)CCCC)c5C6=O)s4)sc3c(-c3cc(CC(CC)CCCC)c(F)s3)c3cc(C)sc23)sc1F,82,164,1249.9560000000026,9
PBDT-O1,S171,5.2,5.2,0.87,9.4,0.64,22.0,20.0 ,1.10 ,1196,5.51,3.52,1.82,CC1=CC=C(C(S2)=C3C(C(C4=C(C[C@@H](CCCC)CC)OC(C[C@@H](CCCC)CC)=C4C3=O)=O)=C2C5=CC=C(C6=CC(C(C7=CC=C(CCCCCCCC)S7)=C(SC(C)=C8)C8=C9C%10=CC=C(CCCCCCCC)S%10)=C9S6)S5)S1,CCCCCCCCc1ccc(-c2c3cc(-c4ccc(-c5sc(-c6ccc(C)s6)c6c5C(=O)c5c(C[C@H](CC)CCCC)oc(C[C@H](CC)CCCC)c5C6=O)s4)sc3c(-c3ccc(CCCCCCCC)s3)c3cc(C)sc23)s1,80,164,1197.9080000000026,9
PBT-T,S191,5.56,5.45,0.6,13.7,0.677,128.8,44.1 ,2.92 ,1208,4.95,3.12,1.67,CC1=CC2=C(S1)C(C3=CC=C(CC(CCCC)CC)S3)=C4C(SC(C5=CC=C(C6=C(C(F)=C(C(OCCC(CCCCCC)CCCCCCCC)=O)S7)C7=C(C8=CC=C(C)S8)S6)S5)=C4)=C2C9=CC=C(CC(CC)CCCC)S9,CCCCCCCCC(CCCCCC)CCOC(=O)c1sc2c(-c3ccc(C)s3)sc(-c3ccc(-c4cc5c(-c6ccc(CC(CC)CCCC)s6)c6sc(C)cc6c(-c6ccc(CC(CC)CCCC)s6)c5s4)s3)c2c1F,79,164,1209.9600000000023,9
PBnDT-HTAZ,S55,4.36,4.3,0.7,11.14,0.552,122.3,47.6 ,2.57 ,1032,5.29,2.87,1.98,CC(S1)=CC2=C1C(CCC(CCCCCC)CCCC)=C(C=C(C3=CC=C(C4=CC=C(C5=CC=C(C)S5)C6=NN(CC(CCCCCC)CCCC)N=C64)S3)S7)C7=C2CCC(CCCC)CCCCCC,CCCCCCC(CCCC)CCc1c2cc(-c3ccc(-c4ccc(-c5ccc(C)s5)c5nn(CC(CCCC)CCCCCC)nc45)s3)sc2c(CCC(CCCC)CCCCCC)c2cc(C)sc12,71,164,1032.737000000003,7
PDTT,S33,3.64,3.64,0.68,9.85,0.54,128.5,35.7 ,3.60 ,1089,5.15,2.95,1.59,CC(S1)=CC2=C1C3=C(C(OCC(CCCCCC)CCCCCCCC)=C(C4=C(C=C(C5=C6C(SC(C(CC(CC)CCCC)=O)=C6)=C(C)S5)S4)S7)C7=C3OCC(CCCCCCCC)CCCCCC)S2,CCCCCCCCC(CCCCCC)COc1c2sc3cc(-c4sc(C)c5sc(C(=O)CC(CC)CCCC)cc45)sc3c2c(OCC(CCCCCC)CCCCCCCC)c2sc3cc(C)sc3c12,72,164,1089.8280000000027,7
PBDT-BTCox,S129,5.06,4.9,0.86,10.1,0.584,66.5,37.6 ,1.77 ,1057,5.5,3.51,1.74,CC(S1)=CC2=C1C(OCC(CC)CCCC)=C(C=C(C3=C(OCCCCCCCCCCCC)C(C#N)=C(C4=C(C#N)C(OCCCCCCCCCCCC)=C(C)S4)S3)S5)C5=C2OCC(CC)CCCC,CCCCCCCCCCCCOc1c(C)sc(-c2sc(-c3cc4c(OCC(CC)CCCC)c5sc(C)cc5c(OCC(CC)CCCC)c4s3)c(OCCCCCCCCCCCC)c2C#N)c1C#N,72,164,1057.6960000000026,5
PBDT-ST1,S171,9.0,9.0,0.91,13.7,0.747,34.2,19.0 ,1.80 ,1212,5.53,3.57,1.81,CC1=CC=C(C(S2)=C3C(C(C4=C(C[C@@H](CCCC)CC)SC(C[C@@H](CCCC)CC)=C4C3=O)=O)=C2C5=CC=C(C6=CC(C(C7=CC=C(CCCCCCCC)S7)=C(SC(C)=C8)C8=C9C%10=CC=C(CCCCCCCC)S%10)=C9S6)S5)S1,CCCCCCCCc1ccc(-c2c3cc(-c4ccc(-c5sc(-c6ccc(C)s6)c6c5C(=O)c5c(C[C@H](CC)CCCC)sc(C[C@H](CC)CCCC)c5C6=O)s4)sc3c(-c3ccc(CCCCCCCC)s3)c3cc(C)sc23)s1,80,164,1213.9760000000026,9
BTI-BDT(2),S96,5.5,5.5,0.92,9.62,0.62,100.3,34.0 ,2.95 ,1044,5.39,2.54,1.93,CC1=CC2=C(OCCCCCCCCCCCC)C(S3)=C(C(OCCCCCCCCCCCC)=C2S1)C=C3C4=CC(C(N(CC(CCCCCC)CCCCCCCC)C5=O)=O)=C(S4)C6=C5C=C(C)S6,CCCCCCCCCCCCOc1c2cc(-c3cc4c(=O)n(CC(CCCCCC)CCCCCCCC)c(=O)c5cc(C)sc5c4s3)sc2c(OCCCCCCCCCCCC)c2cc(C)sc12,71,164,1044.697000000003,6
PDPPTT-2T,S412,6.1,6.1,0.6,15.8,0.64,205.9,106.7 ,1.93 ,1027,4.8,3.44,1.36,CC1=CC=C(C2=C3C(C(N2CC(CCCCCCCC)CCCCCCCCCC)=O)=C(C4=CC5=C(C=C(C6=CC=C(C)S6)S5)S4)N(CC(CCCCCCCCCC)CCCCCCCC)C3=O)S1,CCCCCCCCCCC(CCCCCCCC)CN1C(=O)C2=C(c3cc4sc(-c5ccc(C)s5)cc4s3)N(CC(CCCCCCCC)CCCCCCCCCC)C(=O)C2=C1c1ccc(C)s1,70,164,1027.714000000003,4
PBDB-TT0,S409,7.28,7.16,0.886,11.75,0.699,49.1,15.3 ,3.21 ,1212,5.47,3.54,1.78,CC1=CC2=C(C(C3=CC=C(CC(CC)CCCC)S3)=C(C=C(C4=CC=C(C5=C(C(C6=C(CC(CC)CCCC)SC(CC(CCCC)CC)=C6C7=O)=O)C7=C(C8=CC=C(C)S8)S5)S4)S9)C9=C2C%10=CC=C(CC(CC)CCCC)S%10)S1,CCCCC(CC)Cc1ccc(-c2c3cc(-c4ccc(-c5sc(-c6ccc(C)s6)c6c5C(=O)c5c(CC(CC)CCCC)sc(CC(CC)CCCC)c5C6=O)s4)sc3c(-c3ccc(CC(CC)CCCC)s3)c3cc(C)sc23)s1,80,164,1213.9760000000026,9
PTZBIBDT,S165,8.63,8.63,0.87,13.5,0.74,56.7,22.5 ,2.52 ,1180,5.34,3.46,1.81,CC1=CC=C(C2=C(C(N(CCCCCCCC)C3=O)=O)C3=C(C4=CC=C(C5=CC(C(C6=CC=C(CC(CC)CCCC)S6)=C(SC(C)=C7)C7=C8C9=CC=C(CC(CC)CCCC)S9)=C8S5)S4)C%10=NN(CCCCCCCC)N=C2%10)S1,CCCCCCCCN1C(=O)c2c(c(-c3ccc(-c4cc5c(-c6ccc(CC(CC)CCCC)s6)c6sc(C)cc6c(-c6ccc(CC(CC)CCCC)s6)c5s4)s3)c3nn(CCCCCCCC)nc3c2-c2ccc(C)s2)C1=O,80,164,1181.8480000000025,9
PBDT-Se1,S171,8.3,8.3,0.86,13.1,0.747,27.3,17.1 ,1.60 ,1260,5.46,3.53,1.8,CC1=CC=C(C(S2)=C3C(C(C4=C(C[C@@H](CCCC)CC)[Se]C(C[C@@H](CCCC)CC)=C4C3=O)=O)=C2C5=CC=C(C6=CC(C(C7=CC=C(CCCCCCCC)S7)=C(SC(C)=C8)C8=C9C%10=CC=C(CCCCCCCC)S%10)=C9S6)S5)S1,CCCCCCCCc1ccc(-c2c3cc(-c4ccc(-c5sc(-c6ccc(C)s6)c6c5C(=O)c5c(C[C@H](CC)CCCC)[se]c(C[C@H](CC)CCCC)c5C6=O)s4)sc3c(-c3ccc(CCCCCCCC)s3)c3cc(C)sc23)s1,80,164,1260.8690000000024,9
MBDT1,S300,4.72,4.64,0.77,10.75,0.57,125.3,53.8 ,2.33 ,1151,5.54,3.78,1.76,CC1=CC(C(OCC(CC)CCCC)=C(SC(C2=C(CCCCCCCC)C=C(C3=C(F)C(F)=C(C4=CC(CCCCCCCC)=C(C)S4)C5=C3N=C(C6=CC=CC7=CC=CC8=C67)C8=N5)S2)=C9)C9=C%10OCC(CC)CCCC)=C%10S1,CCCCCCCCc1cc(-c2c(F)c(F)c(-c3cc(CCCCCCCC)c(-c4cc5c(OCC(CC)CCCC)c6sc(C)cc6c(OCC(CC)CCCC)c5s4)s3)c3nc4c(nc23)-c2cccc3cccc-4c23)sc1C,80,164,1151.7180000000026,9
PBnDT?PyCNTAZ,S163,7.52,7.52,0.965,10.92,0.714,200.9,82.0 ,2.45 ,1058,5.67,3.83,1.84,CC1=CC=C(C2=C(C#N)N=C(C3=CC=C(C4=CC(C(CCC(CCCCCC)CCCC)=C(SC(C)=C5)C5=C6CCC(CCCCCC)CCCC)=C6S4)S3)C7=NN(CC(CCCCCC)CCCC)N=C27)S1,CCCCCCC(CCCC)CCc1c2cc(-c3ccc(-c4nc(C#N)c(-c5ccc(C)s5)c5nn(CC(CCCC)CCCCCC)nc45)s3)sc2c(CCC(CCCC)CCCCCC)c2cc(C)sc12,73,164,1058.7350000000029,7
PBnDT-FTAZ,S55,7.1,6.81,0.79,11.83,0.729,99.6,42.2 ,2.36 ,1068,5.36,3.05,2.0,CC(S1)=CC2=C1C(CCC(CCCCCC)CCCC)=C(C=C(C3=CC=C(C4=C(F)C(F)=C(C5=CC=C(C)S5)C6=NN(CC(CCCCCC)CCCC)N=C64)S3)S7)C7=C2CCC(CCCC)CCCCCC,CCCCCCC(CCCC)CCc1c2cc(-c3ccc(-c4c(F)c(F)c(-c5ccc(C)s5)c5nn(CC(CCCC)CCCCCC)nc45)s3)sc2c(CCC(CCCC)CCCCCC)c2cc(C)sc12,73,164,1068.7170000000026,7
P2,S47,5.55,5.55,0.88,9.3,0.68,88.8,42.3 ,2.10 ,1181,5.47,3.4,1.82,O=C1N(CC(CCCCCCCCCC)CCCCCCCC)C(C2=C(C3=CC(SC(C)=C4)=C4S3)SC(C5=CC(S6)=C(S5)C=C6C7=CC8=C(OCC(CCCC)CC)C9=C(C=C(C)S9)C(OCC(CCCC)CC)=C8S7)=C21)=O,CCCCCCCCCCC(CCCCCCCC)CN1C(=O)c2c(-c3cc4sc(C)cc4s3)sc(-c3cc4sc(-c5cc6c(OCC(CC)CCCC)c7sc(C)cc7c(OCC(CC)CCCC)c6s5)cc4s3)c2C1=O,78,165,1182.8940000000025,8
PBDTT-BTAZT-2,S440,6.16,5.96,0.75,12.73,0.624,70.4,30.6 ,2.30 ,1195,5.13,3.14,1.62,CC1=CC2=C(C(C3=CC=C(CC(CCCC)CC)S3)=C(C=C(C4=CC=C(C5=C(SC(C(CC(CCCC)CC)=O)=C6)C6=C(C7=CC=C(C)S7)C8=NN(CC(CC)CCCC)N=C85)S4)S9)C9=C2C%10=CC=C(CC(CCCC)CC)S%10)S1,CCCCC(CC)CC(=O)c1cc2c(-c3ccc(C)s3)c3nn(CC(CC)CCCC)nc3c(-c3ccc(-c4cc5c(-c6ccc(CC(CC)CCCC)s6)c6sc(C)cc6c(-c6ccc(CC(CC)CCCC)s6)c5s4)s3)c2s1,80,165,1196.9280000000026,10
PFTTPz,S365,2.1,2.1,0.85,4.7,0.51,31.1,11.7 ,2.66 ,1097,5.21,3.53,1.68,CC1=CC(C(CCCCCCCC)(CCCCCCCC)C2=CC(C3=CC=C(C4=CC=C(C5=CC=C(C)S5)C6=C4N=C(C7=C8C=C(CCCCCCCC)S7)C(C9=C8C=C(CCCCCCCC)S9)=N6)S3)=CC=C2%10)=C%10C=C1,CCCCCCCCc1cc2c3cc(CCCCCCCC)sc3c3nc4c(-c5ccc(-c6ccc7c(c6)C(CCCCCCCC)(CCCCCCCC)c6cc(C)ccc6-7)s5)ccc(-c5ccc(C)s5)c4nc3c2s1,77,165,1097.7670000000026,9
PC-DTDPP,S26,2.26,2.26,0.76,5.35,0.56,161.6,91.3 ,1.77 ,1012,5.42,3.64,1.63,O=C1N(CC(CC)CCCC)C(C2=CC=C(C3=CC=C4C(N(C(CCCCCCCCCC)CCCCCCCCCC)C5=C4C=CC(C)=C5)=C3)S2)=C6C1=C(C7=CC=C(C)S7)N(CC(CC)CCCC)C6=O,CCCCCCCCCCC(CCCCCCCCCC)n1c2cc(C)ccc2c2ccc(-c3ccc(C4=C5C(=O)N(CC(CC)CCCC)C(c6ccc(C)s6)=C5C(=O)N4CC(CC)CCCC)s3)cc21,72,165,1012.612000000003,5
PBDTP-DTBT,S67,8.07,8.07,0.88,12.94,0.709,64.4,32.2 ,2.00 ,1117,5.35,3.65,1.7,CC(S1)=CC2=C1C(C3=CC=C(CC(CC)CCCC)C=C3)=C(C=C(C4=C(CC(CCCC)CC)C=C(C5=CC=C(C6=CC(CC(CCCC)CC)=C(C)S6)C7=NSN=C75)S4)S8)C8=C2C9=CC=C(CC(CCCC)CC)C=C9,CCCCC(CC)Cc1ccc(-c2c3cc(-c4sc(-c5ccc(-c6cc(CC(CC)CCCC)c(C)s6)c6nsnc56)cc4CC(CC)CCCC)sc3c(-c3ccc(CC(CC)CCCC)cc3)c3cc(C)sc23)cc1,77,165,1117.8230000000026,9
PNB-4,S399,5.27,5.27,0.64,13.5,0.62,54.1,33.4 ,1.62 ,1103,5.14,3.54,1.64,CC1=CC2=C(C(SC(C3=C(CCCCCCCCCC)C=C(C4=CC=C(C5=CC(CCCCCCCCCC)=C(C)S5)C6=NSN=C46)S3)=C7)=C7C8=C2C=C(OCC(CCCC)CC)C(OCC(CCCC)CC)=C8)S1,CCCCCCCCCCc1cc(-c2ccc(-c3cc(CCCCCCCCCC)c(-c4cc5c6cc(OCC(CC)CCCC)c(OCC(CC)CCCC)cc6c6cc(C)sc6c5s4)s3)c3nsnc23)sc1C,75,165,1103.793000000003,8
PTIPSBDT-DFDTBTz,S212,2.92,2.92,0.89,6.81,0.48,50.0,20.0 ,2.50 ,1134,5.59,3.59,2.0,CC1=CC2=C(C(C#C[Si](C(C)C)(C(C)C)C(C)C)=C(C=C(C3=CC=C(C4=C(F)C(F)=C(C5=CC=C(C)S5)C6=NN(C(CCCCCCCC)CCCCCCCC)N=C64)S3)S7)C7=C2C#C[Si](C(C)C)(C(C)C)C(C)C)S1,CCCCCCCCC(CCCCCCCC)n1nc2c(-c3ccc(C)s3)c(F)c(F)c(-c3ccc(-c4cc5c(C#C[Si](C(C)C)(C(C)C)C(C)C)c6sc(C)cc6c(C#C[Si](C(C)C)(C(C)C)C(C)C)c5s4)s3)c2n1,76,165,1134.884000000003,7
Si4T-TPD,S331,3.46,3.46,0.8,9.42,0.46,26.0,21.0 ,1.20 ,1100,5.3,3.6,1.7,CC1=CC([Si]2(CCCCCCCC)CCCCCCCC)=C(S1)C3=C2C(S4)=C(S3)C5=C4C6=C([Si]5(CCCCCCCC)CCCCCCCC)C=C(C7=C8C(C(N(CCCCCCCC)C8=O)=O)=C(C)S7)S6,CCCCCCCCN1C(=O)c2c(C)sc(-c3cc4c(s3)-c3sc5c6c(sc5c3[Si]4(CCCCCCCC)CCCCCCCC)-c3sc(C)cc3[Si]6(CCCCCCCC)CCCCCCCC)c2C1=O,72,165,1100.9380000000026,5
PTIPSBDT-DTBTz,S213,5.53,5.53,0.8,12.69,0.55,57.0,23.0 ,2.50 ,1098,5.4,3.45,1.95,CC1=CC2=C(C(C#C[Si](C(C)C)(C(C)C)C(C)C)=C(C=C(C3=CC=C(C4=CC=C(C5=CC=C(C)S5)C6=NN(C(CCCCCCCC)CCCCCCCC)N=C64)S3)S7)C7=C2C#C[Si](C(C)C)(C(C)C)C(C)C)S1,CCCCCCCCC(CCCCCCCC)n1nc2c(-c3ccc(C)s3)ccc(-c3ccc(-c4cc5c(C#C[Si](C(C)C)(C(C)C)C(C)C)c6sc(C)cc6c(C#C[Si](C(C)C)(C(C)C)C(C)C)c5s4)s3)c2n1,74,165,1098.904000000003,7
PBT,S404,1.0,0.96,0.57,4.23,0.4,52.2,24.7 ,2.10 ,1083,4.87,3.3,1.57,CC1=CC(SC2=C3SC(C4=C(CC(CCCCCCCC)CCCCCCCCCC)C=C(C5=CC=C(C6=CC(CC(CCCCCCCCCC)CCCCCCCC)=C(C)S6)C7=NSN=C75)S4)=C2)=C3S1,CCCCCCCCCCC(CCCCCCCC)Cc1cc(-c2ccc(-c3cc(CC(CCCCCCCC)CCCCCCCCCC)c(-c4cc5sc6cc(C)sc6c5s4)s3)c3nsnc23)sc1C,72,166,1083.8720000000033,7
P2,S455,5.0,4.93,0.9,10.31,0.54,142.5,57.0 ,2.50 ,1196,5.54,3.77,1.77,CC1=CC2=C(C(C3=CC=C(SCC(CCCC)CC)S3)=C(C=C(C4=C(C#N)C(OCCCCCCCCCC)=C(C5=C(OCCCCCCCCCC)C(C#N)=C(C)S5)S4)S6)C6=C2C7=CC=C(SCC(CCCC)CC)S7)S1,CCCCCCCCCCOc1c(-c2sc(-c3cc4c(-c5ccc(SCC(CC)CCCC)s5)c5sc(C)cc5c(-c5ccc(SCC(CC)CCCC)s5)c4s3)c(C#N)c2OCCCCCCCCCC)sc(C)c1C#N,78,166,1197.9780000000026,7
PBDT(Se)-T1,S169,8.52,8.4,0.92,13.1,0.721,82.4,39.2 ,2.10 ,1372,5.53,3.59,1.8,CC1=CC=C(C(S2)=C3C(C(C4=C(C[C@@H](CCCC)CC)SC(C[C@@H](CCCC)CC)=C4C3=O)=O)=C2C5=CC=C(C6=CC(C(C7=CC=C(SC[C@@H](CC)CCCC)[Se]7)=C(SC(C)=C8)C8=C9C%10=CC=C(SCC(CCCC)CC)[Se]%10)=C9S6)S5)S1,CCCCC(CC)CSc1ccc(-c2c3cc(C)sc3c(-c3ccc(SC[C@@H](CC)CCCC)[se]3)c3cc(-c4ccc(-c5sc(-c6ccc(C)s6)c6c5C(=O)c5c(C[C@H](CC)CCCC)sc(C[C@H](CC)CCCC)c5C6=O)s4)sc23)[se]1,82,166,1371.8960000000025,9
PBDT-TDPP-S,S393,4.89,4.89,0.84,10.04,0.56,17.0,13.4 ,1.27 ,1186,5.34,3.52,1.73,CC1=CC2=C(C(OCC(CCCC)CC)=C(C=C(C3=CC(/C=C/C4=CC=C(C5=CC=C(C6=C7C(C(N6CC(CC)CCCC)=O)=C(C8=CC=CS8)N(CC(CC)CCCC)C7=O)S5)S4)=C(C)S3)S9)C9=C2OCC(CCCC)CC)S1,CCCCC(CC)COc1c2cc(-c3cc(/C=C/c4ccc(-c5ccc(C6=C7C(=O)N(CC(CC)CCCC)C(c8cccs8)=C7C(=O)N6CC(CC)CCCC)s5)s4)c(C)s3)sc2c(OCC(CC)CCCC)c2cc(C)sc12,80,166,1187.848000000003,7
PTT-ID1,S266,1.74,1.74,0.84,3.9,0.53,127.8,37.6 ,3.40 ,989,5.43,3.88,1.55,CC1=CC=C(/C(C(N2CC(CCCCCCCC)CCCCCCCCCC)=O)=C(C(N3CC(CCCCCCCCCC)CCCCCCCC)=O)/C4=C3C=C(C=C4)C5=CC(SC(C)=C6)=C6S5)C2=C1,CCCCCCCCCCC(CCCCCCCC)CN1C(=O)/C(=C2/C(=O)N(CC(CCCCCCCC)CCCCCCCCCC)c3cc(-c4cc5sc(C)cc5s4)ccc32)c2ccc(C)cc21,70,166,989.6180000000032,4
PBDT(S)-T1,S169,7.48,7.3,0.9,12.3,0.711,66.5,23.8 ,2.80 ,1276,5.52,3.56,1.81,CC1=CC=C(C(S2)=C3C(C(C4=C(C[C@@H](CCCC)CC)SC(C[C@@H](CCCC)CC)=C4C3=O)=O)=C2C5=CC=C(C6=CC(C(C7=CC=C(SC[C@@H](CC)CCCC)S7)=C(SC(C)=C8)C8=C9C%10=CC=C(SCC(CCCC)CC)S%10)=C9S6)S5)S1,CCCCC(CC)CSc1ccc(-c2c3cc(C)sc3c(-c3ccc(SC[C@@H](CC)CCCC)s3)c3cc(-c4ccc(-c5sc(-c6ccc(C)s6)c6c5C(=O)c5c(C[C@H](CC)CCCC)sc(C[C@H](CC)CCCC)c5C6=O)s4)sc23)s1,82,166,1278.1100000000024,9
PBDTT-BTAZT-1,S440,6.95,6.64,0.75,14.11,0.624,67.8,32.3 ,2.10 ,1211,5.11,3.12,1.65,CC1=CC2=C(C(C3=CC=C(CC(CCCC)CC)S3)=C(C=C(C4=CC=C(C5=C(SC(C(OCC(CCCC)CC)=O)=C6)C6=C(C7=CC=C(C)S7)C8=NN(CC(CC)CCCC)N=C85)S4)S9)C9=C2C%10=CC=C(CC(CCCC)CC)S%10)S1,CCCCC(CC)COC(=O)c1cc2c(-c3ccc(C)s3)c3nn(CC(CC)CCCC)nc3c(-c3ccc(-c4cc5c(-c6ccc(CC(CC)CCCC)s6)c6sc(C)cc6c(-c6ccc(CC(CC)CCCC)s6)c5s4)s3)c2s1,81,166,1212.9270000000024,10
P1,S391,4.51,4.51,0.65,11.72,0.587,60.5,31.7 ,1.90 ,1320,5.34,3.7,1.64,CC1=CC2=C(C3=CC=C(CC(CC)CCCC)[Se]3)C(SC(C4=CC=C(C5=C(OCC(CCCCCCC)(CCCCCCC)CO6)C6=C(C7=CC=C(C)C8=NSN=C78)S5)C9=NSN=C49)=C%10)=C%10C(C%11=CC=C(CC(CC)CCCC)[Se]%11)=C2S1,CCCCCCCC1(CCCCCCC)COc2c(-c3ccc(C)c4nsnc34)sc(-c3ccc(-c4cc5c(-c6ccc(CC(CC)CCCC)[se]6)c6sc(C)cc6c(-c6ccc(CC(CC)CCCC)[se]6)c5s4)c4nsnc34)c2OC1,82,166,1319.7120000000025,10
PBDT(O)-T1,S169,4.01,4.0,0.83,9.6,0.495,52.3,27.5 ,1.90 ,1244,5.31,3.45,1.74,CC1=CC=C(C(S2)=C3C(C(C4=C(C[C@@H](CCCC)CC)SC(C[C@@H](CCCC)CC)=C4C3=O)=O)=C2C5=CC=C(C6=CC(C(C7=CC=C(SC[C@@H](CC)CCCC)O7)=C(SC(C)=C8)C8=C9C%10=CC=C(SCC(CCCC)CC)O%10)=C9S6)S5)S1,CCCCC(CC)CSc1ccc(-c2c3cc(C)sc3c(-c3ccc(SC[C@@H](CC)CCCC)o3)c3cc(-c4ccc(-c5sc(-c6ccc(C)s6)c6c5C(=O)c5c(C[C@H](CC)CCCC)sc(C[C@H](CC)CCCC)c5C6=O)s4)sc23)o1,82,166,1245.9740000000024,9
PFBT,S404,6.0,5.53,0.67,12.15,0.67,95.3,41.8 ,2.30 ,1101,4.91,3.35,1.56,CC1=CC(SC2=C3SC(C4=C(CC(CCCCCCCC)CCCCCCCCCC)C=C(C5=C(F)C=C(C6=CC(CC(CCCCCCCCCC)CCCCCCCC)=C(C)S6)C7=NSN=C75)S4)=C2)=C3S1,CCCCCCCCCCC(CCCCCCCC)Cc1cc(-c2cc(F)c(-c3cc(CC(CCCCCCCC)CCCCCCCCCC)c(-c4cc5sc6cc(C)sc6c5s4)s3)c3nsnc23)sc1C,73,166,1101.862000000003,7
PDTfBO-T,S463,5.63,5.56,0.93,11.1,0.543,53.2,31.3 ,1.70 ,1067,5.5,3.66,1.84,CC1=C(CC(CCCCCCCC)CCCCCCCCCC)C=C(C2=CC3=C(C(SC(C4=CC(CC(CCCCCCCCCC)CCCCCCCC)=C(C5=CC=C(C)S5)S4)=C6)=C6C7=NON=C73)S2)S1,CCCCCCCCCCC(CCCCCCCC)Cc1cc(-c2cc3c4nonc4c4cc(-c5cc(CC(CCCCCCCC)CCCCCCCCCC)c(-c6ccc(C)s6)s5)sc4c3s2)sc1C,72,166,1067.804000000003,7
CNTAZ,S163,5.53,5.53,1.03,8.97,0.599,173.3,75.0 ,2.31 ,1082,5.73,3.96,1.77,CC1=CC=C(C2=C(C#N)C(C#N)=C(C3=CC=C(C4=CC(C(CCC(CCCCCC)CCCC)=C(SC(C)=C5)C5=C6CCC(CCCCCC)CCCC)=C6S4)S3)C7=NN(CC(CCCCCC)CCCC)N=C27)S1,CCCCCCC(CCCC)CCc1c2cc(-c3ccc(-c4c(C#N)c(C#N)c(-c5ccc(C)s5)c5nn(CC(CCCC)CCCCCC)nc45)s3)sc2c(CCC(CCCC)CCCCCC)c2cc(C)sc12,75,166,1082.7570000000028,7
PCBTTPD,S146,3.42,3.42,0.86,7.79,0.51,65.2,20.2 ,3.23 ,1137,5.57,3.66,1.91,CC1=CC=C(C(C=C2)=C(N3C(CCCCCCCC)CCCCCCCC)C=C2C4=CC=C(C5=CC=C(C6=C(C(N(CC(CCCCCCCC)CCCCCC)C7=O)=O)C7=C(C8=CC=C(C9=CC=C(C)S9)S8)S6)S5)S4)C3=C1,CCCCCCCCC(CCCCCC)CN1C(=O)c2c(-c3ccc(-c4ccc(C)s4)s3)sc(-c3ccc(-c4ccc(-c5ccc6c7ccc(C)cc7n(C(CCCCCCCC)CCCCCCCC)c6c5)s4)s3)c2C1=O,78,166,1137.8100000000024,8
PDFBT,S404,7.3,7.15,0.73,14.32,0.69,62.5,29.1 ,2.10 ,1119,5.11,3.52,1.59,CC1=CC(SC2=C3SC(C4=C(CC(CCCCCCCC)CCCCCCCCCC)C=C(C5=C(F)C(F)=C(C6=CC(CC(CCCCCCCCCC)CCCCCCCC)=C(C)S6)C7=NSN=C75)S4)=C2)=C3S1,CCCCCCCCCCC(CCCCCCCC)Cc1cc(-c2c(F)c(F)c(-c3cc(CC(CCCCCCCC)CCCCCCCCCC)c(-c4cc5sc6cc(C)sc6c5s4)s3)c3nsnc23)sc1C,74,166,1119.852000000003,7
PffBT4T-2OD,S4,10.5,10.2,0.77,18.4,0.74,93.7,47.5 ,1.97 ,1089,5.34,3.69,1.65,CC1=C(CC(CCCCCCCC)CCCCCCCCCC)C=C(C2=C(F)C(F)=C(C3=CC(CC(CCCCCCCCCC)CCCCCCCC)=C(C4=CC=C(C5=CC=C(C)S5)S4)S3)C6=NSN=C62)S1,CCCCCCCCCCC(CCCCCCCC)Cc1cc(-c2c(F)c(F)c(-c3cc(CC(CCCCCCCC)CCCCCCCCCC)c(-c4ccc(-c5ccc(C)s5)s4)s3)c3nsnc23)sc1C,73,167,1089.8010000000031,6
PThBDTP,S140,9.13,8.98,0.96,12.59,0.755,264.0,89.8 ,2.94 ,1083,5.52,2.74,1.86,O=C(C1=C2SC(C3=CC(C(N(C[C@H](CCCCCCCCCC)CCCCCCCC)C4=C5SC=C4C6=CC=C(C)S6)=O)=C5S3)=C1)N(C[C@@H](CCCCCCCCCC)CCCCCCCC)C7=C2SC(C)=C7,CCCCCCCCCC[C@@H](CCCCCCCC)Cn1c(=O)c2cc(-c3cc4c(=O)n(C[C@@H](CCCCCCCC)CCCCCCCCCC)c5c(-c6ccc(C)s6)csc5c4s3)sc2c2sc(C)cc21,73,167,1083.803000000003,7
PCzTTPz,S365,3.0,3.0,0.75,6.4,0.54,46.0,16.6 ,2.77 ,1112,5.17,3.51,1.66,CC1=CC(N(C(CCCCCCCC)CCCCCCCC)C2=CC(C3=CC=C(C4=CC=C(C5=CC=C(C)S5)C6=C4N=C(C7=C8C=C(CCCCCCCC)S7)C(C9=C8C=C(CCCCCCCC)S9)=N6)S3)=CC=C2%10)=C%10C=C1,CCCCCCCCc1cc2c3cc(CCCCCCCC)sc3c3nc4c(-c5ccc(-c6ccc7c8ccc(C)cc8n(C(CCCCCCCC)CCCCCCCC)c7c6)s5)ccc(-c5ccc(C)s5)c4nc3c2s1,78,167,1112.7820000000027,10
PBDTPBO,S70,6.4,6.4,0.85,11.8,0.64,285.1,64.8 ,4.40 ,1133,5.4,3.62,1.78,CC(S1)=CC2=C1C(C3=CC=C(CC(CC)CCCC)C=C3)=C(C=C(C4=CC=C(C5=C(OCCCCCCCC)C(OCCCCCCCC)=C(C6=CC=C(C)S6)C7=NON=C75)S4)S8)C8=C2C(C=C9)=CC=C9CC(CC)CCCC,CCCCCCCCOc1c(OCCCCCCCC)c(-c2ccc(-c3cc4c(-c5ccc(CC(CC)CCCC)cc5)c5sc(C)cc5c(-c5ccc(CC(CC)CCCC)cc5)c4s3)s2)c2nonc2c1-c1ccc(C)s1,79,167,1133.7530000000027,9
PTT-DPP (P1),S353,5.4,5.4,0.58,15.0,0.61,75.0,14.0 ,5.40 ,1083,5.06,3.68,1.56,O=C1C(C(C(N2CC(CCCCCCCC)CCCCCCCCCC)=O)=C(C3=CC4=C(C=C(C5=CC=C(C)S5)S4)S3)N1CC(CCCCCCCCCC)CCCCCCCC)=C2C6=CC7=C(C=C(C)S7)S6,CCCCCCCCCCC(CCCCCCCC)CN1C(=O)C2=C(c3cc4sc(-c5ccc(C)s5)cc4s3)N(CC(CCCCCCCC)CCCCCCCCCC)C(=O)C2=C1c1cc2sc(C)cc2s1,73,167,1083.8030000000028,5
PBTz4T,S103,2.6,2.6,0.74,5.6,0.63,114.0,36.1 ,3.20 ,1053,5.07,3.53,1.65,CC1=CC=C(C2=C(CC(CCCCCCCC)CCCCCCCCCC)C=C(C3=CC=C(C4=CC(CC(CCCCCCCCCC)CCCCCCCC)=C(C5=CC=C(C)S5)S4)C6=NSN=C63)S2)S1,CCCCCCCCCCC(CCCCCCCC)Cc1cc(-c2ccc(-c3cc(CC(CCCCCCCC)CCCCCCCCCC)c(-c4ccc(C)s4)s3)c3nsnc23)sc1-c1ccc(C)s1,71,167,1053.8210000000033,6
P(FBT-alt-Se2Th2),S371,7.34,7.34,0.7,15.8,0.664,20.3,14.7 ,1.38 ,1184,5.39,3.7,1.56,FC1=C(C)C2=NSN=C2C(C3=CC=C(C4=C(CC(CCCCCCCC)CCCCCCCCCC)C=C(C5=CC(CC(CCCCCCCC)CCCCCCCCCC)=C(C6=CC=C(C)[Se]6)S5)S4)[Se]3)=C1F,CCCCCCCCCCC(CCCCCCCC)Cc1cc(-c2cc(CC(CCCCCCCC)CCCCCCCCCC)c(-c3ccc(-c4c(F)c(F)c(C)c5nsnc45)[se]3)s2)sc1-c1ccc(C)[se]1,73,167,1183.5870000000034,6
PNC2C4BT6,S439,6.67,6.44,0.99,13.24,0.509,52.9,25.2 ,2.10 ,1122,5.48,3.63,2.01,CC1=CC2=C(C3=CC(N(CC)C4=C5C=C6C(C7=CC=C(C8=CC=C(C9=C(OCCCCCC)C(OCCCCCC)=C(C%10=CC=C(C)S%10)C%11=NSN=C%119)S8)C=C7C6(CCCC)CCCC)=C4)=C5C=C3C2(CCCC)CCCC)C=C1,CCCCCCOc1c(OCCCCCC)c(-c2ccc(-c3ccc4c(c3)C(CCCC)(CCCC)c3cc5c6cc7c(cc6n(CC)c5cc3-4)-c3ccc(C)cc3C7(CCCC)CCCC)s2)c2nsnc2c1-c1ccc(C)s1,80,167,1122.7080000000026,9
PS-BDTP (P2),S138,6.76,6.76,0.91,9.96,0.745,180.1,62.1 ,2.90 ,1131,5.51,2.8,1.8,O=C(C1=C2SC(C3=CC(C(N(C[C@H](CCCCCCCCCC)CCCCCCCC)C4=C5SC=C4C6=CC=C(C)[Se]6)=O)=C5S3)=C1)N(C[C@@H](CCCCCCCCCC)CCCCCCCC)C7=C2SC(C)=C7,CCCCCCCCCC[C@@H](CCCCCCCC)Cn1c(=O)c2cc(-c3cc4c(=O)n(C[C@@H](CCCCCCCC)CCCCCCCCCC)c5c(-c6ccc(C)[se]6)csc5c4s3)sc2c2sc(C)cc21,73,167,1130.6960000000033,7
PBnDT-FTAZ,S210,7.7,7.3,0.78,13.3,0.705,119.0,55.2 ,2.16 ,1082,5.59,3.57,2.02,CC1=CC2=C(C(CCC(CCCCCC)CCCC)=C(C=C(C3=CC=C(C4=C(F)C(F)=C(C5=CC=C(C)S5)C6=NN(CCC(CCCCCC)CCCC)N=C64)S3)S7)C7=C2CCC(CCCCCC)CCCC)S1,CCCCCCC(CCCC)CCc1c2cc(-c3ccc(-c4c(F)c(F)c(-c5ccc(C)s5)c5nn(CCC(CCCC)CCCCCC)nc45)s3)sc2c(CCC(CCCC)CCCCCC)c2cc(C)sc12,74,167,1082.7440000000026,7
PBT-0F,S54,4.5,4.4,0.56,12.2,0.667,61.0,18.3 ,3.33 ,1204,4.9,3.29,1.61,CC(S1)=CC2=C1C(C3=CC=C(CC(CCCC)CC)S3)=C(C=C(C4=CC=C(C5=C6C(C=C(C(OCC(CCCCCCCC)CCCCCCCC)=O)S6)=C(C7=CC=C(C)S7)S5)S4)S8)C8=C2C9=CC=C(CC(CCCC)CC)S9,CCCCCCCCC(CCCCCCCC)COC(=O)c1cc2c(-c3ccc(C)s3)sc(-c3ccc(-c4cc5c(-c6ccc(CC(CC)CCCC)s6)c6sc(C)cc6c(-c6ccc(CC(CC)CCCC)s6)c5s4)s3)c2s1,79,167,1205.9970000000026,9
PIDT-SO,S174,2.31,2.31,0.97,6.96,0.34,133.2,72.0 ,1.85 ,1149,5.4,3.03,2.27,CC1=CC(C(C2=CC=C(CCCCCC)C=C2)(C3=CC=C(CCCCCC)C=C3)C4=CC(C(SC(C5=CC6=C(C(C=CC(C)=C7)=C7S6(=O)=O)C=C5)=C8)=C8C9(C%10=CC=C(CCCCCC)C=C%10)C%11=CC=C(CCCCCC)C=C%11)=C9C=C4%12)=C%12S1,CCCCCCc1ccc(C2(c3ccc(CCCCCC)cc3)c3cc4c(cc3-c3sc(C)cc32)C(c2ccc(CCCCCC)cc2)(c2ccc(CCCCCC)cc2)c2cc(-c3ccc5c(c3)S(=O)(=O)c3cc(C)ccc3-5)sc2-4)cc1,83,167,1149.7290000000023,9
PFTTQx,S365,4.4,4.4,0.9,7.4,0.59,22.6,10.8 ,2.09 ,1099,5.26,3.4,1.86,CC1=CC(C(CCCCCCCC)(CCCCCCCC)C2=CC(C3=CC=C(C4=CC=C(C5=CC=C(C)S5)C6=C4N=C(C7=CC=C(CCCCCCCC)S7)C(C8=CC=C(CCCCCCCC)S8)=N6)S3)=CC=C29)=C9C=C1,CCCCCCCCc1ccc(-c2nc3c(-c4ccc(C)s4)ccc(-c4ccc(-c5ccc6c(c5)C(CCCCCCCC)(CCCCCCCC)c5cc(C)ccc5-6)s4)c3nc2-c2ccc(CCCCCCCC)s2)s1,77,167,1099.7830000000026,8
PffBT4T-2OD,S4,10.4,10.0,0.77,18.2,0.74,52.9,28.2 ,1.88 ,1089,5.2,3.57,1.63,CC1=C(CC(CCCCCCCC)CCCCCCCCCC)C=C(C2=CC=C(C3=CC(CC(CCCCCCCC)CCCCCCCCCC)=C(C4=CC(F)=C(C5=C(F)C=C(C)S5)S4)S3)C6=NSN=C62)S1,CCCCCCCCCCC(CCCCCCCC)Cc1cc(-c2ccc(-c3cc(CC(CCCCCCCC)CCCCCCCCCC)c(-c4cc(F)c(-c5sc(C)cc5F)s4)s3)c3nsnc23)sc1C,73,167,1089.8010000000033,6
PCPDTDTPBT,S326,1.35,1.35,0.48,6.23,0.45,58.5,23.4 ,2.50 ,1091,4.9,2.82,1.77,CC1=CC2=C(C(C3=NSN=C3C4=C5N(CCCCCCCCCCCC)C6=C4SC(C7=CC(C(CC(CC)CCCC)(CC(CCCC)CC)C8=C9SC(C)=C8)=C9S7)=C6)=C5N2CCCCCCCCCCCC)S1,CCCCCCCCCCCCn1c2cc(C)sc2c2c3nsnc3c3c4sc(-c5cc6c(s5)-c5sc(C)cc5C6(CC(CC)CCCC)CC(CC)CCCC)cc4n(CCCCCCCCCCCC)c3c21,74,168,1091.8300000000024,8
PDEHTT,S153,5.71,5.6,0.74,10.8,0.7,44.5,19.7 ,2.26 ,1115,5.65,3.68,1.97,CC(S1)=CC(CC(CCCC)CC)=C1C2=NC(S3)=C(S2)N=C3C4=C(C[C@@H](CCCC)CC)C=C(S4)C5=CC6=C(OC[C@@H](CCCCCC)CCCC)C7=C(C=C(C)S7)C(OCC(CCCCCC)CCCC)=C6S5,CCCCCCC(CCCC)COc1c2cc(C)sc2c(OC[C@H](CCCC)CCCCCC)c2cc(-c3cc(C[C@H](CC)CCCC)c(-c4nc5sc(-c6sc(C)cc6CC(CC)CCCC)nc5s4)s3)sc12,74,168,1115.870000000003,7
PGeDTBT,S373,3.51,3.51,0.66,7.46,0.68,97.5,39.0 ,2.50 ,1127,5.04,3.47,1.57,CC1=CC2=C(C(SC(C3=CC=C(C4=CC=C(C5=CC=C(C)S5)C6=NSN=C46)S3)=C7)=C7[Ge]2(CC(CCCCCCCC)CCCCCCCCCC)CC(CCCCCCCCCC)CCCCCCCC)S1,CCCCCCCCCCC(CCCCCCCC)C[Ge]1(CC(CCCCCCCC)CCCCCCCCCC)c2cc(C)sc2-c2sc(-c3ccc(-c4ccc(-c5ccc(C)s5)c5nsnc45)s3)cc21,72,168,1126.431000000003,6
PGeTFDTBT,S373,5.47,5.47,0.71,13.51,0.57,103.6,37.0 ,2.80 ,1199,5.28,3.72,1.56,CC1=CC2=C(C(SC(C3=C(F)C(F)=C(C4=CC=C(C5=C(F)C(F)=C(C)S5)C6=NSN=C46)S3)=C7)=C7[Ge]2(CC(CCCCCCCC)CCCCCCCCCC)CC(CCCCCCCCCC)CCCCCCCC)S1,CCCCCCCCCCC(CCCCCCCC)C[Ge]1(CC(CCCCCCCC)CCCCCCCCCC)c2cc(C)sc2-c2sc(-c3sc(-c4ccc(-c5sc(C)c(F)c5F)c5nsnc45)c(F)c3F)cc21,76,168,1198.391000000003,6
PBDTPO-DTBT,S68,3.4,3.4,0.78,9.3,0.47,25.2,18.0 ,1.40 ,1181,5.46,3.84,1.62,CC(S1)=CC2=C1C(C3=CC=C(OCC(CCCC)CC)C=C3)=C(C=C(C4=CC=C(C5=C(OCCCCCCCC)C(OCCCCCCCC)=C(C6=CC=C(C)S6)C7=NSN=C75)S4)S8)C8=C2C9=CC=C(OCC(CC)CCCC)C=C9,CCCCCCCCOc1c(OCCCCCCCC)c(-c2ccc(-c3cc4c(-c5ccc(OCC(CC)CCCC)cc5)c5sc(C)cc5c(-c5ccc(OCC(CC)CCCC)cc5)c4s3)s2)c2nsnc2c1-c1ccc(C)s1,81,169,1181.8190000000027,9
PBDPTFPP,S323,3.72,3.72,0.75,9.69,0.512,92.1,26.4 ,3.49 ,1036,4.89,3.41,1.25,CC1=CC(N2C(CCCCCCCC)CCCCCCCC)=C(S1)C(C2=C3)=CC4=C3C5=C(N4C(CCCCCCCC)CCCCCCCC)C=C(C6=C(C(N(CC(CC)CCCC)C7=O)=O)C7=C(C)S6)S5,CCCCCCCCC(CCCCCCCC)n1c2cc3c4sc(-c5sc(C)c6c5C(=O)N(CC(CC)CCCC)C6=O)cc4n(C(CCCCCCCC)CCCCCCCC)c3cc2c2sc(C)cc21,72,169,1036.700000000003,6
PCzTTQx,S365,3.5,3.5,0.88,6.6,0.53,25.8,10.7 ,2.41 ,1114,5.23,3.33,1.9,CC1=CC(N(C(CCCCCCCC)CCCCCCCC)C2=CC(C3=CC=C(C4=CC=C(C5=CC=C(C)S5)C6=C4N=C(C7=CC=C(CCCCCCCC)S7)C(C8=CC=C(CCCCCCCC)S8)=N6)S3)=CC=C29)=C9C=C1,CCCCCCCCc1ccc(-c2nc3c(-c4ccc(C)s4)ccc(-c4ccc(-c5ccc6c7ccc(C)cc7n(C(CCCCCCCC)CCCCCCCC)c6c5)s4)c3nc2-c2ccc(CCCCCCCC)s2)s1,78,169,1114.7980000000027,9
PSezTITI,S460,2.36,2.36,1.05,3.75,0.596,305.4,85.8 ,3.56 ,1093,5.65,2.82,1.97,O=C(N1CC(CCCCCCCC)CCCCCCCCCC)C2=C(C(C=CC3=C4C5=C(C=C(C6=CC=C(C)[Se]6)S5)N(CC(CCCCCCCCCC)CCCCCCCC)C3=O)=C4C=C2)C7=C1C=C(C)S7,CCCCCCCCCCC(CCCCCCCC)Cn1c(=O)c2ccc3c(ccc4c(=O)n(CC(CCCCCCCC)CCCCCCCCCC)c5cc(-c6ccc(C)[se]6)sc5c43)c2c2sc(C)cc21,73,169,1092.600000000003,7
PDTfBO-TT,S463,5.6,5.35,0.87,9.69,0.664,50.9,31.8 ,1.60 ,1123,5.39,3.5,1.89,CC1=C(CC(CCCCCCCC)CCCCCCCCCC)C=C(C2=CC3=C(C(SC(C4=CC(CC(CCCCCCCCCC)CCCCCCCC)=C(C5=CC6=C(C=C(C)S6)S5)S4)=C7)=C7C8=NON=C83)S2)S1,CCCCCCCCCCC(CCCCCCCC)Cc1cc(-c2cc3c4nonc4c4cc(-c5cc(CC(CCCCCCCC)CCCCCCCCCC)c(-c6cc7sc(C)cc7s6)s5)sc4c3s2)sc1C,75,169,1123.8930000000032,8
PSeTITI,S178,6.17,6.17,0.94,9.35,0.705,318.8,88.8 ,3.59 ,1093,5.54,2.78,1.93,CC(S1)=CC2=C1C3=C(C(N2CC(CCCCCCCC)CCCCCCCCCC)=O)C4=C(C(C(N(CC(CCCCCCCC)CCCCCCCCCC)C5=C6SC(C7=CC=C(C)[Se]7)=C5)=O)=C6C=C4)C=C3,CCCCCCCCCCC(CCCCCCCC)Cn1c(=O)c2c3ccc4c5sc(-c6ccc(C)[se]6)cc5n(CC(CCCCCCCC)CCCCCCCCCC)c(=O)c4c3ccc2c2sc(C)cc21,73,169,1092.6000000000029,7
PThzTITI,S460,0.98,0.98,1.08,1.6,0.568,130.6,62.2 ,2.10 ,1045,5.64,2.78,2.05,O=C(N1CC(CCCCCCCC)CCCCCCCCCC)C2=C(C(C=CC3=C4C5=C(C=C(C6=CC=C(C)S6)S5)N(CC(CCCCCCCCCC)CCCCCCCC)C3=O)=C4C=C2)C7=C1C=C(C)S7,CCCCCCCCCCC(CCCCCCCC)Cn1c(=O)c2ccc3c(ccc4c(=O)n(CC(CCCCCCCC)CCCCCCCCCC)c5cc(-c6ccc(C)s6)sc5c43)c2c2sc(C)cc21,73,169,1045.707000000003,7
TBFPF-BO,S491,5.98,5.98,0.89,10.35,0.65,51.6,32.3 ,1.59 ,1185,5.38,3.69,1.69,CC1=CC=C(C2=C(OCCCCCCCC)C(OCCCCCCCC)=C(C3=CC=C(C4=CC5=C(C6=CC=C(OCC(CCCC)CC)C(F)=C6)C7=C(C=C(C)S7)C(C8=CC(F)=C(OCC(CC)CCCC)C=C8)=C5O4)S3)C9=NON=C92)S1,CCCCCCCCOc1c(OCCCCCCCC)c(-c2ccc(-c3cc4c(-c5ccc(OCC(CC)CCCC)c(F)c5)c5sc(C)cc5c(-c5ccc(OCC(CC)CCCC)c(F)c5)c4o3)s2)c2nonc2c1-c1ccc(C)s1,83,169,1185.6630000000027,9
TBFPF-BT,S491,6.8,6.8,0.8,12.12,0.71,53.4,38.5 ,1.38 ,1201,5.28,3.6,1.68,CC1=CC=C(C2=C(OCCCCCCCC)C(OCCCCCCCC)=C(C3=CC=C(C4=CC5=C(C6=CC=C(OCC(CCCC)CC)C(F)=C6)C7=C(C=C(C)O7)C(C8=CC(F)=C(OCC(CC)CCCC)C=C8)=C5S4)S3)C9=NSN=C92)S1,CCCCCCCCOc1c(OCCCCCCCC)c(-c2ccc(-c3cc4c(-c5ccc(OCC(CC)CCCC)c(F)c5)c5oc(C)cc5c(-c5ccc(OCC(CC)CCCC)c(F)c5)c4s3)s2)c2nsnc2c1-c1ccc(C)s1,83,169,1201.7310000000027,9
P(Ge-DTCNBT),S290,6.55,6.03,0.68,14.83,0.7,109.2,42.0 ,2.60 ,1152,5.11,3.54,1.4,CC1=CC([Ge](CC(CCCCCCCCCC)CCCCCCCC)(CC(CCCCCCCC)CCCCCCCCCC)C2=C3SC(C4=CC=C(C5=CC(C#N)=C(C6=CC=C(C)S6)C7=NSN=C75)S4)=C2)=C3S1,CCCCCCCCCCC(CCCCCCCC)C[Ge]1(CC(CCCCCCCC)CCCCCCCCCC)c2cc(C)sc2-c2sc(-c3ccc(-c4cc(C#N)c(-c5ccc(C)s5)c5nsnc45)s3)cc21,74,169,1151.4410000000028,6
PThTITI,S178,5.53,5.53,0.96,8.28,0.698,289.4,106.4 ,2.72 ,1045,5.57,2.6,2.0,CC(S1)=CC2=C1C3=C(C(N2CC(CCCCCCCC)CCCCCCCCCC)=O)C4=C(C(C(N(CC(CCCCCCCC)CCCCCCCCCC)C5=C6SC(C7=CC=C(C)S7)=C5)=O)=C6C=C4)C=C3,CCCCCCCCCCC(CCCCCCCC)Cn1c(=O)c2c3ccc4c5sc(-c6ccc(C)s6)cc5n(CC(CCCCCCCC)CCCCCCCCCC)c(=O)c4c3ccc2c2sc(C)cc21,73,169,1045.7070000000028,7
DTS-D-C,S95,0.77,0.77,0.88,1.9,0.46,21.9,15.9 ,1.38 ,1133,5.3,3.94,1.44,CC1=CC2=C(C(SC(C3=C(CCCCCCCCCCCC)C=C(C4=C5C(C(C(F)(F)C5=O)=O)=C(C6=CC(CCCCCCCCCCCC)=C(C)S6)S4)S3)=C7)=C7[Si]2(CC(CC)CCCC)CC(CC)CCCC)S1,CCCCCCCCCCCCc1cc(-c2sc(-c3cc(CCCCCCCCCCCC)c(-c4cc5c(s4)-c4sc(C)cc4[Si]5(CC(CC)CCCC)CC(CC)CCCC)s3)c3c2C(=O)C(F)(F)C3=O)sc1C,75,169,1133.8820000000032,5
PBDTPO-DTBO,S68,6.2,6.2,0.89,11.0,0.64,27.2,17.0 ,1.60 ,1165,5.56,3.91,1.65,CC(S1)=CC2=C1C(C3=CC=C(OCC(CCCC)CC)C=C3)=C(C=C(C4=CC=C(C5=C(OCCCCCCCC)C(OCCCCCCCC)=C(C6=CC=C(C)S6)C7=NON=C75)S4)S8)C8=C2C9=CC=C(OCC(CC)CCCC)C=C9,CCCCCCCCOc1c(OCCCCCCCC)c(-c2ccc(-c3cc4c(-c5ccc(OCC(CC)CCCC)cc5)c5sc(C)cc5c(-c5ccc(OCC(CC)CCCC)cc5)c4s3)s2)c2nonc2c1-c1ccc(C)s1,81,169,1165.7510000000027,9
P(Ge-CTDCNBT),S290,0.63,0.39,0.68,2.99,0.36,44.4,20.5 ,2.20 ,1177,5.14,3.77,1.27,CC1=CC([Ge](CC(CCCCCCCCCC)CCCCCCCC)(CC(CCCCCCCC)CCCCCCCCCC)C2=C3SC(C4=CC=C(C5=C(C#N)C(C#N)=C(C6=CC=C(C)S6)C7=NSN=C75)S4)=C2)=C3S1,CCCCCCCCCCC(CCCCCCCC)C[Ge]1(CC(CCCCCCCC)CCCCCCCCCC)c2cc(C)sc2-c2sc(-c3ccc(-c4c(C#N)c(C#N)c(-c5ccc(C)s5)c5nsnc45)s3)cc21,76,170,1176.4510000000028,6
PIIDBT,S469,4.58,4.58,0.87,8.51,0.619,139.2,45.8 ,3.04 ,1015,5.54,3.97,1.57,O=C(N1CC(CCCCCCCC)CCCCCCCCCC)/C(C2=C1C=C(C)C=C2)=C3C(N(CC(CCCCCCCCCC)CCCCCCCC)C4=C/3C=CC(C5=CC=C(C6=CC=C(C)S6)S5)=C4)=O,CCCCCCCCCCC(CCCCCCCC)CN1C(=O)/C(=C2/C(=O)N(CC(CCCCCCCC)CCCCCCCCCC)c3cc(-c4ccc(-c5ccc(C)s5)s4)ccc32)c2ccc(C)cc21,72,170,1015.6560000000032,4
PDBT-T1,S172,9.74,9.74,0.92,14.11,0.75,342.0,195.4 ,1.75 ,1324,5.4,3.4,1.85,CC1=CC=C(C(S2)=C3C(C(C4=C(C[C@@H](CCCC)CC)SC(C[C@@H](CCCC)CC)=C4C3=O)=O)=C2C5=CC=C(C6=CC7=C(C8=C(C9=CC=C(CCCCCCCC)S9)C(SC%10=C%11SC(C)=C%10)=C%11C(C%12=CC=C(CCCCCCCC)S%12)=C8S7)S6)S5)S1,CCCCCCCCc1ccc(-c2c3sc4cc(-c5ccc(-c6sc(-c7ccc(C)s7)c7c6C(=O)c6c(C[C@H](CC)CCCC)sc(C[C@H](CC)CCCC)c6C7=O)s5)sc4c3c(-c3ccc(CCCCCCCC)s3)c3sc4cc(C)sc4c23)s1,86,170,1326.1540000000023,11
PBDF-T1,S240,9.23,8.87,0.91,13.49,0.755,32.8,23.4 ,1.40 ,1169,4.74,2.54,1.83,CC1=CC2=C(C(C3=CC=C(CC(CCCC)CC)C=C3)=C(C=C(C4=CC=C(C5=C(C(C6=C(CC(CC)CCCC)SC(CC(CCCC)CC)=C6C7=O)=O)C7=C(C8=CC=C(C)S8)S5)S4)O9)C9=C2C%10=CC=C(CC(CC)CCCC)C=C%10)O1,CCCCC(CC)Cc1ccc(-c2c3cc(-c4ccc(-c5sc(-c6ccc(C)s6)c6c5C(=O)c5c(CC(CC)CCCC)sc(CC(CC)CCCC)c5C6=O)s4)oc3c(-c3ccc(CC(CC)CCCC)cc3)c3cc(C)oc23)cc1,82,170,1169.7820000000027,9
NT812,S112,10.33,10.18,0.72,19.09,0.729,118.9,56.6 ,2.10 ,1135,5.29,3.4,1.4,CC1=CC(CC(CCCCCCCCCC)CCCCCCCC)=C(C2=CC(SC(C3=C(CC(CCCCCCCCCC)CCCCCCCC)C=C(C4=CC5=C(C=C(C)C6=NSN=C65)C7=NSN=C47)S3)=C8)=C8S2)S1,CCCCCCCCCCC(CCCCCCCC)Cc1cc(C)sc1-c1cc2sc(-c3sc(-c4cc5c(cc(C)c6nsnc65)c5nsnc45)cc3CC(CCCCCCCC)CCCCCCCCCC)cc2s1,76,170,1135.9080000000026,8
PIIDFBT,S469,6.21,6.21,1.01,9.11,0.672,198.1,75.9 ,2.61 ,1051,5.79,4.18,1.61,O=C(N1CC(CCCCCCCC)CCCCCCCCCC)/C(C2=C1C=C(C)C=C2)=C3C(N(CC(CCCCCCCCCC)CCCCCCCC)C4=C/3C=CC(C5=CC(F)=C(C6=C(F)C=C(C)S6)S5)=C4)=O,CCCCCCCCCCC(CCCCCCCC)CN1C(=O)/C(=C2/C(=O)N(CC(CCCCCCCC)CCCCCCCCCC)c3cc(-c4cc(F)c(-c5sc(C)cc5F)s4)ccc32)c2ccc(C)cc21,74,170,1051.6360000000032,4
PDPPTNT,S92,4.7,4.7,0.76,11.8,0.52,91.3,63.8 ,1.43 ,1015,5.29,3.79,1.5,O=C1N(CC(CCCCCCCC)CCCCCCCCCC)C(C2=CC=C(C3=CC(C=CC(C)=C4)=C4C=C3)S2)=C5C(N(CC(CCCCCCCC)CCCCCCCCCC)C(C6=CC=C(C)S6)=C51)=O,CCCCCCCCCCC(CCCCCCCC)CN1C(=O)C2=C(c3ccc(-c4ccc5cc(C)ccc5c4)s3)N(CC(CCCCCCCC)CCCCCCCCCC)C(=O)C2=C1c1ccc(C)s1,72,170,1015.6560000000031,4
PBDT-Tz-DPP (P2),S192,1.63,1.63,0.44,7.6,0.49,76.4,17.3 ,4.40 ,1187,5.18,3.84,1.4,CC1=CC2=C(S1)C(C3=NC=C(CCCCCCCCCC)S3)=C4C(SC(C5=CC=C(C6=C7C(C(N6CC(CC)CCCC)=O)=C(C8=CC=C(C)S8)N(CC(CC)CCCC)C7=O)S5)=C4)=C2C9=NC=C(CCCCCCCCCC)S9,CCCCCCCCCCc1cnc(-c2c3cc(-c4ccc(C5=C6C(=O)N(CC(CC)CCCC)C(c7ccc(C)s7)=C6C(=O)N5CC(CC)CCCC)s4)sc3c(-c3ncc(CCCCCCCCCC)s3)c3cc(C)sc23)s1,80,170,1187.8960000000027,7
P(BDP-DTPz),S481,6.2,6.1,0.859,11.1,0.653,32.5,10.5 ,3.10 ,1173,5.27,3.75,1.8,CC1=CC2=C(C(SC(C3=CC=C(C4=C(OCCCCCCCC)C(OCCCCCCCC)=C(C5=CC=C(C)S5)C6=C4N=C7C(C(C=CC=C8)=C8C9=C7C=CC=C9)=N6)S3)=C%10)=C%10C(OCC(CC)CCCC)=C2OCC(CC)CCCC)S1,CCCCCCCCOc1c(OCCCCCCCC)c(-c2ccc(-c3cc4c(OCC(CC)CCCC)c(OCC(CC)CCCC)c5cc(C)sc5c4s3)s2)c2nc3c4ccccc4c4ccccc4c3nc2c1-c1ccc(C)s1,82,170,1173.7740000000026,10
PBDT-T1,S240,8.12,8.0,0.86,13.13,0.718,56.2,26.8 ,2.10 ,1201,4.8,2.52,1.81,CC1=CC2=C(C(C3=CC=C(CC(CCCC)CC)C=C3)=C(C=C(C4=CC=C(C5=C(C(C6=C(CC(CC)CCCC)SC(CC(CCCC)CC)=C6C7=O)=O)C7=C(C8=CC=C(C)S8)S5)S4)S9)C9=C2C%10=CC=C(CC(CC)CCCC)C=C%10)S1,CCCCC(CC)Cc1ccc(-c2c3cc(-c4ccc(-c5sc(-c6ccc(C)s6)c6c5C(=O)c5c(CC(CC)CCCC)sc(CC(CC)CCCC)c5C6=O)s4)sc3c(-c3ccc(CC(CC)CCCC)cc3)c3cc(C)sc23)cc1,82,170,1201.9180000000026,9
PBDTTPD-HT,S227,6.08,6.08,0.92,10.94,0.604,23.4,14.6 ,1.60 ,1202,5.3,3.59,1.86,CC1=CC2=C(C(C3=CC=C(CC(CC)CCCC)S3)=C(C=C(C4=C(CCCCCC)C=C(C5=C6C(C(N(CCCCCCCC)C6=O)=O)=C(C7=CC(CCCCCC)=C(C)S7)S5)S4)S8)C8=C2C9=CC=C(CC(CC)CCCC)S9)S1,CCCCCCCCN1C(=O)c2c(-c3cc(CCCCCC)c(C)s3)sc(-c3cc(CCCCCC)c(-c4cc5c(-c6ccc(CC(CC)CCCC)s6)c6sc(C)cc6c(-c6ccc(CC(CC)CCCC)s6)c5s4)s3)c2C1=O,80,171,1202.9720000000027,8
PBDFFBT,S59,3.3,3.3,0.62,9.17,0.584,6.5,5.4 ,1.20 ,1095,5.33,3.73,1.6,CC(O1)=CC2=C1C(OCC(CCCC)CC)=C(C=C(C3=C(CCCCCCCCCCCC)C=C(C4=CC(F)=C(C5=CC(CCCCCCCCCCCC)=C(C)S5)C6=NSN=C64)S3)O7)C7=C2OCC(CCCC)CC,CCCCCCCCCCCCc1cc(-c2c(F)cc(-c3cc(CCCCCCCCCCCC)c(-c4cc5c(OCC(CC)CCCC)c6oc(C)cc6c(OCC(CC)CCCC)c5o4)s3)c3nsnc23)sc1C,76,171,1095.6950000000031,7
PTTABDT,S479,5.46,5.46,0.79,10.52,0.654,113.5,61.7 ,1.84 ,1247,5.33,3.03,1.77,CC1=CC(SC(C(SC2=C3SC(C4=CC5=C(C(C6=CC=C(CC(CC)CCCC)S6)=C(C=C(C)S7)C7=C5C8=CC=C(CC(CC)CCCC)S8)S4)=C2)=C3C(N9OCC(CCCCCCCCCC)CCCCCCCC)=O)=C%10C9=O)=C%10S1,CCCCCCCCCCC(CCCCCCCC)COn1c(=O)c2c3sc(C)cc3sc2c2sc3cc(-c4cc5c(-c6ccc(CC(CC)CCCC)s6)c6sc(C)cc6c(-c6ccc(CC(CC)CCCC)s6)c5s4)sc3c2c1=O,82,171,1249.0220000000024,10
PBDTBT (P1),S229,2.54,2.38,1.0,5.36,0.47,179.5,40.8 ,4.40 ,1185,5.53,3.57,1.69,CC1=CC2=C(C(C3=CC(CCCCCC)=C(C4=C(CCCCCC)C=C(CCCCCC)S4)S3)=C(C=C(C5=CC=C(C)C6=NSN=C56)S7)C7=C2C8=CC(CCCCCC)=C(C9=C(CCCCCC)C=C(CCCCCC)S9)S8)S1,CCCCCCc1cc(CCCCCC)c(-c2sc(-c3c4cc(-c5ccc(C)c6nsnc56)sc4c(-c4cc(CCCCCC)c(-c5sc(CCCCCC)cc5CCCCCC)s4)c4cc(C)sc34)cc2CCCCCC)s1,79,171,1185.9890000000028,9
PBDT-ffBT (P1),S217,0.51,0.41,0.55,3.19,0.29,40.7,22.6 ,1.80 ,1221,5.64,3.39,1.71,CC1=CC2=C(C(C3=CC(CCCCCC)=C(C4=C(CCCCCC)C=C(CCCCCC)S4)S3)=C(C=C(C5=C(F)C(F)=C(C)C6=NSN=C65)S7)C7=C2C8=CC(CCCCCC)=C(C9=C(CCCCCC)C=C(CCCCCC)S9)S8)S1,CCCCCCc1cc(CCCCCC)c(-c2sc(-c3c4cc(-c5c(F)c(F)c(C)c6nsnc56)sc4c(-c4cc(CCCCCC)c(-c5sc(CCCCCC)cc5CCCCCC)s4)c4cc(C)sc34)cc2CCCCCC)s1,81,171,1221.9690000000023,9
PTSSO-BDT,S446,1.93,1.93,0.72,7.78,0.35,63.0,26.0 ,2.40 ,1157,5.5,3.9,1.59,CC1=C(CCC(C)CCCC(C)C)C=C(C2=C(C3=C4C5=CC=CC4=CC=C3)C5=C(C6=CC(CCC(C)CCCC(C)C)=C(C7=CC8=C(C(OCC(CCCC)CC)=C(C=C(C)S9)C9=C8OCC(CC)CCCC)S7)S6)S2(=O)=O)S1,CCCCC(CC)COc1c2cc(-c3sc(C4=C5C(=C(c6cc(CCC(C)CCCC(C)C)c(C)s6)S4(=O)=O)c4cccc6cccc5c46)cc3CCC(C)CCCC(C)C)sc2c(OCC(CC)CCCC)c2cc(C)sc12,79,171,1157.8370000000027,7
PBDTFBT,S59,4.0,4.0,0.72,9.31,0.6,15.2,6.1 ,2.50 ,1127,5.3,3.66,1.64,CC(S1)=CC2=C1C(OCC(CCCC)CC)=C(C=C(C3=C(CCCCCCCCCCCC)C=C(C4=CC(F)=C(C5=CC(CCCCCCCCCCCC)=C(C)S5)C6=NSN=C64)S3)S7)C7=C2OCC(CCCC)CC,CCCCCCCCCCCCc1cc(-c2c(F)cc(-c3cc(CCCCCCCCCCCC)c(-c4cc5c(OCC(CC)CCCC)c6sc(C)cc6c(OCC(CC)CCCC)c5s4)s3)c3nsnc23)sc1C,76,171,1127.8310000000033,7
PBDT?DTBSe,S63,5.18,5.18,0.6,13.58,0.64,42.2,20.1 ,2.10 ,1157,5.18,3.63,1.55,CC(S1)=CC2=C1C(OCC(CCCCCCCCCC)CCCCCCCC)=C(C=C(C3=CC=C(C4=CC=C(C5=CC=C(C)S5)C6=N[Se]N=C64)S3)S7)C7=C2OCC(CCCCCCCCCC)CCCCCCCC,CCCCCCCCCCC(CCCCCCCC)COc1c2cc(-c3ccc(-c4ccc(-c5ccc(C)s5)c5n[se]nc45)s3)sc2c(OCC(CCCCCCCC)CCCCCCCCCC)c2cc(C)sc12,75,171,1156.734000000003,7
PBDT-TPD (P7),S225,3.9,3.9,0.89,7.6,0.57,369.4,131.0 ,2.82 ,1126,5.56,3.7,1.88,CC(S1)=CC2=C1C(OCC(CCCC)CC)=C(C=C(C3=CC(CCCCCCCC)=C(C4=C5C(C(N(CCCCCCCC)C5=O)=O)=C(C6=C(CCCCCCCC)C=C(C)S6)S4)S3)S7)C7=C2OCC(CCCC)CC,CCCCCCCCc1cc(C)sc1-c1sc(-c2sc(-c3cc4c(OCC(CC)CCCC)c5sc(C)cc5c(OCC(CC)CCCC)c4s3)cc2CCCCCCCC)c2c1C(=O)N(CCCCCCCC)C2=O,76,171,1126.8240000000028,6
PBDTBO-CIBTDD,S420,9.11,9.01,0.76,16.79,0.717,113.8,36.7 ,3.10 ,1218,5.47,3.7,1.7,CC(S1)=CC2=C1C(C3=CC=C(CC(CCCC)CCCCCC)S3)=C(C=C(C4=CC=C(C5=CC(Cl)=C(C6=CC(CCCCCCCCCCCC)=C(C)S6)C7=NSN=C57)S4)S8)C8=C2C9=CC=C(CC(CCCC)CCCCCC)S9,CCCCCCCCCCCCc1cc(-c2c(Cl)cc(-c3ccc(-c4cc5c(-c6ccc(CC(CCCC)CCCCCC)s6)c6sc(C)cc6c(-c6ccc(CC(CCCC)CCCCCC)s6)c5s4)s3)c3nsnc23)sc1C,80,171,1220.434000000003,9
PBDTT-DTTPD,S231,4.82,4.74,0.89,8.05,0.68,41.0,20.0 ,2.00 ,1202,5.43,3.55,1.88,CC1=CC2=C(C(C3=CC=C(CC(CCCC)CC)S3)=C(C=C(C4=CC=C(C5=C6C(C(N(CC(CCCCCCCCCC)CCCCCCCC)C6=O)=O)=C(C7=CC=C(C)S7)S5)S4)S8)C8=C2C9=CC=C(CC(CC)CCCC)S9)S1,CCCCCCCCCCC(CCCCCCCC)CN1C(=O)c2c(-c3ccc(C)s3)sc(-c3ccc(-c4cc5c(-c6ccc(CC(CC)CCCC)s6)c6sc(C)cc6c(-c6ccc(CC(CC)CCCC)s6)c5s4)s3)c2C1=O,80,171,1202.9720000000027,8
PBDT-TPD (P9),S225,0.2,0.2,0.66,1.2,0.26,42.0,19.9 ,2.11 ,1126,5.66,3.83,1.86,CC(S1)=CC2=C1C(OCC(CCCC)CC)=C(C=C(C3=C(CCCCCCCC)C=C(C4=C5C(C(N(CCCCCCCC)C5=O)=O)=C(C6=CC(CCCCCCCC)=C(C)S6)S4)S3)S7)C7=C2OCC(CCCC)CC,CCCCCCCCc1cc(-c2sc(-c3cc(CCCCCCCC)c(-c4cc5c(OCC(CC)CCCC)c6sc(C)cc6c(OCC(CC)CCCC)c5s4)s3)c3c2C(=O)N(CCCCCCCC)C3=O)sc1C,76,171,1126.8240000000033,6
PC1,S148,2.45,2.45,0.88,5.77,0.441,16.8,13.8 ,1.20 ,1118,5.41,3.67,1.9,CC1=CC(C2(CCCCCC)CCCCCC)=C(C=C1)C3=C2C=C(C(C=C4C(C5=CC=C(C6=CC=C(C7=CC=C(C8=CC=C(C)S8)C9=NSN=C97)S6)C=C5C4(CCCCCC)CCCCCC)=C%10)=C%10N%11CC(CC)CCCC)C%11=C3,CCCCCCC1(CCCCCC)c2cc(C)ccc2-c2cc3c(cc21)c1cc2c(cc1n3CC(CC)CCCC)-c1ccc(-c3ccc(-c4ccc(-c5ccc(C)s5)c5nsnc45)s3)cc1C2(CCCCCC)CCCCCC,80,171,1118.7640000000029,9
PBDT?DTBT,S63,5.01,5.01,0.72,11.16,0.62,46.2,22.0 ,2.10 ,1109,5.26,3.54,1.72,CC(S1)=CC2=C1C(OCC(CCCCCCCCCC)CCCCCCCC)=C(C=C(C3=CC=C(C4=CC=C(C5=CC=C(C)S5)C6=NSN=C64)S3)S7)C7=C2OCC(CCCCCCCCCC)CCCCCCCC,CCCCCCCCCCC(CCCCCCCC)COc1c2cc(-c3ccc(-c4ccc(-c5ccc(C)s5)c5nsnc45)s3)sc2c(OCC(CCCCCCCC)CCCCCCCCCC)c2cc(C)sc12,75,171,1109.841000000003,7
BTT-DTFFBT,S303,5.61,5.61,0.78,11.79,0.61,13.4,11.0 ,1.22 ,1169,5.24,3.54,1.71,CC1=CC2=C3C(SC(C(CCCCCCCCCCC)CCCCCCCCCCCC)=C3)=C4C(SC(C5=C(CC(CCCC)CC)C=C(C6=C(F)C(F)=C(C7=CC(CC(CC)CCCC)=C(C)S7)C8=NSN=C86)S5)=C4)=C2S1,CCCCCCCCCCCCC(CCCCCCCCCCC)c1cc2c3cc(C)sc3c3sc(-c4sc(-c5c(F)c(F)c(-c6cc(CC(CC)CCCC)c(C)s6)c6nsnc56)cc4CC(CC)CCCC)cc3c2s1,78,172,1169.9120000000028,8
syn-PBDFID,S274,1.44,1.44,0.85,2.89,0.59,343.5,146.8 ,2.34 ,1007,5.63,3.9,1.73,CC1=CC2=C(C=C(OC(C3=CC=C(/C(C(N4CC(CCCCCCCC)CCCCCCCCCC)=O)=C5C(N(CC(CCCCCCCCCC)CCCCCCCC)C6=C\5C=CC(C)=C6)=O)C4=C3)=C7)C7=C2)O1,CCCCCCCCCCC(CCCCCCCC)CN1C(=O)/C(=C2/C(=O)N(CC(CCCCCCCC)CCCCCCCCCC)c3cc(-c4cc5cc6cc(C)oc6cc5o4)ccc32)c2ccc(C)cc21,74,172,1007.5420000000032,5
PBTPyDPP,S86,4.88,4.88,0.92,7.96,0.658,22.0,18.0 ,1.22 ,1043,5.77,3.86,1.71,CC1=CC=C(C2=CN=C(C3=C4C(C(N3CC(CCCCCCCC)CCCCCCCCCC)=O)=C(C5=CC=C(C6=CC=C(C)S6)C=N5)N(CC(CCCCCCCCCC)CCCCCCCC)C4=O)C=C2)S1,CCCCCCCCCCC(CCCCCCCC)CN1C(=O)C2=C(c3ccc(-c4ccc(C)s4)cn3)N(CC(CCCCCCCC)CCCCCCCCCC)C(=O)C2=C1c1ccc(-c2ccc(C)s2)cn1,74,172,1043.670000000003,4
