Repository: Liu-Group-UF/Machine-Learning-for-Accurate-Optical-Gap-Prediction-in-Conjugated-Polymers

File: 01-database-preprocessing-1203dp-to-1115dp/raw/sort-by-atom_number_wH-1115.csv (part 6 of 10)
Nickname,Ref. No,PCE_max(%),PCE_ave(%),Voc (V),Jsc (mA cm^2),FF,Mw (kg mol^-1),Mn (kg mol^-1),PDI (=Mw/Mn),Monomer (g mol^-1),-HOMO (eV),-LUMO (eV),bandgap(eV),SMILES,c_smiles,no_atom,no_atom_w_H,mol_weight,aromatic_ring
PBPD-Th,S421,8.4,8.2,0.95,12.4,0.71,107.0,42.0 ,2.55 ,1233,5.42,3.36,1.9,CC(S1)=CC2=C1C(C3=CC=CC(OCC(CCCC)CC)=C3)=C(C=C(C4=CC=C(C5=C6C(C(C7=C(CC(CCCC)CC)SC(CC(CC)CCCC)=C7C6=O)=O)=C(C8=CC=C(C)S8)S5)S4)S9)C9=C2C%10=CC=CC(OCC(CCCC)CC)=C%10,CCCCC(CC)COc1cccc(-c2c3cc(-c4ccc(-c5sc(-c6ccc(C)s6)c6c5C(=O)c5c(CC(CC)CCCC)sc(CC(CC)CCCC)c5C6=O)s4)sc3c(-c3cccc(OCC(CC)CCCC)c3)c3cc(C)sc23)c1,84,172,1233.9160000000024,9
PBDTDTQx-O,S246,3.06,3.06,0.71,7.0,0.615,186.0,84.0 ,2.22 ,1175,5.12,3.38,1.74,CC(S1)=CC=C1C2=C(N=C(C3=CC(OC[C@H](CC)CCCC)=CC=C3)C(C4=CC=CC(OCC(CC)CCCC)=C4)=N5)C5=C(C(S6)=CC=C6C(S7)=CC(C7=C8OCC(CC)CCCC)=C(OCC(CCCC)CC)C9=C8C=C(C)S9)C=C2,CCCCC(CC)COc1cccc(-c2nc3c(-c4ccc(-c5cc6c(OCC(CC)CCCC)c7sc(C)cc7c(OCC(CC)CCCC)c6s5)s4)ccc(-c4ccc(C)s4)c3nc2-c2cccc(OC[C@H](CC)CCCC)c2)c1,82,172,1175.7900000000027,9
PDVF-8,S443,3.57,3.52,0.65,8.58,0.641,178.0,63.8 ,2.79 ,1047,5.19,3.63,1.56,CC1=CC=C(C2=C3C(C(N2CC(CCCCCCCC)CCCCCCCCCC)=O)=C(C4=CC=C(C5=CC=C(/C=C/C6=CC=C(C)S6)S5)O4)N(CC(CCCCCCCCCC)CCCCCCCC)C3=O)O1,CCCCCCCCCCC(CCCCCCCC)CN1C(=O)C2=C(c3ccc(-c4ccc(/C=C/c5ccc(C)s5)s4)o3)N(CC(CCCCCCCC)CCCCCCCCCC)C(=O)C2=C1c1ccc(C)o1,74,172,1047.6540000000032,4
DP4,S298,3.75,3.7,0.697,8.37,0.643,88.8,53.8 ,1.65 ,1101,5.25,3.59,1.54,CC1=CC(CC(CCCC)CC)=C(C#CC#CC2=C(CC(CC)CCCC)C=C(C3=CC=C(C(N(CC(CCCCCC)CCCC)C4=O)=C5C4=C(C6=CC=C(C)S6)N(CC(CCCC)CCCCCC)C5=O)S3)S2)S1,CCCCCCC(CCCC)CN1C(=O)C2=C(c3ccc(-c4cc(CC(CC)CCCC)c(C#CC#Cc5sc(C)cc5CC(CC)CCCC)s4)s3)N(CC(CCCC)CCCCCC)C(=O)C2=C1c1ccc(C)s1,76,172,1101.796000000003,4
PBT-OP,S191,7.5,7.41,0.78,13.4,0.718,74.7,30.6 ,2.44 ,1229,5.17,3.14,1.7,CC1=CC2=C(S1)C(C3=CC=CC(OCC(CCCC)CC)=C3)=C4C(SC(C5=CC=C(C6=C(C(F)=C(C(OCCC(CCCCCC)CCCCCCCC)=O)S7)C7=C(C8=CC=C(C)S8)S6)S5)=C4)=C2C9=CC=CC(OCC(CC)CCCC)=C9,CCCCCCCCC(CCCCCC)CCOC(=O)c1sc2c(-c3ccc(C)s3)sc(-c3ccc(-c4cc5c(-c6cccc(OCC(CC)CCCC)c6)c6sc(C)cc6c(-c6cccc(OCC(CC)CCCC)c6)c5s4)s3)c2c1F,83,172,1229.9000000000026,9
P4,S482,7.38,7.13,0.84,12.81,0.69,197.1,70.4 ,2.80 ,1119,5.57,3.89,1.67,CC1=CC=C(C2=C(F)C(F)=C(C3=CC=C(C4=C(OCCC(CCCCCCCCCC)CCCCCCCC)C(OCCC(CCCCCCCCCC)CCCCCCCC)=C(C)C5=NSN=C54)S3)C6=NSN=C62)S1,CCCCCCCCCCC(CCCCCCCC)CCOc1c(OCCC(CCCCCCCC)CCCCCCCCCC)c(-c2ccc(-c3c(F)c(F)c(-c4ccc(C)s4)c4nsnc34)s2)c2nsnc2c1C,76,172,1119.7620000000031,6
P(BDT-DTQx),S241,2.3,2.3,0.65,6.3,0.552,78.2,12.1 ,6.50 ,1175,5.43,3.75,1.68,CC(S1)=CC=C1C2=CC=C(C(S3)=CC=C3C(S4)=CC(C4=C5OCC(CC)CCCC)=C(OCC(CCCC)CC)C6=C5C=C(C)S6)C7=C2N=C(C8=CC=C(OCCCCCCCC)C=C8)C(C9=CC=C(OCCCCCCCC)C=C9)=N7,CCCCCCCCOc1ccc(-c2nc3c(-c4ccc(C)s4)ccc(-c4ccc(-c5cc6c(OCC(CC)CCCC)c7sc(C)cc7c(OCC(CC)CCCC)c6s5)s4)c3nc2-c2ccc(OCCCCCCCC)cc2)cc1,82,172,1175.7900000000027,9
anti-PBDFID,S274,0.65,0.65,0.75,1.74,0.48,88.7,34.8 ,2.55 ,1007,5.49,3.85,1.64,CC1=CC2=C(C=C(C=C(C3=CC=C(/C(C(N4CC(CCCCCCCC)CCCCCCCCCC)=O)=C5C(N(CC(CCCCCCCCCC)CCCCCCCC)C6=C\5C=CC(C)=C6)=O)C4=C3)O7)C7=C2)O1,CCCCCCCCCCC(CCCCCCCC)CN1C(=O)/C(=C2/C(=O)N(CC(CCCCCCCC)CCCCCCCCCC)c3cc(-c4cc5cc6oc(C)cc6cc5o4)ccc32)c2ccc(C)cc21,74,172,1007.5420000000032,5
P1,S484,2.71,2.71,0.86,5.96,0.53,19.6,12.4 ,1.58 ,1122,5.22,3.6,1.7,CC1=CC2=C(C(OCC(CCCC)CC)=C(C=C(C3=CC=C(C4=NN=C(C5=CC=C(C)S5)C(C(N6CC(CCCCCCCCCCCC)CCCCCCCCCC)=O)=C4C6=O)S3)S7)C7=C2OCC(CC)CCCC)S1,CCCCCCCCCCCCC(CCCCCCCCCC)CN1C(=O)c2c(-c3ccc(C)s3)nnc(-c3ccc(-c4cc5c(OCC(CC)CCCC)c6sc(C)cc6c(OCC(CC)CCCC)c5s4)s3)c2C1=O,77,172,1122.771000000003,6
PBPD-Se,S421,9.8,9.6,0.9,14.9,0.73,92.0,48.0 ,1.92 ,1328,5.35,3.31,1.77,CC(S1)=CC2=C1C(C3=CC=CC(OCC(CCCC)CC)=C3)=C(C=C(C4=CC=C(C5=C6C(C(C7=C(CC(CCCC)CC)SC(CC(CC)CCCC)=C7C6=O)=O)=C(C8=CC=C(C)[Se]8)S5)[Se]4)S9)C9=C2C%10=CC=CC(OCC(CCCC)CC)=C%10,CCCCC(CC)COc1cccc(-c2c3cc(-c4ccc(-c5sc(-c6ccc(C)[se]6)c6c5C(=O)c5c(CC(CC)CCCC)sc(CC(CC)CCCC)c5C6=O)[se]4)sc3c(-c3cccc(OCC(CC)CCCC)c3)c3cc(C)sc23)c1,84,172,1327.7020000000023,9
PMOT5,S419,9.25,9.11,0.96,13.45,0.71,112.5,45.9 ,2.45 ,1272,5.28,3.22,1.83,CC(S1)=CC2=C1C(C3=CC(OC)=C(CC(CCCC)CC)S3)=C(C=C(C4=CC=C(C5=C(C(C6=C(CC(CCCC)CC)SC(CC(CC)CCCC)=C6C7=O)=O)C7=C(C8=CC=C(C)S8)S5)S4)S9)C9=C2C%10=CC(OC)=C(CC(CC)CCCC)S%10,CCCCC(CC)Cc1sc(-c2c3cc(-c4ccc(-c5sc(-c6ccc(C)s6)c6c5C(=O)c5c(CC(CC)CCCC)sc(CC(CC)CCCC)c5C6=O)s4)sc3c(-c3cc(OC)c(CC(CC)CCCC)s3)c3cc(C)sc23)cc1OC,84,172,1274.0280000000025,9
BTzDTFBT,S487,5.14,5.14,0.62,12.7,0.65,59.8,23.0 ,2.60 ,1084,5.3,3.65,1.65,CC1=CC=C(C2=C(F)C=C(C3=CC=C(C4=C(OCCCCCCCCCCCCCC)C(OCCCCCCCCCCCCCC)=C(C)C5=NN(CCCCCCCCCCCCCC)N=C54)S3)C6=NSN=C62)S1,CCCCCCCCCCCCCCOc1c(OCCCCCCCCCCCCCC)c(-c2ccc(-c3cc(F)c(-c4ccc(C)s4)c4nsnc34)s2)c2nn(CCCCCCCCCCCCCC)nc2c1C,75,173,1084.720000000003,6
P1,S47,3.3,3.3,0.81,6.11,0.67,8.5,5.3 ,1.60 ,1233,5.39,3.52,1.84,O=C1N(CC(CCCCCCCCCC)CCCCCCCC)C(C2=C(C3=CC=C(C4=CC=C(C)S4)S3)SC(C5=CC=C(S5)C6=CC=C(C7=CC8=C(OCC(CCCC)CC)C9=C(C=C(C)S9)C(OCC(CCCC)CC)=C8S7)S6)=C21)=O,CCCCCCCCCCC(CCCCCCCC)CN1C(=O)c2c(-c3ccc(-c4ccc(C)s4)s3)sc(-c3ccc(-c4ccc(-c5cc6c(OCC(CC)CCCC)c7sc(C)cc7c(OCC(CC)CCCC)c6s5)s4)s3)c2C1=O,82,173,1234.9700000000025,8
BTzDT2FBT,S487,7.0,7.0,0.75,14.64,0.64,94.5,27.0 ,3.50 ,1102,5.4,3.74,1.66,CC1=CC=C(C2=C(F)C(F)=C(C3=CC=C(C4=C(OCCCCCCCCCCCCCC)C(OCCCCCCCCCCCCCC)=C(C)C5=NN(CCCCCCCCCCCCCC)N=C54)S3)C6=NSN=C62)S1,CCCCCCCCCCCCCCOc1c(OCCCCCCCCCCCCCC)c(-c2ccc(-c3c(F)c(F)c(-c4ccc(C)s4)c4nsnc34)s2)c2nn(CCCCCCCCCCCCCC)nc2c1C,76,173,1102.710000000003,6
P1,S429,1.43,1.33,0.85,2.79,0.6,39.9,16.3 ,2.50 ,1141,5.6,3.88,1.72,O=C(OCC(CCCCCCCCCC)CCCCCCCC)C1=C(C2=CC=C(C3=CC=C(C4=CC=C(C)S4)C5=NSN=C53)S2)SC(C6=CC(C(OCC(CCCCCCCC)CCCCCCCCCC)=O)=C(C)S6)=C1,CCCCCCCCCCC(CCCCCCCC)COC(=O)c1cc(-c2cc(C(=O)OCC(CCCCCCCC)CCCCCCCCCC)c(-c3ccc(-c4ccc(-c5ccc(C)s5)c5nsnc45)s3)s2)sc1C,77,173,1141.8390000000031,6
BTzDTBT,S487,2.92,2.92,0.51,10.31,0.56,47.5,19.0 ,2.50 ,1066,5.2,3.55,1.65,CC1=CC=C(C2=CC=C(C3=CC=C(C4=C(OCCCCCCCCCCCCCC)C(OCCCCCCCCCCCCCC)=C(C)C5=NN(CCCCCCCCCCCCCC)N=C54)S3)C6=NSN=C62)S1,CCCCCCCCCCCCCCOc1c(OCCCCCCCCCCCCCC)c(-c2ccc(-c3ccc(-c4ccc(C)s4)c4nsnc34)s2)c2nn(CCCCCCCCCCCCCC)nc2c1C,74,173,1066.7300000000032,6
P2,S429,9.26,9.13,0.87,14.91,0.71,154.5,42.2 ,3.70 ,1177,5.72,3.95,1.77,O=C(OCC(CCCCCCCCCC)CCCCCCCC)C1=C(C2=CC=C(C3=C(F)C(F)=C(C4=CC=C(C)S4)C5=NSN=C53)S2)SC(C6=CC(C(OCC(CCCCCCCC)CCCCCCCCCC)=O)=C(C)S6)=C1,CCCCCCCCCCC(CCCCCCCC)COC(=O)c1cc(-c2cc(C(=O)OCC(CCCCCCCC)CCCCCCCCCC)c(-c3ccc(-c4c(F)c(F)c(-c5ccc(C)s5)c5nsnc45)s3)s2)sc1C,79,173,1177.8190000000031,6
PDTfBO-DT,S463,5.61,5.49,0.89,10.3,0.61,75.0,37.5 ,2.00 ,1149,5.48,3.62,1.86,CC1=C(CC(CCCCCCCC)CCCCCCCCCC)C=C(C2=CC3=C(C(SC(C4=CC(CC(CCCCCCCCCC)CCCCCCCC)=C(C5=CC=C(C6=CC=C(C)S6)S5)S4)=C7)=C7C8=NON=C83)S2)S1,CCCCCCCCCCC(CCCCCCCC)Cc1cc(-c2cc3c4nonc4c4cc(-c5cc(CC(CCCCCCCC)CCCCCCCCCC)c(-c6ccc(-c7ccc(C)s7)s6)s5)sc4c3s2)sc1C,77,173,1149.931000000003,8
PFDTPBT,S326,3.11,3.11,0.74,8.37,0.5,55.0,20.0 ,2.70 ,1079,5.11,2.64,2.15,CC1=CC2=C(C(C3=NSN=C3C4=C5N(CCCCCCCCCCCC)C6=C4SC(C7=CC8=C(C(C=CC(C)=C9)=C9C8(CCCCCCCC)CCCCCCCC)C=C7)=C6)=C5N2CCCCCCCCCCCC)S1,CCCCCCCCCCCCn1c2cc(C)sc2c2c3nsnc3c3c4sc(-c5ccc6c(c5)C(CCCCCCCC)(CCCCCCCC)c5cc(C)ccc5-6)cc4n(CCCCCCCCCCCC)c3c21,76,174,1079.7720000000027,8
PNTz4T-2OD,S4,10.1,9.7,0.76,19.8,0.68,49.9,30.2 ,1.65 ,1161,5.24,3.71,1.53,CC1=C(C[C@@H](CCCCCCCC)CCCCCCCCCC)C=C(C2=CC(C3=NSN=C3C(C4=CC(CC(CCCCCCCC)CCCCCCCCCC)=C(C5=CC=C(C6=CC=C(C)S6)S5)S4)=C7)=C7C8=NSN=C82)S1,CCCCCCCCCCC(CCCCCCCC)Cc1cc(-c2cc3c(cc(-c4cc(C[C@@H](CCCCCCCC)CCCCCCCCCC)c(C)s4)c4nsnc43)c3nsnc23)sc1-c1ccc(-c2ccc(C)s2)s1,78,174,1161.946000000003,8
F2-PDPP2TBP,S91,4.1,4.1,0.93,7.7,0.56,142.6,72.0 ,1.98 ,1077,5.48,3.78,1.7,O=C1C(C2=C(C3=CC=C(C)S3)N1CC(CCCCCCCC)CCCCCCCCCC)=C(C4=CC=C(C5=CC(F)=C(C6=CC=C(C)C=C6F)C=C5)S4)N(CC(CCCCCCCCCC)CCCCCCCC)C2=O,CCCCCCCCCCC(CCCCCCCC)CN1C(=O)C2=C(c3ccc(-c4ccc(-c5ccc(C)cc5F)c(F)c4)s3)N(CC(CCCCCCCC)CCCCCCCCCC)C(=O)C2=C1c1ccc(C)s1,76,174,1077.6740000000032,4
F1-PDPP2TBP,S91,3.7,3.7,0.89,6.7,0.62,277.8,67.6 ,4.11 ,1077,5.44,3.85,1.59,O=C1C(C2=C(C3=CC=C(C)S3)N1CC(CCCCCCCC)CCCCCCCCCC)=C(C4=CC=C(C5=CC=C(C6=CC(F)=C(C)C=C6)C=C5F)S4)N(CC(CCCCCCCCCC)CCCCCCCC)C2=O,CCCCCCCCCCC(CCCCCCCC)CN1C(=O)C2=C(c3ccc(-c4ccc(-c5ccc(C)c(F)c5)cc4F)s3)N(CC(CCCCCCCC)CCCCCCCCCC)C(=O)C2=C1c1ccc(C)s1,76,174,1077.6740000000032,4
PBnDT-DTPyT,S211,6.32,6.11,0.85,12.78,0.582,380.0,104.4 ,3.64 ,1106,5.47,3.44,1.51,CC1=C(C[C@@H](CCCC)CC)C=C(S1)C(C2=NSN=C23)=NC=C3C4=CC(C[C@@H](CC)CCCC)=C(S4)C5=CC(C(CCC(CCCCCC)CCCC)=C(SC(C)=C6)C6=C7CCC(CCCC)CCCCCC)=C7S5,CCCCCCC(CCCC)CCc1c2cc(-c3sc(-c4cnc(-c5cc(C[C@H](CC)CCCC)c(C)s5)c5nsnc45)cc3C[C@@H](CC)CCCC)sc2c(CCC(CCCC)CCCCCC)c2cc(C)sc12,75,174,1106.885000000003,7
PN1,S110,2.78,2.78,0.85,8.65,0.378,32.7,14.2 ,2.30 ,1257,5.39,3.75,1.64,CC1=CC2=C(C(C3=CC(OCC(CCCC)CC)=CC=C3)=C(C=C(C4=C(CC(CC)CCCC)C=C(C5=CC6=C(C=C(C7=CC(CC(CC)CCCC)=C(C)S7)C8=NSN=C86)C9=NSN=C59)S4)S%10)C%10=C2C%11=CC(OCC(CC)CCCC)=CC=C%11)S1,CCCCC(CC)COc1cccc(-c2c3cc(-c4sc(-c5cc6c(cc(-c7cc(CC(CC)CCCC)c(C)s7)c7nsnc76)c6nsnc56)cc4CC(CC)CCCC)sc3c(-c3cccc(OCC(CC)CCCC)c3)c3cc(C)sc23)c1,86,174,1257.9460000000024,11
PDPP2TBP,S91,5.7,5.7,0.8,11.5,0.63,176.9,49.0 ,3.61 ,1041,5.39,3.76,1.63,O=C1C(C2=C(C3=CC=C(C)S3)N1CC(CCCCCCCC)CCCCCCCCCC)=C(C4=CC=C(C5=CC=C(C6=CC=C(C)C=C6)C=C5)S4)N(CC(CCCCCCCCCC)CCCCCCCC)C2=O,CCCCCCCCCCC(CCCCCCCC)CN1C(=O)C2=C(c3ccc(-c4ccc(-c5ccc(C)cc5)cc4)s3)N(CC(CCCCCCCC)CCCCCCCCCC)C(=O)C2=C1c1ccc(C)s1,74,174,1041.6940000000031,4
POBDT(S)-T1,S170,9.2,9.2,0.98,12.9,0.722,66.5,23.8 ,2.80 ,1336,5.65,3.55,1.81,CC1=CC=C(C(S2)=C3C(C(C4=C(C[C@@H](CCCC)CC)SC(C[C@@H](CCCC)CC)=C4C3=O)=O)=C2C5=CC=C(C6=CC(C(C7=CC(OC)=C(SC[C@@H](CC)CCCC)S7)=C(SC(C)=C8)C8=C9C%10=CC(OC)=C(SCC(CCCC)CC)S%10)=C9S6)S5)S1,CCCCC(CC)CSc1sc(-c2c3cc(C)sc3c(-c3cc(OC)c(SC[C@@H](CC)CCCC)s3)c3cc(-c4ccc(-c5sc(-c6ccc(C)s6)c6c5C(=O)c5c(C[C@H](CC)CCCC)sc(C[C@H](CC)CCCC)c5C6=O)s4)sc23)cc1OC,86,174,1338.1620000000025,9
PDTBDT-BZF2,S297,5.46,5.1,0.9,10.02,0.605,89.0,23.0 ,3.87 ,1225,5.4,3.3,1.75,CC1=CC(SC2=C3C(C4=CC(CCCCCCCCCC)=C(CCCCCCCCCC)S4)=C5C(C(SC(C6=C(F)C(F)=C(C)C7=NSN=C76)=C8)=C8S5)=C2C9=CC(CCCCCCCCCC)=C(CCCCCCCCCC)S9)=C3S1,CCCCCCCCCCc1cc(-c2c3sc4cc(-c5c(F)c(F)c(C)c6nsnc56)sc4c3c(-c3cc(CCCCCCCCCC)c(CCCCCCCCCC)s3)c3sc4cc(C)sc4c23)sc1CCCCCCCCCC,81,175,1226.0010000000025,9
PBT-S,S190,6.7,6.7,0.64,14.9,0.703,40.5,14.4 ,2.82 ,1296,5.01,2.98,1.66,CC(S1)=CC2=C1C(C3=CC=C(SCC(CCCC)CC)S3)=C(C=C(C4=CC=C(C5=C6C(C=C(C(OCC(CCCCCCCCCC)CCCCCCCC)=O)S6)=C(C7=CC=C(C)S7)S5)S4)S8)C8=C2C9=CC=C(SCC(CCCC)CC)S9,CCCCCCCCCCC(CCCCCCCC)COC(=O)c1cc2c(-c3ccc(C)s3)sc(-c3ccc(-c4cc5c(-c6ccc(SCC(CC)CCCC)s6)c6sc(C)cc6c(-c6ccc(SCC(CC)CCCC)s6)c5s4)s3)c2s1,83,175,1298.1850000000027,9
PDTBDT-BZF,S297,7.42,7.0,0.88,11.47,0.735,70.0,21.0 ,3.33 ,1207,5.4,3.3,1.71,CC1=CC(SC2=C3C(C4=CC(CCCCCCCCCC)=C(CCCCCCCCCC)S4)=C5C(C(SC(C6=C(F)C=C(C)C7=NSN=C76)=C8)=C8S5)=C2C9=CC(CCCCCCCCCC)=C(CCCCCCCCCC)S9)=C3S1,CCCCCCCCCCc1cc(-c2c3sc4cc(-c5c(F)cc(C)c6nsnc56)sc4c3c(-c3cc(CCCCCCCCCC)c(CCCCCCCCCC)s3)c3sc4cc(C)sc4c23)sc1CCCCCCCCCC,80,175,1208.0110000000027,9
PBnDT-DTBT,S203,5.0,4.7,0.87,10.03,0.573,70.0,41.2 ,1.70 ,1105,5.4,3.13,1.7,CC1=CC2=C(C(CCC(CCCCCC)CCCC)=C(C=C(C3=C(CC(CC)CCCC)C=C(C4=CC=C(C5=CC(CC(CC)CCCC)=C(C)S5)C6=NSN=C64)S3)S7)C7=C2CCC(CCCCCC)CCCC)S1,CCCCCCC(CCCC)CCc1c2cc(-c3sc(-c4ccc(-c5cc(CC(CC)CCCC)c(C)s5)c5nsnc45)cc3CC(CC)CCCC)sc2c(CCC(CCCC)CCCCCC)c2cc(C)sc12,75,175,1105.8970000000031,7
"P5,10-BNDTDTFBT",S480,5.56,5.56,0.74,12.42,0.605,25.8,16.1 ,1.60 ,1163,5.49,3.61,1.74,CC1=CC(C(C=C(CC(CCCCCCCC)CCCCCCCCCC)C2=C3C=C(C4=CC=C(C5=C(F)C(F)=C(C6=CC=C(C)S6)C7=NSN=C75)S4)S2)=C3C=C8CC(CCCCCCCCCC)CCCCCCCC)=C8S1,CCCCCCCCCCC(CCCCCCCC)Cc1cc2c3cc(-c4ccc(-c5c(F)c(F)c(-c6ccc(C)s6)c6nsnc56)s4)sc3c(CC(CCCCCCCC)CCCCCCCCCC)cc2c2cc(C)sc12,79,175,1163.8830000000028,8
DTfBT,S72,5.22,5.22,0.85,11.5,0.522,74.7,39.3 ,1.90 ,1123,5.48,3.81,1.67,CC(S1)=CC2=C1C(CCC(CCCC)CCCCCC)=C(C=C(C3=C(CC(CC)CCCC)C=C(C4=C(F)C=C(C5=CC(CC(CCCC)CC)=C(C)S5)C6=NSN=C64)S3)S7)C7=C2CCC(CCCCCC)CCCC,CCCCCCC(CCCC)CCc1c2cc(-c3sc(-c4c(F)cc(-c5cc(CC(CC)CCCC)c(C)s5)c5nsnc45)cc3CC(CC)CCCC)sc2c(CCC(CCCC)CCCCCC)c2cc(C)sc12,76,175,1123.8870000000031,7
"P4,9-BNDTDTFBT",S480,7.23,7.23,0.88,11.56,0.71,47.1,24.5 ,1.90 ,1163,5.55,3.7,1.76,CC1=CC(C(C(CC(CCCCCCCC)CCCCCCCCCC)=CC2=C3C=C(C4=CC=C(C5=C(F)C(F)=C(C6=CC=C(C)S6)C7=NSN=C75)S4)S2)=C3C(CC(CCCCCCCCCC)CCCCCCCC)=C8)=C8S1,CCCCCCCCCCC(CCCCCCCC)Cc1cc2sc(-c3ccc(-c4c(F)c(F)c(-c5ccc(C)s5)c5nsnc45)s3)cc2c2c(CC(CCCCCCCC)CCCCCCCCCC)cc3sc(C)cc3c12,79,175,1163.8830000000028,8
PBDTT-fDTBO,S490,2.88,2.75,1.05,5.53,0.496,123.8,88.4 ,1.40 ,1173,5.64,3.73,1.91,CC1=CC2=C(C(C3=CC(CCCCCCCCCC)=C(CCCCCCCCCC)S3)=C(C=C(C4=CC5=C(C(SC(C)=C6)=C6C7=NON=C75)S4)S8)C8=C2C9=CC(CCCCCCCCCC)=C(CCCCCCCCCC)S9)S1,CCCCCCCCCCc1cc(-c2c3cc(-c4cc5c6nonc6c6cc(C)sc6c5s4)sc3c(-c3cc(CCCCCCCCCC)c(CCCCCCCCCC)s3)c3cc(C)sc23)sc1CCCCCCCCCC,79,175,1173.9530000000027,9
PBnDT-DTffBT,S203,7.2,6.9,0.91,12.91,0.612,87.9,33.8 ,2.60 ,1141,5.54,3.33,1.7,CC1=CC2=C(C(CCC(CCCCCC)CCCC)=C(C=C(C3=C(CC(CC)CCCC)C=C(C4=C(F)C(F)=C(C5=CC(CC(CC)CCCC)=C(C)S5)C6=NSN=C64)S3)S7)C7=C2CCC(CCCCCC)CCCC)S1,CCCCCCC(CCCC)CCc1c2cc(-c3sc(-c4c(F)c(F)c(-c5cc(CC(CC)CCCC)c(C)s5)c5nsnc45)cc3CC(CC)CCCC)sc2c(CCC(CCCC)CCCCCC)c2cc(C)sc12,77,175,1141.877000000003,7
PBDT-DTQx,S244,5.12,5.12,0.72,11.47,0.62,38.4,19.9 ,1.93 ,1161,5.16,3.68,1.38,CC(S1)=CC=C1C2=C(N=C(C[C@@H](CCCC)CC)C(CC(CC)CCCC)=N3)C3=C(C(S4)=CC=C4C(S5)=CC(C5=C6OCCCCCCCCCCCC)=C(OCCCCCCCCCCCC)C7=C6C=C(C)S7)C8=NSN=C82,CCCCCCCCCCCCOc1c2cc(-c3ccc(-c4c5nsnc5c(-c5ccc(C)s5)c5nc(C[C@H](CC)CCCC)c(CC(CC)CCCC)nc45)s3)sc2c(OCCCCCCCCCCCC)c2cc(C)sc12,79,175,1161.8770000000027,8
PDTBDT-BZ,S297,5.54,4.9,0.83,10.28,0.649,28.0,11.5 ,2.43 ,1189,5.3,3.2,1.65,CC1=CC(SC2=C3C(C4=CC(CCCCCCCCCC)=C(CCCCCCCCCC)S4)=C5C(C(SC(C6=CC=C(C)C7=NSN=C76)=C8)=C8S5)=C2C9=CC(CCCCCCCCCC)=C(CCCCCCCCCC)S9)=C3S1,CCCCCCCCCCc1cc(-c2c3sc4cc(-c5ccc(C)c6nsnc56)sc4c3c(-c3cc(CCCCCCCCCC)c(CCCCCCCCCC)s3)c3sc4cc(C)sc4c23)sc1CCCCCCCCCC,79,175,1190.021000000003,9
DTffBT,S72,7.16,7.16,0.9,12.2,0.621,82.1,39.1 ,2.10 ,1141,5.53,3.8,1.73,CC(S1)=CC2=C1C(CCC(CCCC)CCCCCC)=C(C=C(C3=C(CC(CC)CCCC)C=C(C4=C(F)C(F)=C(C5=CC(C[C@@H](CCCC)CC)=C(C)S5)C6=NSN=C64)S3)S7)C7=C2CC[C@H](CCCCCC)CCCC,CCCCCCC(CCCC)CCc1c2cc(-c3sc(-c4c(F)c(F)c(-c5cc(C[C@H](CC)CCCC)c(C)s5)c5nsnc45)cc3CC(CC)CCCC)sc2c(CC[C@@H](CCCC)CCCCCC)c2cc(C)sc12,77,175,1141.877000000003,7
PBDTOT-DPP,S449,3.05,3.05,0.78,8.29,0.472,29.2,10.7 ,2.73 ,1249,5.2,3.52,1.33,CC1=CC2=C(C(C3=C(OC)C(OC)=C(CC(CCCC)CC)S3)=C(C=C(C4=CC=C(C(N(CC(CC)CCCC)C5=O)=C6C5=C(C7=CC=C(C)S7)N(CC(CC)CCCC)C6=O)S4)S8)C8=C2C9=C(OC)C(OC)=C(CC(CC)CCCC)S9)S1,CCCCC(CC)Cc1sc(-c2c3cc(-c4ccc(C5=C6C(=O)N(CC(CC)CCCC)C(c7ccc(C)s7)=C6C(=O)N5CC(CC)CCCC)s4)sc3c(-c3sc(CC(CC)CCCC)c(OC)c3OC)c3cc(C)sc23)c(OC)c1OC,84,176,1249.916000000003,7
PBDTTFTQ-DO,S253,7.61,7.42,0.88,11.4,0.759,250.1,76.0 ,3.29 ,1304,5.37,3.03,1.72,CC(S1)=CC=C1C2=CC(F)=C(C(S3)=CC=C3C(S4)=CC(C4=C5C6=CC=C(CC(CCCC)CC)S6)=C(C7=CC=C(CC(CC)CCCC)S7)C8=C5C=C(C)S8)C9=C2N=C(C%10=CC=C(CCCCCCCC)S%10)C(C%11=CC=C(CCCCCCCC)S%11)=N9,CCCCCCCCc1ccc(-c2nc3c(-c4ccc(C)s4)cc(F)c(-c4ccc(-c5cc6c(-c7ccc(CC(CC)CCCC)s7)c7sc(C)cc7c(-c7ccc(CC(CC)CCCC)s7)c6s5)s4)c3nc2-c2ccc(CCCCCCCC)s2)s1,87,176,1306.0960000000025,11
PCDTPBT,S326,2.54,2.54,0.72,7.47,0.47,121.0,27.0 ,4.47 ,1094,5.06,2.67,2.13,CC1=CC2=C(C(C3=NSN=C3C4=C5N(CCCCCCCCCCCC)C6=C4SC(C7=CC8=C(C(C=CC(C)=C9)=C9N8C(CCCCCCCC)CCCCCCCC)C=C7)=C6)=C5N2CCCCCCCCCCCC)S1,CCCCCCCCCCCCn1c2cc(C)sc2c2c3nsnc3c3c4sc(-c5ccc6c7ccc(C)cc7n(C(CCCCCCCC)CCCCCCCC)c6c5)cc4n(CCCCCCCCCCCC)c3c21,77,176,1094.7870000000028,9
PBDT-DFQX-TT,S251,7.68,7.68,0.86,12.77,0.699,81.3,44.5 ,1.82 ,1322,5.2,3.5,1.72,CC(S1)=CC=C1C2=C(F)C(F)=C(C(S3)=CC=C3C(S4)=CC(C4=C5C6=CC=C(C[C@H](CCCC)CC)S6)=C(C7=CC=C(CC(CC)CCCC)S7)C8=C5C=C(C)S8)C9=C2N=C(C(S%10)=CC=C%10C[C@@H](CC)CCCC)C(C%11=CC=C(S%11)CC(CC)CCCC)=N9,CCCCC(CC)Cc1ccc(-c2nc3c(-c4ccc(-c5cc6c(-c7ccc(CC(CC)CCCC)s7)c7sc(C)cc7c(-c7ccc(C[C@@H](CC)CCCC)s7)c6s5)s4)c(F)c(F)c(-c4ccc(C)s4)c3nc2-c2ccc(C[C@@H](CC)CCCC)s2)s1,88,176,1324.0860000000025,11
PCDTTPD-ic,S145,0.14,0.14,1.01,0.56,0.25,24.0,18.0 ,1.30 ,1085,5.47,3.39,2.21,CC1=C(CCCCCCCC)C=C(C(S2)=C3C(C(N(CCCCCCCC)C3=O)=O)=C2C4=CC(CCCCCCCC)=C(C5=CC(N(C(CCCCCCCC)CCCCCCCC)C6=CC(C)=CC=C67)=C7C=C5)S4)S1,CCCCCCCCc1cc(-c2sc(-c3cc(CCCCCCCC)c(-c4ccc5c6ccc(C)cc6n(C(CCCCCCCC)CCCCCCCC)c5c4)s3)c3c2C(=O)N(CCCCCCCC)C3=O)sc1C,76,176,1085.7720000000031,6
PBDT_TEH-TBTT_EHi (P1),S185,6.7,6.48,0.6,17.77,0.631,33.4,7.9 ,4.21 ,1313,4.64,3.1,1.54,CC(S1)=CC2=C1C(C3=CC=C(CC(CCCC)CC)S3)=C(C=C(C4=C5C(SC(CCCCCC)=C5)=C(C6=C(C(N(CC(CC)CCCC)C7=O)=O)C7=C(C8=C9C(C=C(CCCCCC)S9)=C(C)S8)S6)S4)S%10)C%10=C2C%11=CC=C(CC(CC)CCCC)S%11,CCCCCCc1cc2c(C)sc(-c3sc(-c4sc(-c5cc6c(-c7ccc(CC(CC)CCCC)s7)c7sc(C)cc7c(-c7ccc(CC(CC)CCCC)s7)c6s5)c5cc(CCCCCC)sc45)c4c3C(=O)N(CC(CC)CCCC)C4=O)c2s1,86,177,1315.1500000000026,10
PBDTTID,S234,3.12,3.12,0.8,6.5,0.6,52.3,20.4 ,2.56 ,1176,5.4,3.78,1.53,CC1=CC2=C(C(OC[C@@H](CCCCCCCC)CCCCCC)=C(C=C(C3=CC=C(C4=C(C=C(C(N(CC(CCCC)CC)C5=O)=O)C5=C6)C6=C(C7=CC=C(C)S7)S4)S3)S8)C8=C2OCC(CCCCCC)CCCCCCCC)S1,CCCCCCCCC(CCCCCC)COc1c2cc(C)sc2c(OC[C@H](CCCCCC)CCCCCCCC)c2cc(-c3ccc(-c4sc(-c5ccc(C)s5)c5cc6c(cc45)C(=O)N(CC(CC)CCCC)C6=O)s3)sc12,80,177,1176.884000000003,7
PffBT-2TPF4,S451,3.6,3.49,1.017,6.73,0.526,8.9,5.5 ,1.61 ,1237,5.84,4.07,1.77,CC1=C(CC(CCCCCCCC)CCCCCCCCCC)C=C(C2=C(F)C(F)=C(C3=CC(CC(CCCCCCCCCC)CCCCCCCC)=C(C4=CC=C(C5=C(F)C(F)=C(C6=CC=C(C)S6)C(F)=C5F)S4)S3)C7=NSN=C72)S1,CCCCCCCCCCC(CCCCCCCC)Cc1cc(-c2c(F)c(F)c(-c3cc(CC(CCCCCCCC)CCCCCCCCCC)c(-c4ccc(-c5c(F)c(F)c(-c6ccc(C)s6)c(F)c5F)s4)s3)c3nsnc23)sc1C,83,177,1237.8590000000033,7
P3,S47,5.77,5.77,0.83,10.6,0.65,167.7,19.5 ,8.60 ,1238,5.42,3.52,1.89,O=C1N(CC(CCCC)CCCCCC)C(C2=C(C3=CC(SC(C)=C4CCCCCC)=C4S3)SC(C5=CC6=C(S5)C(CCCCCC)=C(C7=CC8=C(OCC(CCCC)CC)C9=C(C=C(C)S9)C(OCC(CCCC)CC)=C8S7)S6)=C21)=O,CCCCCCc1c(C)sc2cc(-c3sc(-c4cc5sc(-c6cc7c(OCC(CC)CCCC)c8sc(C)cc8c(OCC(CC)CCCC)c7s6)c(CCCCCC)c5s4)c4c3C(=O)N(CC(CCCC)CCCCCC)C4=O)sc12,82,177,1239.0020000000027,8
PBT-2TPF4,S451,5.7,5.59,0.854,10.93,0.606,12.4,10.1 ,1.23 ,1201,5.63,3.88,1.75,CC1=C(CC(CCCCCCCC)CCCCCCCCCC)C=C(C2=CC=C(C3=CC(CC(CCCCCCCCCC)CCCCCCCC)=C(C4=CC=C(C5=C(F)C(F)=C(C6=CC=C(C)S6)C(F)=C5F)S4)S3)C7=NSN=C72)S1,CCCCCCCCCCC(CCCCCCCC)Cc1cc(-c2ccc(-c3cc(CC(CCCCCCCC)CCCCCCCCCC)c(-c4ccc(-c5c(F)c(F)c(-c6ccc(C)s6)c(F)c5F)s4)s3)c3nsnc23)sc1C,81,177,1201.8790000000033,7
PBDT_TEH-TBTT_HDo (P2),S185,4.45,4.37,0.6,15.21,0.486,22.0,5.5 ,3.98 ,1313,4.63,3.17,1.46,CC(S1)=CC2=C1C(C3=CC=C(CC(CCCC)CC)S3)=C(C=C(C4=C5C(C=C(CCCCCC)S5)=C(C6=C(C(N(CC(CC)CCCC)C7=O)=O)C7=C(C8=C9C(SC(CCCCCC)=C9)=C(C)S8)S6)S4)S%10)C%10=C2C%11=CC=C(CC(CC)CCCC)S%11,CCCCCCc1cc2c(-c3sc(-c4sc(-c5cc6c(-c7ccc(CC(CC)CCCC)s7)c7sc(C)cc7c(-c7ccc(CC(CC)CCCC)s7)c6s5)c5sc(CCCCCC)cc45)c4c3C(=O)N(CC(CC)CCCC)C4=O)sc(C)c2s1,86,177,1315.1500000000026,10
PCBTDPP,S24,3.8,3.8,0.77,9.1,0.55,56.7,27.0 ,2.10 ,1068,5.4,3.9,1.58,O=C1N(CCCCCCCCCC)C(C2=CC=C(C)S2)=C3C1=C(C4=CC=C(C(C=C5)=CC6=C5C7=CC=C(C)C=C7N6C(CCCCCCCCCC)CCCCCCCCCC)S4)N(CCCCCCCCCC)C3=O,CCCCCCCCCCC(CCCCCCCCCC)n1c2cc(C)ccc2c2ccc(-c3ccc(C4=C5C(=O)N(CCCCCCCCCC)C(c6ccc(C)s6)=C5C(=O)N4CCCCCCCCCC)s3)cc21,76,177,1068.7200000000032,5
PBDT-DFQX-TTSC8,S483,8.51,8.37,0.85,14.63,0.682,116.9,40.3 ,2.90 ,1386,5.37,3.47,1.72,CC1=CC2=C(C(C3=CC=C(SCCCCCCCC)S3)=C(C=C(C4=CC=C(C5=C(F)C(F)=C(C6=CC=C(C)S6)C7=C5N=C(C8=CC=C(CC(CC)CCCC)S8)C(C9=CC=C(CC(CC)CCCC)S9)=N7)S4)S%10)C%10=C2C%11=CC=C(SCCCCCCCC)S%11)S1,CCCCCCCCSc1ccc(-c2c3cc(-c4ccc(-c5c(F)c(F)c(-c6ccc(C)s6)c6nc(-c7ccc(CC(CC)CCCC)s7)c(-c7ccc(CC(CC)CCCC)s7)nc56)s4)sc3c(-c3ccc(SCCCCCCCC)s3)c3cc(C)sc23)s1,90,178,1388.220000000002,11
PIDT-phanQ,S316,6.24,6.24,0.87,11.2,0.64,234.0,82.4 ,2.84 ,1213,5.28,3.61,1.67,CC1=CC2=C(C(C=C(C(C3=CC=C(CCCCCC)C=C3)(C4=CC=C(CCCCCC)C=C4)C5=C6SC(C7=CC=C(C)C8=C7N=C(C9=C%10C=CC=C9)C(C%11=CC=CC=C%11%10)=N8)=C5)C6=C%12)=C%12C2(C%13=CC=C(CCCCCC)C=C%13)C%14=CC=C(CCCCCC)C=C%14)S1,CCCCCCc1ccc(C2(c3ccc(CCCCCC)cc3)c3cc4c(cc3-c3sc(C)cc32)C(c2ccc(CCCCCC)cc2)(c2ccc(CCCCCC)cc2)c2cc(-c3ccc(C)c5nc6c7ccccc7c7ccccc7c6nc35)sc2-4)cc1,90,178,1213.7980000000023,12
PBDT-TTQ,S243,1.52,1.52,0.62,4.8,0.51,85.6,71.3 ,1.20 ,1318,5.08,3.61,1.62,CC(S1)=CC=C1C2=CC=C(C(S3)=CC=C3C(S4)=CC(C4=C5OCCCCCCCC)=C(OCCCCCCCC)C6=C5C=C(C)S6)C7=C2N=C(C(S8)=CC=C8C9=CC(CCCCCCCC)=CS9)C(C%10=CC=C(S%10)C%11=CC(CCCCCCCC)=CS%11)=N7,CCCCCCCCOc1c2cc(-c3ccc(-c4ccc(-c5ccc(C)s5)c5nc(-c6ccc(-c7cc(CCCCCCCC)cs7)s6)c(-c6ccc(-c7cc(CCCCCCCC)cs7)s6)nc45)s3)sc2c(OCCCCCCCC)c2cc(C)sc12,88,178,1320.1040000000025,11
P3,S455,7.13,7.06,0.92,12.21,0.64,149.6,44.0 ,3.40 ,1253,5.56,3.78,1.78,CC1=CC2=C(C(C3=CC=C(SCC(CCCC)CC)S3)=C(C=C(C4=C(C#N)C(OCCCCCCCCCCCC)=C(C5=C(OCCCCCCCCCCCC)C(C#N)=C(C)S5)S4)S6)C6=C2C7=CC=C(SCC(CCCC)CC)S7)S1,CCCCCCCCCCCCOc1c(-c2sc(-c3cc4c(-c5ccc(SCC(CC)CCCC)s5)c5sc(C)cc5c(-c5ccc(SCC(CC)CCCC)s5)c4s3)c(C#N)c2OCCCCCCCCCCCC)sc(C)c1C#N,82,178,1254.086000000003,7
PBDT-DFQX-TTSEH,S483,7.02,6.71,0.85,12.58,0.661,169.4,45.9 ,3.69 ,1386,5.48,3.46,1.73,CC1=CC2=C(C(C3=CC=C(SCC(CCCC)CC)S3)=C(C=C(C4=CC=C(C5=C(F)C(F)=C(C6=CC=C(C)S6)C7=C5N=C(C8=CC=C(CC(CC)CCCC)S8)C(C9=CC=C(CC(CC)CCCC)S9)=N7)S4)S%10)C%10=C2C%11=CC=C(SCC(CC)CCCC)S%11)S1,CCCCC(CC)CSc1ccc(-c2c3cc(-c4ccc(-c5c(F)c(F)c(-c6ccc(C)s6)c6nc(-c7ccc(CC(CC)CCCC)s7)c(-c7ccc(CC(CC)CCCC)s7)nc56)s4)sc3c(-c3ccc(SCC(CC)CCCC)s3)c3cc(C)sc23)s1,90,178,1388.220000000002,11
C3-DPPTTSe,S88,7.6,7.6,0.56,21.5,0.63,238.0,95.0 ,2.50 ,1187,5.07,3.7,1.37,O=C1C(C2=C(C3=CC4=C(C=C(C)S4)S3)N1CCCC(CCCCCCCCCC)CCCCCCCC)=C(C5=CC6=C(C=C(C7=CC=C(C)[Se]7)S6)S5)N(CCCC(CCCCCCCC)CCCCCCCCCC)C2=O,CCCCCCCCCCC(CCCCCCCC)CCCN1C(=O)C2=C(c3cc4sc(-c5ccc(C)[se]5)cc4s3)N(CCCC(CCCCCCCC)CCCCCCCCCC)C(=O)C2=C1c1cc2sc(C)cc2s1,77,179,1186.804000000003,5
PzNDTDTBT,S314,3.22,3.22,0.6,8.88,0.605,57.4,32.8 ,1.75 ,1191,5.15,3.43,1.76,CC1=CC(C=C(OCC(CC)CCCC)C2=C3C(OCC(CC)CCCC)=CC4=C2SC(C5=CC=C(C6=C(OCCCCCCCCCCCC)C(OCCCCCCCCCCCC)=C(C7=CC=C(C)S7)C8=NSN=C86)S5)=C4)=C3S1,CCCCCCCCCCCCOc1c(OCCCCCCCCCCCC)c(-c2ccc(-c3cc4cc(OCC(CC)CCCC)c5c6sc(C)cc6cc(OCC(CC)CCCC)c5c4s3)s2)c2nsnc2c1-c1ccc(C)s1,81,179,1191.899000000003,8
PBT-SO2-H,S190,6.52,6.52,0.71,14.6,0.629,35.7,14.3 ,2.50 ,1360,5.16,3.14,1.64,CC(S1)=CC2=C1C(C3=CC=C(S(CC(CCCC)CC)(=O)=O)S3)=C(C=C(C4=CC=C(C5=C6C(C=C(C(OCC(CCCCCCCCCC)CCCCCCCC)=O)S6)=C(C7=CC=C(C)S7)S5)S4)S8)C8=C2C9=CC=C(S(CC(CCCC)CC)(=O)=O)S9,CCCCCCCCCCC(CCCCCCCC)COC(=O)c1cc2c(-c3ccc(C)s3)sc(-c3ccc(-c4cc5c(-c6ccc(S(=O)(=O)CC(CC)CCCC)s6)c6sc(C)cc6c(-c6ccc(S(=O)(=O)CC(CC)CCCC)s6)c5s4)s3)c2s1,87,179,1362.1810000000028,9
C3-DPPTTTe,S88,7.1,7.1,0.52,21.7,0.63,272.0,91.0 ,3.00 ,1237,5.05,3.73,1.32,O=C1C(C2=C(C3=CC4=C(C=C(C)S4)S3)N1CCCC(CCCCCCCCCC)CCCCCCCC)=C(C5=CC6=C(C=C(C7=CC=C(C)[Te]7)S6)S5)N(CCCC(CCCCCCCC)CCCCCCCCCC)C2=O,CCCCCCCCCCC(CCCCCCCC)CCCN1C(=O)C2=C(c3cc4sc(-c5ccc(C)[te]5)cc4s3)N(CCCC(CCCCCCCC)CCCCCCCCCC)C(=O)C2=C1c1cc2sc(C)cc2s1,77,179,1235.444000000003,5
PC2,S148,7.26,7.26,0.94,12.84,0.587,44.8,23.3 ,1.90 ,1178,5.43,3.56,2.01,CC1=CC(C2(CCCCCC)CCCCCC)=C(C=C1)C3=C2C=C(C(C=C4C(C5=CC=C(C6=CC=C(C7=C(OCCCC)C(OCCCC)=C(C8=CC=C(C)S8)C9=NSN=C97)S6)C=C5C4(CCCCCC)CCCCCC)=C%10)=C%10N%11CC)C%11=C3,CCCCCCC1(CCCCCC)c2cc(C)ccc2-c2cc3c(cc21)c1cc2c(cc1n3CC)-c1ccc(-c3ccc(-c4c(OCCCC)c(OCCCC)c(-c5ccc(C)s5)c5nsnc45)s3)cc1C2(CCCCCC)CCCCCC,84,179,1178.816000000003,9
PSB-FTT,S493,4.45,4.39,0.82,9.5,0.57,247.8,99.9 ,2.48 ,1195,5.21,3.41,1.97,CC1=CC2=C(C(C3=CC=C(SCC(CCCCCC)CCCCCCCC)C=C3)=C(C=C(C4=C5C(C(F)=C(C(OCC(CC)CCCC)=O)S5)=C(C)S4)S6)C6=C2C7=CC=C(SCC(CCCCCC)CCCCCCCC)C=C7)S1,CCCCCCCCC(CCCCCC)CSc1ccc(-c2c3cc(-c4sc(C)c5c(F)c(C(=O)OCC(CC)CCCC)sc45)sc3c(-c3ccc(SCC(CCCCCC)CCCCCCCC)cc3)c3cc(C)sc23)cc1,80,179,1195.971000000003,7
PzNDTDTBO,S314,5.07,5.07,0.74,10.46,0.655,75.3,50.0 ,1.50 ,1175,5.3,3.38,1.76,CC1=CC(C=C(OCC(CC)CCCC)C2=C3C(OCC(CC)CCCC)=CC4=C2SC(C5=CC=C(C6=C(OCCCCCCCCCCCC)C(OCCCCCCCCCCCC)=C(C7=CC=C(C)S7)C8=NON=C86)S5)=C4)=C3S1,CCCCCCCCCCCCOc1c(OCCCCCCCCCCCC)c(-c2ccc(-c3cc4cc(OCC(CC)CCCC)c5c6sc(C)cc6cc(OCC(CC)CCCC)c5c4s3)s2)c2nonc2c1-c1ccc(C)s1,81,179,1175.831000000003,8
C3-DPPTTT,S88,8.8,8.8,0.57,23.5,0.66,154.0,80.0 ,1.90 ,1139,5.08,3.69,1.39,O=C1C(C2=C(C3=CC4=C(C=C(C)S4)S3)N1CCCC(CCCCCCCCCC)CCCCCCCC)=C(C5=CC6=C(C=C(C7=CC=C(C)S7)S6)S5)N(CCCC(CCCCCCCC)CCCCCCCCCC)C2=O,CCCCCCCCCCC(CCCCCCCC)CCCN1C(=O)C2=C(c3cc4sc(-c5ccc(C)s5)cc4s3)N(CCCC(CCCCCCCC)CCCCCCCCCC)C(=O)C2=C1c1cc2sc(C)cc2s1,77,179,1139.911000000003,5
PtFBTPBDT,S444,3.11,3.07,0.83,5.79,0.64,106.0,53.0 ,2.00 ,1185,5.42,3.97,1.45,CC1=CC(C2=C/3C=CC(F)=C2)=C(S1)C3=C(C4=C5C=C(C6=CC7=C(OCCCCCCCCCCCCCCCCCCCC)C8=C(C=C(C)S8)C(OCCCCCCCCCCCCCCCCCCCC)=C7S6)S4)/C9=C5C=C(F)C=C9,CCCCCCCCCCCCCCCCCCCCOc1c2cc(-c3cc4c(s3)/C(=C3\c5ccc(F)cc5-c5cc(C)sc53)c3ccc(F)cc3-4)sc2c(OCCCCCCCCCCCCCCCCCCCC)c2cc(C)sc12,82,180,1185.860000000003,7
PBDTDT(Qx-2)-O,S248,4.44,4.44,0.91,9.38,0.52,23.7,11.9 ,1.99 ,1235,5.29,2.77,1.9,CC(S1)=CC=C1C2=C(OCCCCCCCC)C(OCCCCCCCC)=C(C(S3)=CC=C3C(S4)=CC(C4=C5OCC(CCCC)CC)=C(OC[C@H](CC)CCCC)C6=C5C=C(C)S6)C7=C2N=C(C8=CC=C(OC)C=C8)C(C9=CC=C(OC)C=C9)=N7,CCCCCCCCOc1c(OCCCCCCCC)c(-c2ccc(-c3cc4c(OC[C@H](CC)CCCC)c5sc(C)cc5c(OCC(CC)CCCC)c4s3)s2)c2nc(-c3ccc(OC)cc3)c(-c3ccc(OC)cc3)nc2c1-c1ccc(C)s1,86,180,1235.8420000000028,9
PtBTPBDT,S444,4.03,3.89,0.68,9.09,0.63,133.0,70.0 ,1.90 ,1149,5.29,3.83,1.46,CC(S1)=CC2=C1C(C=CC=C3)=C3/C2=C(C4=C5C=C(C6=CC7=C(OCCCCCCCCCCCCCCCCCCCC)C8=C(C=C(C)S8)C(OCCCCCCCCCCCCCCCCCCCC)=C7S6)S4)/C9=C5C=CC=C9,CCCCCCCCCCCCCCCCCCCCOc1c2cc(-c3cc4c(s3)/C(=C3\c5ccccc5-c5sc(C)cc53)c3ccccc3-4)sc2c(OCCCCCCCCCCCCCCCCCCCC)c2cc(C)sc12,80,180,1149.8800000000028,7
PcBTPBDT,S444,1.23,1.19,0.66,3.4,0.53,70.0,27.0 ,2.60 ,1149,5.29,3.81,1.48,CC(S1)=CC(C2=C/3C=CC=C2)=C1C3=C4C(SC(C5=CC(C(OCCCCCCCCCCCCCCCCCCCC)=C(SC(C)=C6)C6=C7OCCCCCCCCCCCCCCCCCCCC)=C7S5)=C8)=C8C9=C/4C=CC=C9,CCCCCCCCCCCCCCCCCCCCOc1c2cc(-c3cc4c(s3)/C(=C3/c5ccccc5-c5cc(C)sc53)c3ccccc3-4)sc2c(OCCCCCCCCCCCCCCCCCCCC)c2cc(C)sc12,80,180,1149.880000000003,7
PIDT-diphQ,S316,5.69,5.69,0.87,10.9,0.6,165.0,68.2 ,2.42 ,1215,5.33,3.52,1.81,CC1=CC2=C(C(C=C(C(C3=CC=C(CCCCCC)C=C3)(C4=CC=C(CCCCCC)C=C4)C5=C6SC(C7=CC=C(C)C8=C7N=C(C9=CC=CC=C9)C(C%10=CC=CC=C%10)=N8)=C5)C6=C%11)=C%11C2(C%12=CC=C(CCCCCC)C=C%12)C%13=CC=C(CCCCCC)C=C%13)S1,CCCCCCc1ccc(C2(c3ccc(CCCCCC)cc3)c3cc4c(cc3-c3sc(C)cc32)C(c2ccc(CCCCCC)cc2)(c2ccc(CCCCCC)cc2)c2cc(-c3ccc(C)c5nc(-c6ccccc6)c(-c6ccccc6)nc35)sc2-4)cc1,90,180,1215.8140000000024,11
PDST-BDD,S189,5.95,5.95,1.0,10.8,0.551,91.7,53.0 ,1.73 ,1396,5.52,3.69,1.83,CC(S1)=CC=C1C2=C(C(C3=C(CC(CCCC)CC)SC(CC(CC)CCCC)=C3C4=O)=O)C4=C(S2)C5=CC=C(C6=CC7=C(C8=CC(SCCCC)=C(SCCCCCC)S8)C9=C(C=C(C)S9)C(C%10=CC(SCCCC)=C(SCCCCCC)S%10)=C7S6)S5,CCCCCCSc1sc(-c2c3cc(-c4ccc(-c5sc(-c6ccc(C)s6)c6c5C(=O)c5c(CC(CC)CCCC)sc(CC(CC)CCCC)c5C6=O)s4)sc3c(-c3cc(SCCCC)c(SCCCCCC)s3)c3cc(C)sc23)cc1SCCCC,88,180,1398.3520000000026,9
PtBTPIDT,S444,3.64,3.46,0.77,10.01,0.45,48.7,35.1 ,1.39 ,1273,5.28,3.78,1.5,CC1=CC(C(C=CC=C2)=C2/C3=C4C(SC(C5=CC(C(C6=CC=C(CCCCCC)C=C6)(C7=CC=C(CCCCCC)C=C7)C8=C9C=C%10C(C(SC(C)=C%11)=C%11C%10(C%12=CC=C(CCCCCC)C=C%12)C%13=CC=C(CCCCCC)C=C%13)=C8)=C9S5)=C%14)=C%14C%15=C\4C=CC=C%15)=C3S1,CCCCCCc1ccc(C2(c3ccc(CCCCCC)cc3)c3cc4c(cc3-c3sc(C)cc32)C(c2ccc(CCCCCC)cc2)(c2ccc(CCCCCC)cc2)c2cc(-c3cc5c(s3)/C(=C3\c6ccccc6-c6cc(C)sc63)c3ccccc3-5)sc2-4)cc1,92,180,1273.940000000002,11
PECz-DTQx,S351,6.07,6.07,0.81,11.4,0.658,50.7,24.3 ,2.09 ,1160,5.15,3.45,1.7,CC1=CC2=C(C3=C4C=C(C5=CC=C(C6=C(N=C(C7=CC=C(OCCCCCCCC)C=C7)C(C8=CC=C(OCCCCCCCC)C=C8)=N9)C9=C(C%10=CC=C(C)S%10)C=C6)S5)C=C3CC2)C(N4C(CCCCCCCC)CCCCCCCC)=C1,CCCCCCCCOc1ccc(-c2nc3c(-c4ccc(C)s4)ccc(-c4ccc(-c5cc6c7c8c(cc(C)cc8n(C(CCCCCCCC)CCCCCCCC)c7c5)CC6)s4)c3nc2-c2ccc(OCCCCCCCC)cc2)cc1,84,181,1160.7760000000028,9
PBDTDTffBT-R,S415,9.09,9.01,0.88,13.98,0.739,153.3,71.3 ,2.15 ,1221,5.03,3.28,1.75,CC(S1)=CC2=C1C(OCC(CCCCCCCC)CCCCCC)=C(C=C(C3=C(CC(CC)CCCC)C=C(C4=C(F)C(F)=C(C5=CC(CC(CC)CCCC)=C(C)S5)C6=NSN=C64)S3)S7)C7=C2C8=CC=C(OCC(CC)CCCC)C=C8,CCCCCCCCC(CCCCCC)COc1c2cc(-c3sc(-c4c(F)c(F)c(-c5cc(CC(CC)CCCC)c(C)s5)c5nsnc45)cc3CC(CC)CCCC)sc2c(-c2ccc(OCC(CC)CCCC)cc2)c2cc(C)sc12,83,181,1221.9190000000028,8
PDTTDPP-EH,S499,2.22,2.22,0.54,8.0,0.51,46.8,13.0 ,3.60 ,1247,5.11,3.69,1.42,CC1=CC(CCCCCCCCCCCC)=C(C2=CC(SC3=C4SC(C5=C(CCCCCCCCCCCC)C=C(C6=CC=C(C(N(CC(CCCC)CC)C7=O)=C8C7=C(C9=CC=C(C)S9)N(CC(CC)CCCC)C8=O)S6)S5)=C3)=C4S2)S1,CCCCCCCCCCCCc1cc(C)sc1-c1cc2sc3cc(-c4sc(-c5ccc(C6=C7C(=O)N(CC(CC)CCCC)C(c8ccc(C)s8)=C7C(=O)N6CC(CC)CCCC)s5)cc4CCCCCCCCCCCC)sc3c2s1,83,181,1248.0570000000027,7
PBDTDTBT-R,S415,8.22,8.12,0.84,13.64,0.717,282.2,120.1 ,2.35 ,1185,5.01,3.29,1.72,CC(S1)=CC2=C1C(OCC(CCCCCCCC)CCCCCC)=C(C=C(C3=C(CC(CC)CCCC)C=C(C4=CC=C(C5=CC(CC(CC)CCCC)=C(C)S5)C6=NSN=C64)S3)S7)C7=C2C8=CC=C(OCC(CC)CCCC)C=C8,CCCCCCCCC(CCCCCC)COc1c2cc(-c3sc(-c4ccc(-c5cc(CC(CC)CCCC)c(C)s5)c5nsnc45)cc3CC(CC)CCCC)sc2c(-c2ccc(OCC(CC)CCCC)cc2)c2cc(C)sc12,81,181,1185.939000000003,8
P4TPDTQ,S29,1.29,1.29,0.69,5.39,0.35,26.6,13.2 ,2.02 ,1283,5.28,3.22,1.83,CC[C@@H](CCCC)CC(S1)=CC=C1C2=C(C(S3)=CC=C3C4=CC=C(C5=CC=C(C)S5)C6=C4N=C(C7=CC=C(OCC(CC)CCCC)C=C7)C(C8=CC=C(OCC(CCCC)CC)C=C8)=N6)SC(C9=CC(C%10=CC=C(CC(CCCC)CC)S%10)=C(C)S9)=C2,CCCCC(CC)COc1ccc(-c2nc3c(-c4ccc(C)s4)ccc(-c4ccc(-c5sc(-c6cc(-c7ccc(CC(CC)CCCC)s7)c(C)s6)cc5-c5ccc(C[C@@H](CC)CCCC)s5)s4)c3nc2-c2ccc(OCC(CC)CCCC)cc2)cc1,88,182,1284.0240000000026,10
PTzNTz-EHBO,S108,9.0,8.7,0.84,16.0,0.67,64.3,32.7 ,2.00 ,1301,5.41,3.45,1.58,CC1=CC(CC(CCCC)CC)=C(C2=NC(SC(C3=C(CC(CCCC)CC)C=C(C4=C(CC(CCCCCC)CCCC)C=C(C5=CC(C6=NSN=C6C(C7=CC(CC(CCCCCC)CCCC)=C(C)S7)=C8)=C8C9=NSN=C95)S4)S3)=N%10)=C%10S2)S1,CCCCCCC(CCCC)Cc1cc(-c2cc3c(cc(-c4cc(CC(CCCC)CCCCCC)c(-c5cc(CC(CC)CCCC)c(-c6nc7sc(-c8sc(C)cc8CC(CC)CCCC)nc7s6)s5)s4)c4nsnc43)c3nsnc23)sc1C,86,182,1302.138000000003,10
PV-BDTC1,S166,3.25,3.15,0.93,5.9,0.594,91.9,31.7 ,2.90 ,1251,5.56,3.49,2.07,CC1=CC=C(C(C2=C3SC(C(OCC(CCCCCC)CCCC)=O)=C2)=C4C(C=C(C(OCC(CCCCCC)CCCC)=O)S4)=C3C5=CC=C(C6=CC(C(OCC(CC)CCCC)=C(SC(C)=C7)C7=C8OCC(CCCC)CC)=C8S6)S5)S1,CCCCCCC(CCCC)COC(=O)c1cc2c(-c3ccc(-c4cc5c(OCC(CC)CCCC)c6sc(C)cc6c(OCC(CC)CCCC)c5s4)s3)c3sc(C(=O)OCC(CCCC)CCCCCC)cc3c(-c3ccc(C)s3)c2s1,84,182,1251.9720000000032,8
PBPT-12,S65,5.11,5.11,0.75,12.56,0.542,63.9,22.2 ,2.88 ,1242,5.44,3.91,1.53,CC(S1)=CC2=C1C(C3=CC=C(CCCCCCCCCCCC)S3)=C(C=C(C4=C(CC(CC)CCCC)C=C(C5=CN=C(C6=CC(CC(CCCC)CC)=C(C)S6)C7=NSN=C75)S4)S8)C8=C2C9=CC=C(CCCCCCCCCCCC)S9,CCCCCCCCCCCCc1ccc(-c2c3cc(-c4sc(-c5cnc(-c6cc(CC(CC)CCCC)c(C)s6)c6nsnc56)cc4CC(CC)CCCC)sc3c(-c3ccc(CCCCCCCCCCCC)s3)c3cc(C)sc23)s1,83,182,1243.085000000003,9
PQTDPP,S385,2.28,2.28,0.58,7.16,0.55,987.0,345.0 ,2.86 ,1217,5.19,3.64,1.36,CC1=CC(CCCCCCCCCCCC)=C(C2=CC=C(C3=CC=C(C4=C(CCCCCCCCCCCC)C=C(C5=CC=C(C6=C7C(C(N6CC(CCCC)CC)=O)=C(C8=CC=C(C)S8)N(CC(CC)CCCC)C7=O)S5)S4)S3)S2)S1,CCCCCCCCCCCCc1cc(C)sc1-c1ccc(-c2ccc(-c3sc(-c4ccc(C5=C6C(=O)N(CC(CC)CCCC)C(c7ccc(C)s7)=C6C(=O)N5CC(CC)CCCC)s4)cc3CCCCCCCCCCCC)s2)s1,82,182,1218.006000000003,6
PBDTHD-CIBTEH,S420,5.46,5.29,0.78,10.94,0.644,58.6,21.8 ,2.69 ,1275,5.53,3.71,1.71,CC(S1)=CC2=C1C(C3=CC=C(CC(CCCCCCCC)CCCCCC)S3)=C(C=C(C4=CC=C(C5=CC(Cl)=C(C6=CC(CC(CCCC)CC)=C(C)S6)C7=NSN=C57)S4)S8)C8=C2C9=CC=C(CC(CCCCCCCC)CCCCCC)S9,CCCCCCCCC(CCCCCC)Cc1ccc(-c2c3cc(-c4ccc(-c5cc(Cl)c(-c6cc(CC(CC)CCCC)c(C)s6)c6nsnc56)s4)sc3c(-c3ccc(CC(CCCCCC)CCCCCCCC)s3)c3cc(C)sc23)s1,84,183,1276.5420000000029,9
PBDT-TPD (P11),S225,0.7,0.7,0.92,2.3,0.34,52.7,22.9 ,2.30 ,1182,5.73,3.78,1.89,CC(S1)=CC2=C1C(OCC(CCCC)CC)=C(C=C(C3=C(CCCCCCCC)C=C(C4=C5C(C(N(CCCCCCCCCCCC)C5=O)=O)=C(C6=CC(CCCCCCCC)=C(C)S6)S4)S3)S7)C7=C2OCC(CCCC)CC,CCCCCCCCCCCCN1C(=O)c2c(-c3cc(CCCCCCCC)c(C)s3)sc(-c3cc(CCCCCCCC)c(-c4cc5c(OCC(CC)CCCC)c6sc(C)cc6c(OCC(CC)CCCC)c5s4)s3)c2C1=O,80,183,1182.9320000000032,6
PBDT2FBT-T,S218,6.37,6.16,0.98,10.6,0.578,27.1,21.2 ,1.27 ,1277,5.55,3.58,1.75,CC1=CC2=C(C(C3=CC=C(C[C@@H](CCCC)CCCCCC)S3)=C(C=C(C4=C(CC(CC)CCCC)C=C(C5=C(F)C(F)=C(C6=CC(CC(CCCC)CC)=C(C)S6)C7=NSN=C75)S4)S8)C8=C2C9=CC=C(CC(CCCCCC)CCCC)S9)S1,CCCCCCC(CCCC)Cc1ccc(-c2c3cc(C)sc3c(-c3ccc(C[C@@H](CCCC)CCCCCC)s3)c3cc(-c4sc(-c5c(F)c(F)c(-c6cc(CC(CC)CCCC)c(C)s6)c6nsnc56)cc4CC(CC)CCCC)sc23)s1,85,183,1278.077000000003,9
PBDT_TEH-HDO_H-BTff,S75,8.3,8.3,0.78,15.38,0.692,49.5,27.5 ,1.80 ,1201,5.31,3.61,1.7,CC(S1)=CC2=C1C(OCC(CCCCCCCC)CCCCCC)=C(C=C(C3=C(CCCCCC)C=C(C4=C(F)C(F)=C(C5=CC(CCCCCC)=C(C)S5)C6=NSN=C64)S3)S7)C7=C2OCC(CCCCCCCC)CCCCCC,CCCCCCCCC(CCCCCC)COc1c2cc(-c3sc(-c4c(F)c(F)c(-c5cc(CCCCCC)c(C)s5)c5nsnc45)cc3CCCCCC)sc2c(OCC(CCCCCC)CCCCCCCC)c2cc(C)sc12,81,183,1201.929000000003,7
PBDT2FBT-T1,S198,5.46,5.36,0.98,9.62,0.597,49.3,28.1 ,1.75 ,1277,5.47,3.58,1.75,CC(S1)=CC2=C1C(C3=CC=C(CC(CCCCCC)CCCC)S3)=C(C=C(C4=C(CC(CC)CCCC)C=C(C5=C(F)C(F)=C(C6=CC(CC(CCCC)CC)=C(C)S6)C7=NSN=C75)S4)S8)C8=C2C9=CC=C(CC(CCCC)CCCCCC)S9,CCCCCCC(CCCC)Cc1ccc(-c2c3cc(-c4sc(-c5c(F)c(F)c(-c6cc(CC(CC)CCCC)c(C)s6)c6nsnc56)cc4CC(CC)CCCC)sc3c(-c3ccc(CC(CCCC)CCCCCC)s3)c3cc(C)sc23)s1,85,183,1278.0770000000027,9
BDT-BT-2T,S216,5.4,5.4,0.75,11.2,0.64,128.5,47.6 ,2.70 ,1241,5.18,3.55,1.63,CC1=CC2=C(C(C3=CC(CCCCCCCCCC)=C(CCCCCCCCCC)S3)=C(C=C(C4=CC=C(C5=CC=C(C6=CC=C(C)S6)C7=NSN=C75)S4)S8)C8=C2C9=CC(CCCCCCCCCC)=C(CCCCCCCCCC)S9)S1,CCCCCCCCCCc1cc(-c2c3cc(-c4ccc(-c5ccc(-c6ccc(C)s6)c6nsnc56)s4)sc3c(-c3cc(CCCCCCCCCC)c(CCCCCCCCCC)s3)c3cc(C)sc23)sc1CCCCCCCCCC,83,183,1242.0970000000027,9
P2,S230,1.82,1.68,0.72,7.4,0.341,32.0,24.6 ,1.30 ,1345,5.34,3.6,1.74,CC1=CC2=C(C(C3=CC=C(C4=CC=CC(OCC(CC)CCCC)=C4)S3)=C(C=C(C5=CC=C(C6=C(OCCCCCCCC)C(OCCCCCCCC)=C(C7=CC=C(C)S7)C8=NSN=C86)S5)S9)C9=C2C%10=CC=C(C%11=CC(OCC(CCCC)CC)=CC=C%11)S%10)S1,CCCCCCCCOc1c(OCCCCCCCC)c(-c2ccc(-c3cc4c(-c5ccc(-c6cccc(OCC(CC)CCCC)c6)s5)c5sc(C)cc5c(-c5ccc(-c6cccc(OCC(CC)CCCC)c6)s5)c4s3)s2)c2nsnc2c1-c1ccc(C)s1,91,183,1346.0730000000028,11
INDT-T,S228,2.35,2.35,0.59,6.88,0.58,49.4,15.7 ,3.15 ,1177,4.24,3.02,1.57,O=C(N1C2=CC=C(OCC(CCCCCCCCCC)CCCCCCCC)C=C23)C(C4=CC=C(C5=CC=C(C)S5)S4)=C6C7=C1C3=C(C8=CC=C(C)S8)C(N7C9=C6C=C(OCC(CCCCCCCC)CCCCCCCCCC)C=C9)=O,CCCCCCCCCCC(CCCCCCCC)COc1ccc2c(c1)c1c(-c3ccc(C)s3)c(=O)n3c4ccc(OCC(CCCCCCCC)CCCCCCCCCC)cc4c4c(-c5ccc(-c6ccc(C)s6)s5)c(=O)n2c1c43,83,183,1177.825000000003,9
BDT-FBT-2Fu,S216,4.4,4.4,0.86,8.7,0.59,79.4,34.5 ,2.30 ,1245,5.28,3.6,1.68,CC1=CC2=C(C(C3=CC(CCCCCCCCCC)=C(CCCCCCCCCC)S3)=C(C=C(C4=CC=C(C5=C(F)C(F)=C(C6=CC=C(C)O6)C7=NSN=C75)O4)S8)C8=C2C9=CC(CCCCCCCCCC)=C(CCCCCCCCCC)S9)S1,CCCCCCCCCCc1cc(-c2c3cc(-c4ccc(-c5c(F)c(F)c(-c6ccc(C)o6)c6nsnc56)o4)sc3c(-c3cc(CCCCCCCCCC)c(CCCCCCCCCC)s3)c3cc(C)sc23)sc1CCCCCCCCCC,85,183,1245.9410000000028,9
PBDT-FBT,S209,6.21,6.08,0.86,12.05,0.599,58.6,22.7 ,2.58 ,1259,5.41,3.72,1.63,CC1=CC2=C(C(C3=CC=C(CCCCCCCCCCCC)S3)=C(C=C(C4=C(CCCCCCCC)C=C(C5=CC(F)=C(C6=CC(CCCCCCCC)=C(C)S6)C7=NSN=C75)S4)S8)C8=C2C9=CC=C(CCCCCCCCCCCC)S9)S1,CCCCCCCCCCCCc1ccc(-c2c3cc(-c4sc(-c5cc(F)c(-c6cc(CCCCCCCC)c(C)s6)c6nsnc56)cc4CCCCCCCC)sc3c(-c3ccc(CCCCCCCCCCCC)s3)c3cc(C)sc23)s1,84,183,1260.087000000003,9
P3,S21,0.61,0.61,0.41,5.16,0.29,5.1,3.3 ,1.55 ,1309,4.8,3.7,1.1,CC1=CC(N(C2=CC=C(N(C3=CC=C(OCC(CCCCCC)CCCC)C=C3)C4=CC=C(OCC(CCCCCC)CCCC)C=C4)C=C2)C5=C6C=CC(C7=CC=C(C8=C(N=C(C9=CC=CC=C9)C(C%10=CC=CC=C%10)=N%11)C%11=C(C%12=CC=C(C)S%12)C%13=NSN=C%138)S7)=C5)=C6C=C1,CCCCCCC(CCCC)COc1ccc(N(c2ccc(OCC(CCCC)CCCCCC)cc2)c2ccc(-n3c4cc(C)ccc4c4ccc(-c5ccc(-c6c7nsnc7c(-c7ccc(C)s7)c7nc(-c8ccccc8)c(-c8ccccc8)nc67)s5)cc43)cc2)cc1,95,183,1309.8690000000022,13
PBDT-TPD (P10),S225,3.6,3.6,0.87,7.2,0.58,94.4,41.6 ,2.27 ,1182,5.56,3.7,1.88,CC(S1)=CC2=C1C(OCC(CCCC)CC)=C(C=C(C3=CC(CCCCCCCC)=C(C4=C5C(C(N(CCCCCCCCCCCC)C5=O)=O)=C(C6=C(CCCCCCCC)C=C(C)S6)S4)S3)S7)C7=C2OCC(CCCC)CC,CCCCCCCCCCCCN1C(=O)c2c(-c3sc(C)cc3CCCCCCCC)sc(-c3sc(-c4cc5c(OCC(CC)CCCC)c6sc(C)cc6c(OCC(CC)CCCC)c5s4)cc3CCCCCCCC)c2C1=O,80,183,1182.9320000000032,6
BDT-BT-2Fu,S216,3.7,3.7,0.86,7.9,0.55,56.1,25.5 ,2.20 ,1209,5.36,3.59,1.77,CC1=CC2=C(C(C3=CC(CCCCCCCCCC)=C(CCCCCCCCCC)S3)=C(C=C(C4=CC=C(C5=CC=C(C6=CC=C(C)O6)C7=NSN=C75)O4)S8)C8=C2C9=CC(CCCCCCCCCC)=C(CCCCCCCCCC)S9)S1,CCCCCCCCCCc1cc(-c2c3cc(-c4ccc(-c5ccc(-c6ccc(C)o6)c6nsnc56)o4)sc3c(-c3cc(CCCCCCCCCC)c(CCCCCCCCCC)s3)c3cc(C)sc23)sc1CCCCCCCCCC,83,183,1209.9610000000027,9
BDT-FBT-2T,S216,7.7,7.7,0.85,13.3,0.68,136.9,65.2 ,2.10 ,1277,5.33,3.63,1.7,CC1=CC2=C(C(C3=CC(CCCCCCCCCC)=C(CCCCCCCCCC)S3)=C(C=C(C4=CC=C(C5=C(F)C(F)=C(C6=CC=C(C)S6)C7=NSN=C75)S4)S8)C8=C2C9=CC(CCCCCCCCCC)=C(CCCCCCCCCC)S9)S1,CCCCCCCCCCc1cc(-c2c3cc(-c4ccc(-c5c(F)c(F)c(-c6ccc(C)s6)c6nsnc56)s4)sc3c(-c3cc(CCCCCCCCCC)c(CCCCCCCCCC)s3)c3cc(C)sc23)sc1CCCCCCCCCC,85,183,1278.0770000000025,9
PBDTT-DTFPQx,S438,7.2,7.0,0.87,11.4,0.73,81.0,43.1 ,1.88 ,1343,5.52,3.86,1.66,CC1=CC2=C(C(C3=CC=C(CC(CCCC)CC)S3)=C(C=C(C4=CC=C(C5=C(OCCCCCCCC)C(OCCCCCCCC)=C(C6=CC=C(C)S6)C7=C5N=C(C8=CC=C(F)C=C8)C(C9=CC=C(F)C=C9)=N7)S4)S%10)C%10=C2C%11=CC=C(CC(CCCC)CC)S%11)S1,CCCCCCCCOc1c(OCCCCCCCC)c(-c2ccc(-c3cc4c(-c5ccc(CC(CC)CCCC)s5)c5sc(C)cc5c(-c5ccc(CC(CC)CCCC)s5)c4s3)s2)c2nc(-c3ccc(F)cc3)c(-c3ccc(F)cc3)nc2c1-c1ccc(C)s1,92,184,1344.0260000000028,11
PTTPPz-BDT,S254,4.25,4.25,0.74,9.79,0.582,191.8,57.5 ,3.33 ,1253,5.29,3.08,1.7,CC(S1)=CC=C1C2=C(OCCCCCCCC)C(OCCCCCCCC)=C(C(S3)=CC=C3C(S4)=CC(C4=C5OCC(CC)CCCCCC)=C(OC[C@@H](CCCCCC)CC)C6=C5C=C(C)S6)C7=C2N=C(C8=CC=CC(C=C9)=C8C%10=C9C=CC=C%10%11)C%11=N7,CCCCCCCCOc1c(OCCCCCCCC)c(-c2ccc(-c3cc4c(OC[C@H](CC)CCCCCC)c5sc(C)cc5c(OCC(CC)CCCCCC)c4s3)s2)c2nc3c4cccc5ccc6cccc(c3nc2c1-c1ccc(C)s1)c6c54,88,184,1253.9040000000027,11
PBDTTFTQ-EH,S253,7.29,7.15,0.78,13.2,0.708,181.1,64.7 ,2.79 ,1325,5.29,3.05,1.68,CC(S1)=CC=C1C2=CC(F)=C(C(S3)=CC=C3C(S4)=CC(C4=C5C6=CC=C(CC(CCCC)CC)S6)=C(C7=CC=C(CC(CC)CCCC)S7)C8=C5C=C(C)S8)C9=C2N=C(C%10=CC(OCCCCCCCC)=CC=C%10)C(C%11=CC=CC(OCCCCCCCC)=C%11)=N9,CCCCCCCCOc1cccc(-c2nc3c(-c4ccc(C)s4)cc(F)c(-c4ccc(-c5cc6c(-c7ccc(CC(CC)CCCC)s7)c7sc(C)cc7c(-c7ccc(CC(CC)CCCC)s7)c6s5)s4)c3nc2-c2cccc(OCCCCCCCC)c2)c1,91,184,1326.0360000000026,11
PBDTT-SeDPP,S90,7.2,7.0,0.69,16.8,0.62,79.8,38.0 ,2.10 ,1336,5.25,3.7,1.38,CC(S1)=CC2=C1C(C3=CC=C(CC(CCCC)CC)S3)=C(C=C(C4=CC=C(C(N(CC(CCCCCC)CCCC)C5=O)=C6C5=C(C7=CC=C(C)[Se]7)N(CC(CCCCCC)CCCC)C6=O)[Se]4)S8)C8=C2C9=CC=C(CC(CC)CCCC)S9,CCCCCCC(CCCC)CN1C(=O)C2=C(c3ccc(-c4cc5c(-c6ccc(CC(CC)CCCC)s6)c6sc(C)cc6c(-c6ccc(CC(CC)CCCC)s6)c5s4)[se]3)N(CC(CCCC)CCCCCC)C(=O)C2=C1c1ccc(C)[se]1,84,184,1335.814000000003,7
PBDT-FBTA,S168,6.0,6.0,0.75,11.9,0.672,43.2,32.0 ,1.35 ,1260,5.26,3.08,1.91,CC1=CC=C(C2=C(F)C(F)=C(C3=NN(CCCCCCCC)N=C32)C4=CC=C(C5=CC(C(C6=CC=C(CC(CCCCCCCC)CCCCCC)S6)=C(SC(C)=C7)C7=C8C9=CC=C(CC(CCCCCCCC)CCCCCC)S9)=C8S5)S4)S1,CCCCCCCCC(CCCCCC)Cc1ccc(-c2c3cc(-c4ccc(-c5c(F)c(F)c(-c6ccc(C)s6)c6nn(CCCCCCCC)nc56)s4)sc3c(-c3ccc(CC(CCCCCC)CCCCCCCC)s3)c3cc(C)sc23)s1,85,184,1261.0250000000026,9
PBQ-2,S41,6.25,6.25,0.76,13.05,0.633,23.2,10.2 ,2.27 ,1343,4.86,3.15,1.66,CC(S1)=CC2=C1C(C3=CC(F)=C(CC(CC)CCCC)S3)=C(C=C(C4=CC=C(C5=CC=C(C6=CC=C(C)S6)C7=C5N=C(C8=CC=C(OCCCCCCCC)C=C8)C(C9=CC=C(OCCCCCCCC)C=C9)=N7)S4)S%10)C%10=C2C%11=CC(F)=C(CC(CCCC)CC)S%11,CCCCCCCCOc1ccc(-c2nc3c(-c4ccc(C)s4)ccc(-c4ccc(-c5cc6c(-c7cc(F)c(CC(CC)CCCC)s7)c7sc(C)cc7c(-c7cc(F)c(CC(CC)CCCC)s7)c6s5)s4)c3nc2-c2ccc(OCCCCCCCC)cc2)cc1,92,184,1344.0260000000026,11
PBQ-3,S41,7.39,7.39,0.8,13.6,0.677,65.5,18.3 ,3.58 ,1343,4.92,3.21,1.68,CC(S1)=CC2=C1C(C3=CC=C(CC(CC)CCCC)S3)=C(C=C(C4=CC=C(C5=C(F)C(F)=C(C6=CC=C(C)S6)C7=C5N=C(C8=CC=C(OCCCCCCCC)C=C8)C(C9=CC=C(OCCCCCCCC)C=C9)=N7)S4)S%10)C%10=C2C%11=CC=C(CC(CCCC)CC)S%11,CCCCCCCCOc1ccc(-c2nc3c(-c4ccc(C)s4)c(F)c(F)c(-c4ccc(-c5cc6c(-c7ccc(CC(CC)CCCC)s7)c7sc(C)cc7c(-c7ccc(CC(CC)CCCC)s7)c6s5)s4)c3nc2-c2ccc(OCCCCCCCC)cc2)cc1,92,184,1344.0260000000023,11
P5,S482,6.28,6.05,0.86,10.61,0.69,275.2,86.0 ,3.20 ,1175,5.61,3.95,1.66,CC1=CC=C(C2=C(F)C(F)=C(C3=CC=C(C4=C(OCCC(CCCCCCCCCC)CCCCCCCCCC)C(OCCC(CCCCCCCCCC)CCCCCCCCCC)=C(C)C5=NSN=C54)S3)C6=NSN=C62)S1,CCCCCCCCCCC(CCCCCCCCCC)CCOc1c(OCCC(CCCCCCCCCC)CCCCCCCCCC)c(-c2ccc(-c3c(F)c(F)c(-c4ccc(C)s4)c4nsnc34)s2)c2nsnc2c1C,80,184,1175.8700000000035,6
PBDT-PTQ,S243,4.39,4.39,0.65,12.5,0.54,11.1,10.1 ,1.10 ,1307,5.11,3.64,1.62,CC(S1)=CC=C1C2=CC=C(C(S3)=CC=C3C(S4)=CC(C4=C5OCCCCCCCC)=C(OCCCCCCCC)C6=C5C=C(C)S6)C7=C2N=C(C8=CC=C(C9=CC(CCCCCCCC)=CS9)C=C8)C(C%10=CC=C(C%11=CC(CCCCCCCC)=CS%11)C=C%10)=N7,CCCCCCCCOc1c2cc(-c3ccc(-c4ccc(-c5ccc(C)s5)c5nc(-c6ccc(-c7cc(CCCCCCCC)cs7)cc6)c(-c6ccc(-c7cc(CCCCCCCC)cs7)cc6)nc45)s3)sc2c(OCCCCCCCC)c2cc(C)sc12,90,184,1308.0460000000026,11
PBDTT-FDPP,S90,4.7,4.5,0.77,10.9,0.56,77.4,35.2 ,2.20 ,1209,5.26,3.64,1.51,CC(S1)=CC2=C1C(C3=CC=C(CC(CCCC)CC)S3)=C(C=C(C4=CC=C(C(N(CC(CCCCCC)CCCC)C5=O)=C6C5=C(C7=CC=C(C)O7)N(CC(CCCCCC)CCCC)C6=O)O4)S8)C8=C2C9=CC=C(CC(CC)CCCC)S9,CCCCCCC(CCCC)CN1C(=O)C2=C(c3ccc(-c4cc5c(-c6ccc(CC(CC)CCCC)s6)c6sc(C)cc6c(-c6ccc(CC(CC)CCCC)s6)c5s4)o3)N(CC(CCCC)CCCCCC)C(=O)C2=C1c1ccc(C)o1,84,184,1209.892000000003,7
P2,S484,3.48,3.48,0.9,6.16,0.62,20.6,11.9 ,1.73 ,1254,5.34,3.6,1.7,CC1=CC2=C(C(C3=CC=C(CC(CCCC)CC)S3)=C(C=C(C4=CC=C(C5=NN=C(C6=CC=C(C)S6)C(C(N7CC(CCCCCCCCCCCC)CCCCCCCCCC)=O)=C5C7=O)S4)S8)C8=C2C9=CC=C(CC(CC)CCCC)S9)S1,CCCCCCCCCCCCC(CCCCCCCCCC)CN1C(=O)c2c(-c3ccc(C)s3)nnc(-c3ccc(-c4cc5c(-c6ccc(CC(CC)CCCC)s6)c6sc(C)cc6c(-c6ccc(CC(CC)CCCC)s6)c5s4)s3)c2C1=O,85,184,1255.0270000000028,8
