Repository: Liu-Group-UF/Machine-Learning-for-Accurate-Optical-Gap-Prediction-in-Conjugated-Polymers

File: 01-database-preprocessing-1203dp-to-1115dp/raw/sort-by-atom_number_wH-1115.csv (part 7 of 10)
Nickname,Ref. No,PCE_max(%),PCE_ave(%),Voc (V),Jsc (mA cm^2),FF,Mw (kg mol^-1),Mn (kg mol^-1),PDI (=Mw/Mn),Monomer (g mol^-1),-HOMO (eV),-LUMO (eV),bandgap(eV),SMILES,c_smiles,no_atom,no_atom_w_H,mol_weight,aromatic_ring
PBDTT-DPP,S388,6.6,6.5,0.73,14.0,0.65,89.5,40.7 ,2.20 ,1241,5.3,3.63,1.44,CC1=CC2=C(C3=CC=C(CC(CC)CCCC)S3)C4=C(C=C(C5=CC=C(C(N(CC(CCCC)CCCCCC)C6=O)=C7C6=C(C8=CC=C(C)S8)N(CC(CCCCCC)CCCC)C7=O)S5)S4)C(C9=CC=C(CC(CCCC)CC)S9)=C2S1,CCCCCCC(CCCC)CN1C(=O)C2=C(c3ccc(-c4cc5c(-c6ccc(CC(CC)CCCC)s6)c6sc(C)cc6c(-c6ccc(CC(CC)CCCC)s6)c5s4)s3)N(CC(CCCC)CCCCCC)C(=O)C2=C1c1ccc(C)s1,84,184,1242.028000000003,7
PBDTDT(Qx-3)-T,S249,6.9,6.9,0.94,11.28,0.647,97.0,59.0 ,1.64 ,1307,5.51,3.57,1.78,CC(S1)=CC=C1C2=C(OCCCCCCCC)C(OCCCCCCCC)=C(C(S3)=CC=C3C(S4)=CC(C4=C5C6=CC=C(CC(CC)CCCC)S6)=C(C7=CC=C(CC(CC)CCCC)S7)C8=C5C=C(C)S8)C9=C2N=C(C%10=CC=CC=C%10)C(C%11=CC=CC=C%11)=N9,CCCCCCCCOc1c(OCCCCCCCC)c(-c2ccc(-c3cc4c(-c5ccc(CC(CC)CCCC)s5)c5sc(C)cc5c(-c5ccc(CC(CC)CCCC)s5)c4s3)s2)c2nc(-c3ccccc3)c(-c3ccccc3)nc2c1-c1ccc(C)s1,90,184,1308.0460000000028,11
PBQ-1,S41,5.63,5.63,0.64,12.56,0.701,210.3,68.5 ,3.07 ,1307,4.66,2.95,1.64,CC(S1)=CC2=C1C(C3=CC=C(CC(CC)CCCC)S3)=C(C=C(C4=CC=C(C5=CC=C(C6=CC=C(C)S6)C7=C5N=C(C8=CC=C(OCCCCCCCC)C=C8)C(C9=CC=C(OCCCCCCCC)C=C9)=N7)S4)S%10)C%10=C2C%11=CC=C(CC(CCCC)CC)S%11,CCCCCCCCOc1ccc(-c2nc3c(-c4ccc(C)s4)ccc(-c4ccc(-c5cc6c(-c7ccc(CC(CC)CCCC)s7)c7sc(C)cc7c(-c7ccc(CC(CC)CCCC)s7)c6s5)s4)c3nc2-c2ccc(OCCCCCCCC)cc2)cc1,90,184,1308.0460000000028,11
PBDT-DFQX-TP,S251,6.08,6.08,0.82,12.34,0.601,63.9,40.1 ,1.59 ,1343,5.25,3.52,1.78,CC(S1)=CC=C1C2=C(F)C(F)=C(C(S3)=CC=C3C(S4)=CC(C4=C5C6=CC=C(C[C@H](CCCC)CC)S6)=C(C7=CC=C(CC(CC)CCCC)S7)C8=C5C=C(C)S8)C9=C2N=C(C%10=CC=C(OC[C@@H](CC)CCCC)C=C%10)C(C%11=CC=C(OCC(CC)CCCC)C=C%11)=N9,CCCCC(CC)COc1ccc(-c2nc3c(-c4ccc(-c5cc6c(-c7ccc(CC(CC)CCCC)s7)c7sc(C)cc7c(-c7ccc(C[C@@H](CC)CCCC)s7)c6s5)s4)c(F)c(F)c(-c4ccc(C)s4)c3nc2-c2ccc(OC[C@@H](CC)CCCC)cc2)cc1,92,184,1344.0260000000026,11
P1,S260,1.93,1.93,0.81,6.27,0.369,58.3,30.7 ,1.90 ,1353,5.2,3.56,1.64,CC1=CC2=C(C(C3=CC(C=C(CC(CC)CCCC)C=C4)=C4S3)=C(C=C(C5=CC=C(C6=C(OCC(CC(CC)CCCC)(CC(CCCC)CC)CO7)C7=C(C8=CC=C(C)C9=NSN=C89)S6)C%10=NSN=C5%10)S%11)C%11=C2C%12=CC(C=C(CC(CCCC)CC)C=C%13)=C%13S%12)S1,CCCCC(CC)Cc1ccc2sc(-c3c4cc(-c5ccc(-c6sc(-c7ccc(C)c8nsnc78)c7c6OCC(CC(CC)CCCC)(CC(CC)CCCC)CO7)c6nsnc56)sc4c(-c4cc5cc(CC(CC)CCCC)ccc5s4)c4cc(C)sc34)cc2c1,92,184,1354.1000000000022,12
PBQ-4,S41,8.55,8.55,0.9,13.58,0.702,54.5,22.7 ,2.40 ,1379,5.05,3.3,1.73,CC(S1)=CC2=C1C(C3=CC(F)=C(CC(CC)CCCC)S3)=C(C=C(C4=CC=C(C5=C(F)C(F)=C(C6=CC=C(C)S6)C7=C5N=C(C8=CC=C(OCCCCCCCC)C=C8)C(C9=CC=C(OCCCCCCCC)C=C9)=N7)S4)S%10)C%10=C2C%11=CC(F)=C(CC(CCCC)CC)S%11,CCCCCCCCOc1ccc(-c2nc3c(-c4ccc(C)s4)c(F)c(F)c(-c4ccc(-c5cc6c(-c7cc(F)c(CC(CC)CCCC)s7)c7sc(C)cc7c(-c7cc(F)c(CC(CC)CCCC)s7)c6s5)s4)c3nc2-c2ccc(OCCCCCCCC)cc2)cc1,94,184,1380.0060000000024,11
PBDTDTQx-T,S246,5.0,5.0,0.76,10.13,0.643,80.5,49.5 ,1.63 ,1307,5.12,3.45,1.67,CC(S1)=CC=C1C2=C(N=C(C3=CC(OC[C@H](CC)CCCC)=CC=C3)C(C4=CC=CC(OCC(CC)CCCC)=C4)=N5)C5=C(C(S6)=CC=C6C(S7)=CC(C7=C8C9=CC=C(CC(CC)CCCC)S9)=C(C%10=CC=C(CC(CCCC)CC)S%10)C%11=C8C=C(C)S%11)C=C2,CCCCC(CC)COc1cccc(-c2nc3c(-c4ccc(-c5cc6c(-c7ccc(CC(CC)CCCC)s7)c7sc(C)cc7c(-c7ccc(CC(CC)CCCC)s7)c6s5)s4)ccc(-c4ccc(C)s4)c3nc2-c2cccc(OC[C@H](CC)CCCC)c2)c1,90,184,1308.0460000000026,11
PBDT-DFQX-PT,S251,6.54,6.54,0.85,12.13,0.635,40.4,24.7 ,1.63 ,1343,5.29,3.58,1.75,CC(S1)=CC=C1C2=C(F)C(F)=C(C(S3)=CC=C3C(S4)=CC(C4=C5C6=CC=C(OC[C@H](CCCC)CC)C=C6)=C(C7=CC=C(OCC(CC)CCCC)C=C7)C8=C5C=C(C)S8)C9=C2N=C(C(S%10)=CC=C%10C[C@@H](CC)CCCC)C(C%11=CC=C(S%11)CC(CC)CCCC)=N9,CCCCC(CC)COc1ccc(-c2c3cc(-c4ccc(-c5c(F)c(F)c(-c6ccc(C)s6)c6nc(-c7ccc(C[C@@H](CC)CCCC)s7)c(-c7ccc(CC(CC)CCCC)s7)nc56)s4)sc3c(-c3ccc(OC[C@@H](CC)CCCC)cc3)c3cc(C)sc23)cc1,92,184,1344.0260000000023,11
PFQBDT-TR1,S252,5.7,5.7,0.84,11.1,0.61,64.0,25.0 ,2.56 ,1343,5.89,3.61,1.7,CC(S1)=CC=C1C2=C(F)C(F)=C(C(S3)=CC=C3C(S4)=CC(C4=C5C6=CC=C(CCCCCCCC)S6)=C(C7=CC=C(CCCCCCCC)S7)C8=C5C=C(C)S8)C9=C2N=C(C%10=CC(OCCCCCCCC)=CC=C%10)C(C%11=CC=CC(OCCCCCCCC)=C%11)=N9,CCCCCCCCOc1cccc(-c2nc3c(-c4ccc(C)s4)c(F)c(F)c(-c4ccc(-c5cc6c(-c7ccc(CCCCCCCC)s7)c7sc(C)cc7c(-c7ccc(CCCCCCCC)s7)c6s5)s4)c3nc2-c2cccc(OCCCCCCCC)c2)c1,92,184,1344.0260000000026,11
PBDT-HBTA,S168,2.43,2.43,0.58,7.41,0.565,81.1,31.2 ,2.60 ,1224,5.13,3.16,1.88,CC1=CC=C(C2=CC=C(C3=NN(CCCCCCCC)N=C32)C4=CC=C(C5=CC(C(C6=CC=C(CC(CCCCCCCC)CCCCCC)S6)=C(SC(C)=C7)C7=C8C9=CC=C(CC(CCCCCCCC)CCCCCC)S9)=C8S5)S4)S1,CCCCCCCCC(CCCCCC)Cc1ccc(-c2c3cc(-c4ccc(-c5ccc(-c6ccc(C)s6)c6nn(CCCCCCCC)nc56)s4)sc3c(-c3ccc(CC(CCCCCC)CCCCCCCC)s3)c3cc(C)sc23)s1,83,184,1225.045000000003,9
PBQ-3,S419,6.48,6.32,0.81,11.73,0.68,47.9,23.5 ,2.04 ,1343,5.1,3.15,1.73,CC(S1)=CC2=C1C(C3=CC=C(CC(CCCC)CC)S3)=C(C=C(C4=CC=C(C5=C(F)C(F)=C(C6=CC=C(C)S6)C7=C5N=C(C8=CC(OCCCCCCCC)=CC=C8)C(C9=CC(OCCCCCCCC)=CC=C9)=N7)S4)S%10)C%10=C2C%11=CC=C(CC(CC)CCCC)S%11,CCCCCCCCOc1cccc(-c2nc3c(-c4ccc(C)s4)c(F)c(F)c(-c4ccc(-c5cc6c(-c7ccc(CC(CC)CCCC)s7)c7sc(C)cc7c(-c7ccc(CC(CC)CCCC)s7)c6s5)s4)c3nc2-c2cccc(OCCCCCCCC)c2)c1,92,184,1344.0260000000026,11
PBDT-BT (P2),S217,3.52,3.43,1.03,7.05,0.48,81.5,28.1 ,2.90 ,1349,5.47,3.13,1.69,CC1=CC2=C(C(C3=CC(CCCCCC)=C(C4=C(CCCCCC)C=C(CCCCCC)S4)S3)=C(C=C(C5=CC=C(C6=CC=C(C7=CC=C(C)S7)C8=NSN=C86)S5)S9)C9=C2C%10=CC(CCCCCC)=C(C%11=C(CCCCCC)C=C(CCCCCC)S%11)S%10)S1,CCCCCCc1cc(CCCCCC)c(-c2sc(-c3c4cc(-c5ccc(-c6ccc(-c7ccc(C)s7)c7nsnc67)s5)sc4c(-c4cc(CCCCCC)c(-c5sc(CCCCCC)cc5CCCCCC)s4)c4cc(C)sc34)cc2CCCCCC)s1,89,185,1350.2430000000027,11
PIFTBT10,S142,2.44,2.44,1.0,6.1,0.4,21.0,7.8 ,2.65 ,1141,5.45,3.36,2.0,CC1=CC=C(C(C2(CCCCCCCCCC)CCCCCCCCCC)=C1)C3=C2C=C(C4=CC=C(C5=CC=C(C6=CC=C(C7=CC=C(C)S7)C8=NSN=C86)S5)C=C4C9(CCCCCCCCCC)CCCCCCCCCC)C9=C3,CCCCCCCCCCC1(CCCCCCCCCC)c2cc(C)ccc2-c2cc3c(cc21)-c1ccc(-c2ccc(-c4ccc(-c5ccc(C)s5)c5nsnc45)s2)cc1C3(CCCCCCCCCC)CCCCCCCCCC,81,185,1141.8830000000032,7
PIDSBT-OCH8,S318,2.6,2.6,0.76,8.45,0.41,18.2,10.7 ,1.70 ,1341,5.28,3.45,1.6,CC1=CC2=C(C(C=C(C(C3=CC=C(OCCCCCCCC)C=C3)(C4=CC=C(OCCCCCCCC)C=C4)C5=C6[Se]C(C7=CC=C(C)C8=NSN=C78)=C5)C6=C9)=C9C2(C%10=CC=C(OCCCCCCCC)C=C%10)C%11=CC=C(OCCCCCCCC)C=C%11)[Se]1,CCCCCCCCOc1ccc(C2(c3ccc(OCCCCCCCC)cc3)c3cc4c(cc3-c3[se]c(C)cc32)C(c2ccc(OCCCCCCCC)cc2)(c2ccc(OCCCCCCCC)cc2)c2cc(-c3ccc(C)c5nsnc35)[se]c2-4)cc1,89,185,1339.6450000000027,9
PDTCTTBT,S329,2.57,2.57,0.64,8.03,0.5,31.0,20.0 ,1.55 ,1307,5.08,3.38,1.51,CC1=CC(C2(C3=CC=C(OCCCCCCCC)C=C3)C4=CC=C(OCCCCCCCC)C=C4)=C(S1)C5=C2C(S6)=C(S5)C7=C6C8=C(C7(C9=CC=C(OCCCCCCCC)C=C9)C%10=CC=C(OCCCCCCCC)C=C%10)C=C(C%11=CC=C(C)C%12=NSN=C%11%12)S8,CCCCCCCCOc1ccc(C2(c3ccc(OCCCCCCCC)cc3)c3cc(C)sc3-c3sc4c5c(sc4c32)-c2sc(-c3ccc(C)c4nsnc34)cc2C5(c2ccc(OCCCCCCCC)cc2)c2ccc(OCCCCCCCC)cc2)cc1,91,185,1307.9770000000024,10
PBDT-TffBT (P3),S217,2.93,2.82,0.86,7.72,0.43,58.3,20.1 ,2.90 ,1384,5.52,3.15,1.65,CC1=CC2=C(C(C3=CC(CCCCCC)=C(C4=C(CCCCCC)C=C(CCCCCC)S4)S3)=C(C=C(C5=CC=C(C6=C(F)C(F)=C(C7=CC=C(C)S7)C8=NSN=C86)S5)S9)C9=C2C%10=CC(CCCCCC)=C(C%11=C(CCCCCC)C=C(CCCCCC)S%11)S%10)S1,CCCCCCc1cc(CCCCCC)c(-c2sc(-c3c4cc(-c5ccc(-c6c(F)c(F)c(-c7ccc(C)s7)c7nsnc67)s5)sc4c(-c4cc(CCCCCC)c(-c5sc(CCCCCC)cc5CCCCCC)s4)c4cc(C)sc34)cc2CCCCCC)s1,91,185,1386.2230000000025,11
DT-PDPP3T,S93,4.8,4.8,0.65,10.6,0.71,457.5,136.8 ,3.34 ,1083,5.25,3.89,1.36,CC1=CC=C(C2=C3C(C(N2CC(CCCCCCCCCCCC)CCCCCCCCCC)=O)=C(C4=CC=C(C5=CC=C(C)S5)S4)N(CC(CCCCCCCCCCCC)CCCCCCCCCC)C3=O)S1,CCCCCCCCCCCCC(CCCCCCCCCC)CN1C(=O)C2=C(c3ccc(-c4ccc(C)s4)s3)N(CC(CCCCCCCCCC)CCCCCCCCCCCC)C(=O)C2=C1c1ccc(C)s1,75,185,1083.8410000000033,3
PBDT2FBT-T-O,S218,3.65,3.31,0.84,7.87,0.528,29.0,17.8 ,1.63 ,1309,5.41,3.69,1.72,CC1=CC2=C(C(C3=CC=C(OC[C@@H](CCCC)CCCCCC)S3)=C(C=C(C4=C(CC(CC)CCCC)C=C(C5=C(F)C(F)=C(C6=CC(CC(CCCC)CC)=C(C)S6)C7=NSN=C75)S4)S8)C8=C2C9=CC=C(OCC(CCCCCC)CCCC)S9)S1,CCCCCCC(CCCC)COc1ccc(-c2c3cc(C)sc3c(-c3ccc(OC[C@@H](CCCC)CCCCCC)s3)c3cc(-c4sc(-c5c(F)c(F)c(-c6cc(CC(CC)CCCC)c(C)s6)c6nsnc56)cc4CC(CC)CCCC)sc23)s1,87,185,1310.075000000003,9
PBDT2FBT-O,S218,4.53,4.26,0.9,7.87,0.647,44.8,24.4 ,1.83 ,1309,5.48,3.59,1.79,CC1=CC2=C(C(C3=CC=C(OCC(CCCCCC)CCCC)S3)=C(C=C(C4=C(CC(CC)CCCC)C=C(C5=C(F)C(F)=C(C6=CC(CC(CCCC)CC)=C(C)S6)C7=NSN=C75)S4)S8)C8=C2C9=CC=C(OCC(CCCC)CCCCCC)S9)S1,CCCCCCC(CCCC)COc1ccc(-c2c3cc(-c4sc(-c5c(F)c(F)c(-c6cc(CC(CC)CCCC)c(C)s6)c6nsnc56)cc4CC(CC)CCCC)sc3c(-c3ccc(OCC(CCCC)CCCCCC)s3)c3cc(C)sc23)s1,87,185,1310.0750000000028,9
PIDSFBT-OCH8,S318,1.9,1.9,0.86,6.72,0.32,19.6,11.5 ,1.70 ,1377,5.32,3.57,1.68,CC1=CC2=C(C(C=C(C(C3=CC=C(OCCCCCCCC)C=C3)(C4=CC=C(OCCCCCCCC)C=C4)C5=C6[Se]C(C7=C(F)C(F)=C(C)C8=NSN=C78)=C5)C6=C9)=C9C2(C%10=CC=C(OCCCCCCCC)C=C%10)C%11=CC=C(OCCCCCCCC)C=C%11)[Se]1,CCCCCCCCOc1ccc(C2(c3ccc(OCCCCCCCC)cc3)c3cc4c(cc3-c3[se]c(C)cc32)C(c2ccc(OCCCCCCCC)cc2)(c2ccc(OCCCCCCCC)cc2)c2cc(-c3c(F)c(F)c(C)c5nsnc35)[se]c2-4)cc1,91,185,1375.6250000000027,9
PQTVTDPP,S385,1.97,1.97,0.5,7.6,0.51,691.0,302.0 ,2.29 ,1243,5.05,3.66,1.33,CC1=CC(CCCCCCCCCCCC)=C(C2=CC=C(/C=C/C3=CC=C(C4=C(CCCCCCCCCCCC)C=C(C5=CC=C(C6=C7C(C(N6CC(CCCC)CC)=O)=C(C8=CC=C(C)S8)N(CC(CC)CCCC)C7=O)S5)S4)S3)S2)S1,CCCCCCCCCCCCc1cc(C)sc1-c1ccc(/C=C/c2ccc(-c3sc(-c4ccc(C5=C6C(=O)N(CC(CC)CCCC)C(c7ccc(C)s7)=C6C(=O)N5CC(CC)CCCC)s4)cc3CCCCCCCCCCCC)s2)s1,84,186,1244.044000000003,6
PTIPSBDT-DFDTQX,S242,6.12,6.08,0.91,10.61,0.62,42.0,21.0 ,1.90 ,1315,5.62,3.75,1.85,CC(S1)=CC=C1C2=C(F)C(F)=C(C(S3)=CC=C3C(S4)=CC(C4=C5C#C[Si](C(C)C)(C(C)C)C(C)C)=C(C#C[Si](C(C)C)(C(C)C)C(C)C)C6=C5C=C(C)S6)C7=C2N=C(C8=CC=C(OCCCCCCCC)C=C8)C(C9=CC=C(OCCCCCCCC)C=C9)=N7,CCCCCCCCOc1ccc(-c2nc3c(-c4ccc(C)s4)c(F)c(F)c(-c4ccc(-c5cc6c(C#C[Si](C(C)C)(C(C)C)C(C)C)c7sc(C)cc7c(C#C[Si](C(C)C)(C(C)C)C(C)C)c6s5)s4)c3nc2-c2ccc(OCCCCCCCC)cc2)cc1,90,186,1316.0740000000026,9
PTIPSBDT-DTQX,S242,1.6,1.56,0.79,4.67,0.42,80.0,30.0 ,2.70 ,1279,5.48,3.66,1.81,CC(S1)=CC=C1C2=CC=C(C(S3)=CC=C3C(S4)=CC(C4=C5C#C[Si](C(C)C)(C(C)C)C(C)C)=C(C#C[Si](C(C)C)(C(C)C)C(C)C)C6=C5C=C(C)S6)C7=C2N=C(C8=CC=C(OCCCCCCCC)C=C8)C(C9=CC=C(OCCCCCCCC)C=C9)=N7,CCCCCCCCOc1ccc(-c2nc3c(-c4ccc(C)s4)ccc(-c4ccc(-c5cc6c(C#C[Si](C(C)C)(C(C)C)C(C)C)c7sc(C)cc7c(C#C[Si](C(C)C)(C(C)C)C(C)C)c6s5)s4)c3nc2-c2ccc(OCCCCCCCC)cc2)cc1,88,186,1280.0940000000028,9
PFBDT-DTffBT,S456,7.33,7.15,0.96,13.24,0.577,62.2,57.1 ,1.09 ,1329,5.82,3.7,1.79,CC1=CC2=C(C(C3=CC(C(CC(CCCC)CC)(CC(CC)CCCC)C4=C5C=CC=C4)=C5C=C3)=C(C=C(C6=CC=C(C7=C(F)C(F)=C(C8=CC=C(C)S8)C9=NSN=C97)S6)S%10)C%10=C2C%11=CC(C(CC(CCCC)CC)(CC(CCCC)CC)C%12=C%13C=CC=C%12)=C%13C=C%11)S1,CCCCC(CC)CC1(CC(CC)CCCC)c2ccccc2-c2ccc(-c3c4cc(-c5ccc(-c6c(F)c(F)c(-c7ccc(C)s7)c7nsnc67)s5)sc4c(-c4ccc5c(c4)C(CC(CC)CCCC)(CC(CC)CCCC)c4ccccc4-5)c4cc(C)sc34)cc21,93,187,1330.0210000000025,11
DTBTBT-T,S332,3.3,3.3,0.7,8.1,0.59,77.0,29.0 ,2.66 ,1135,4.9,2.7,2.2,CC1=CC(C(CCCCCCCCCCCC)=C(CCCCCCCCCCCC)C2=C3SC4=C2SC5=C4C(CCCCCCCCCCCC)=C(CCCCCCCCCCCC)C6=C5SC(C7=CC=C(C)S7)=C6)=C3S1,CCCCCCCCCCCCc1c(CCCCCCCCCCCC)c2c(sc3c2sc2c4sc(-c5ccc(C)s5)cc4c(CCCCCCCCCCCC)c(CCCCCCCCCCCC)c23)c2sc(C)cc12,77,187,1136.0070000000032,7
P3,S361,1.1,1.1,0.58,4.04,0.478,28.0,12.0 ,2.33 ,1120,5.1,3.4,1.7,CC(S1)=CC2=C1C3=C(N2CC(CCCCCCCCCC)CCCCCCCC)C=C(C(N4CC(CCCCCCCCCC)CCCCCCCC)=C3)C5=C4C=C(S5)C6=C7C(C(N(CCCCCCCC)C7=O)=O)=C(C)S6,CCCCCCCCCCC(CCCCCCCC)Cn1c2cc3c4sc(-c5sc(C)c6c5C(=O)N(CCCCCCCC)C6=O)cc4n(CC(CCCCCCCC)CCCCCCCCCC)c3cc2c2sc(C)cc21,78,187,1120.8620000000033,6
PFBDT-DTBT,S456,7.13,7.07,0.9,13.26,0.598,71.7,45.1 ,1.59 ,1293,5.41,3.6,1.71,CC1=CC2=C(C(C3=CC(C(CC(CCCC)CC)(CC(CC)CCCC)C4=C5C=CC=C4)=C5C=C3)=C(C=C(C6=CC=C(C7=CC=C(C8=CC=C(C)S8)C9=NSN=C97)S6)S%10)C%10=C2C%11=CC(C(CC(CCCC)CC)(CC(CCCC)CC)C%12=C%13C=CC=C%12)=C%13C=C%11)S1,CCCCC(CC)CC1(CC(CC)CCCC)c2ccccc2-c2ccc(-c3c4cc(-c5ccc(-c6ccc(-c7ccc(C)s7)c7nsnc67)s5)sc4c(-c4ccc5c(c4)C(CC(CC)CCCC)(CC(CC)CCCC)c4ccccc4-5)c4cc(C)sc34)cc21,91,187,1294.0410000000027,11
PtBTPDPP,S444,0.94,0.91,0.6,2.47,0.61,131.0,61.9 ,2.10 ,1227,5.2,3.99,1.21,CC1=CC(C(C=CC=C2)=C2/C3=C4C(SC(C5=CC=C(C6=C7C(C(N6CCCCCCCCCCCCCCCCCCCC)=O)=C(C8=CC=C(C)S8)N(CCCCCCCCCCCCCCCCCCCC)C7=O)S5)=C9)=C9C%10=C\4C=CC=C%10)=C3S1,CCCCCCCCCCCCCCCCCCCCN1C(=O)C2=C(c3ccc(-c4cc5c(s4)/C(=C4\c6ccccc6-c6cc(C)sc64)c4ccccc4-5)s3)N(CCCCCCCCCCCCCCCCCCCC)C(=O)C2=C1c1ccc(C)s1,86,188,1227.954000000003,6
PTR7a,S283,0.01,0.01,0.2,0.28,0.25,19.8,12.6 ,1.57 ,1317,5.2,3.0,1.77,CC1=C(C(F)=C(C(OCC(CC)CCCC)=O)S2)C2=C(S1)C(S3)=CC(S4)=C3C(C4=C5OCC(CCCCCC)CCCC)=C(OCC(CCCC)CC)C6=C5C7=C(C8=C(OCC(CCCC)CC)C9=C(C=C(C)S9)C(OCC(CC)CCCC)=C8S7)S6,CCCCCCC(CCCC)COc1c2sc3cc(-c4sc(C)c5c(F)c(C(=O)OCC(CC)CCCC)sc45)sc3c2c(OCC(CC)CCCC)c2sc3c(sc4c(OCC(CC)CCCC)c5cc(C)sc5c(OCC(CC)CCCC)c43)c12,87,188,1318.072000000003,9
DT-PDPP2T-TT,S468,5.55,5.5,0.72,11.79,0.65,2535.0,780.0 ,3.25 ,1139,5.1,3.7,1.38,O=C1C(C2=C(C3=CC=C(C4=CC(SC(C)=C5)=C5S4)S3)N1CC(CCCCCCCCCC)CCCCCCCCCCCC)=C(C6=CC=C(C)S6)N(C[C@@H](CCCCCCCCCCCC)CCCCCCCCCC)C2=O,CCCCCCCCCCCCC(CCCCCCCCCC)CN1C(=O)C2=C(c3ccc(C)s3)N(C[C@H](CCCCCCCCCC)CCCCCCCCCCCC)C(=O)C2=C1c1ccc(-c2cc3sc(C)cc3s2)s1,78,188,1139.9300000000035,4
DT-PDPPTPT,S93,3.2,3.2,0.81,6.6,0.59,215.6,89.2 ,2.42 ,1077,5.4,3.86,1.54,CC1=CC=C(C2=C3C(C(N2CC(CCCCCCCCCCCC)CCCCCCCCCC)=O)=C(C4=CC=C(C5=CC=C(C)C=C5)S4)N(CC(CCCCCCCCCCCC)CCCCCCCCCC)C3=O)S1,CCCCCCCCCCCCC(CCCCCCCCCC)CN1C(=O)C2=C(c3ccc(-c4ccc(C)cc4)s3)N(CC(CCCCCCCCCC)CCCCCCCCCCCC)C(=O)C2=C1c1ccc(C)s1,76,188,1077.8120000000035,3
PC1BT6,S439,7.34,7.21,0.95,14.0,0.552,134.4,42.0 ,3.20 ,1220,5.48,3.59,2.01,CC1=CC2=C(C3=CC(N(C)C4=C5C=C6C(C7=CC=C(C8=CC=C(C9=C(OCCCCCC)C(OCCCCCC)=C(C%10=CC=C(C)S%10)C%11=NSN=C%119)S8)C=C7C6(CCCCCC)CCCCCC)=C4)=C5C=C3C2(CCCCCC)CCCCCC)C=C1,CCCCCCOc1c(OCCCCCC)c(-c2ccc(-c3ccc4c(c3)C(CCCCCC)(CCCCCC)c3cc5c6cc7c(cc6n(C)c5cc3-4)-c3ccc(C)cc3C7(CCCCCC)CCCCCC)s2)c2nsnc2c1-c1ccc(C)s1,87,188,1220.897000000003,9
PBDTTPD (P2),S229,1.33,1.18,0.91,3.22,0.45,72.5,29.0 ,2.50 ,1286,5.52,3.48,1.7,CC1=CC2=C(C(C3=CC(CCCCCC)=C(C4=C(CCCCCC)C=C(CCCCCC)S4)S3)=C(C=C(C5=C(C(N(CCCCCC)C6=O)=O)C6=C(C)S5)S7)C7=C2C8=CC(CCCCCC)=C(C9=C(CCCCCC)C=C(CCCCCC)S9)S8)S1,CCCCCCc1cc(CCCCCC)c(-c2sc(-c3c4cc(-c5sc(C)c6c5C(=O)N(CCCCCC)C6=O)sc4c(-c4cc(CCCCCC)c(-c5sc(CCCCCC)cc5CCCCCC)s4)c4cc(C)sc34)cc2CCCCCC)s1,86,189,1287.134000000003,8
PBDTfDTBT-L,S454,4.58,4.41,0.86,8.72,0.61,32.2,14.3 ,2.25 ,1353,5.44,3.54,1.98,CC1=CC2=C(C(C3=CC=C(CC(CCCC)CCCCCC)S3)=C(C=C(C4=C(CC(CC)CCCC)C=C(C5=CC6=C(C(SC(C7=CC(CC(CCCC)CC)=C(C)S7)=C8)=C8C9=NSN=C96)S5)S4)S%10)C%10=C2C%11=CC=C(CC(CCCC)CCCCCC)S%11)S1,CCCCCCC(CCCC)Cc1ccc(-c2c3cc(-c4sc(-c5cc6c7nsnc7c7cc(-c8cc(CC(CC)CCCC)c(C)s8)sc7c6s5)cc4CC(CC)CCCC)sc3c(-c3ccc(CC(CCCC)CCCCCC)s3)c3cc(C)sc23)s1,89,189,1354.2750000000028,11
PBDT2FBT,S218,3.47,3.29,0.94,7.21,0.519,32.6,18.9 ,1.72 ,1305,5.6,3.59,1.76,CC1=CC2=C(C(C3=CC=C(CCC(CCCCCC)CCCC)S3)=C(C=C(C4=C(CC(CC)CCCC)C=C(C5=C(F)C(F)=C(C6=CC(CC(CCCC)CC)=C(C)S6)C7=NSN=C75)S4)S8)C8=C2C9=CC=C(CCC(CCCC)CCCCCC)S9)S1,CCCCCCC(CCCC)CCc1ccc(-c2c3cc(-c4sc(-c5c(F)c(F)c(-c6cc(CC(CC)CCCC)c(C)s6)c6nsnc56)cc4CC(CC)CCCC)sc3c(-c3ccc(CCC(CCCC)CCCCCC)s3)c3cc(C)sc23)s1,87,189,1306.1310000000028,9
PIC-DTBT,S20,1.47,1.47,0.94,3.77,0.41,33.9,17.5 ,1.90 ,1171,5.45,3.55,1.91,CC1=CC=C(C2=CC(N(C(CCCCCCCCCC)CCCCCCCCCC)C3=CC(C4=CC=C(C5=CC=C(C6=CC=C(C)S6)C7=NSN=C75)S4)=CC=C38)=C8C=C2N9C(CCCCCCCCCC)CCCCCCCCCC)C9=C1,CCCCCCCCCCC(CCCCCCCCCC)n1c2cc(C)ccc2c2cc3c(cc21)c1ccc(-c2ccc(-c4ccc(-c5ccc(C)s5)c5nsnc45)s2)cc1n3C(CCCCCCCCCC)CCCCCCCCCC,83,189,1171.9130000000032,9
P[T3(C6)-iI(HD)]-2,S296,6.6,6.6,0.7,15.2,0.62,66.6,18.0 ,3.70 ,1153,5.29,3.71,1.58,O=C(N1CC(CCCCCC)CCCCCCCC)/C(C(C1=C2)=CC=C2C3=CC(CCCCCC)=C(C4=CC=C(C5=C(CCCCCC)C=C(C)S5)S4)S3)=C6C(N(CC(CCCCCCCC)CCCCCC)C7=C/6C=CC(C)=C7)=O,CCCCCCCCC(CCCCCC)CN1C(=O)/C(=C2/C(=O)N(CC(CCCCCC)CCCCCCCC)c3cc(-c4cc(CCCCCC)c(-c5ccc(-c6sc(C)cc6CCCCCC)s5)s4)ccc32)c2ccc(C)cc21,81,189,1153.8910000000035,5
PBDTfDTBO-L,S454,1.37,1.32,0.76,3.97,0.455,21.9,15.2 ,1.44 ,1337,5.51,3.56,2.01,CC1=CC2=C(C(C3=CC=C(CC(CCCC)CCCCCC)S3)=C(C=C(C4=C(CC(CC)CCCC)C=C(C5=CC6=C(C(SC(C7=CC(CC(CCCC)CC)=C(C)S7)=C8)=C8C9=NON=C96)S5)S4)S%10)C%10=C2C%11=CC=C(CC(CCCC)CCCCCC)S%11)S1,CCCCCCC(CCCC)Cc1ccc(-c2c3cc(-c4sc(-c5cc6c7nonc7c7cc(-c8cc(CC(CC)CCCC)c(C)s8)sc7c6s5)cc4CC(CC)CCCC)sc3c(-c3ccc(CC(CCCC)CCCCCC)s3)c3cc(C)sc23)s1,89,189,1338.2070000000028,11
PBDTfDTBS-L,S454,5.34,5.29,0.82,9.66,0.674,27.6,15.3 ,1.80 ,1400,5.4,3.55,1.92,CC1=CC2=C(C(C3=CC=C(CC(CCCC)CCCCCC)S3)=C(C=C(C4=C(CC(CC)CCCC)C=C(C5=CC6=C(C(SC(C7=CC(CC(CCCC)CC)=C(C)S7)=C8)=C8C9=N[Se]N=C96)S5)S4)S%10)C%10=C2C%11=CC=C(CC(CCCC)CCCCCC)S%11)S1,CCCCCCC(CCCC)Cc1ccc(-c2c3cc(-c4sc(-c5cc6c7n[se]nc7c7cc(-c8cc(CC(CC)CCCC)c(C)s8)sc7c6s5)cc4CC(CC)CCCC)sc3c(-c3ccc(CC(CCCC)CCCCCC)s3)c3cc(C)sc23)s1,89,189,1401.1680000000026,11
PC2BT,S439,4.02,3.94,1.01,10.48,0.38,19.7,11.6 ,1.70 ,1202,5.54,3.61,2.0,CC1=CC2=C(C3=CC(N(CC)C4=C5C=C6C(C7=CC=C(C8=C(CCCCCC)C=C(C9=CC=C(C%10=CC(CCCCCC)=C(C)S%10)C%11=NSN=C%119)S8)C=C7C6(CCCCCC)CCCCCC)=C4)=C5C=C3C2(CCCCCC)CCCCCC)C=C1,CCCCCCc1cc(-c2ccc(-c3cc(CCCCCC)c(-c4ccc5c(c4)C(CCCCCC)(CCCCCC)c4cc6c7cc8c(cc7n(CC)c6cc4-5)-c4ccc(C)cc4C8(CCCCCC)CCCCCC)s3)c3nsnc23)sc1C,86,189,1202.9260000000031,9
PNDTI-T,S100,1.23,1.2,0.56,4.8,0.46,26.1,13.8 ,1.90 ,1161,5.8,4.0,1.4,O=C(C1=C2C(C3=C(C=C(C4=CC=C(C)S4)S5)C5=C26)=C(C(N(CC(CCCCCCCCCC)CCCCCCCCCCCC)C3=O)=O)C7=C1C=C(C)S7)N(CC(CCCCCCCCCCCC)CCCCCCCCCC)C6=O,CCCCCCCCCCCCC(CCCCCCCCCC)CN1C(=O)c2c3cc(C)sc3c3c4c(c5cc(-c6ccc(C)s6)sc5c(c24)C1=O)C(=O)N(CC(CCCCCCCCCC)CCCCCCCCCCCC)C3=O,81,189,1161.8670000000034,5
PBT1-MP,S173,8.7,8.7,0.98,12.9,0.725,24.1,13.4 ,1.80 ,1388,5.49,3.46,1.86,CC1=CC=C(C(S2)=C3C(C(C4=C(C[C@@H](CCCCCC)CCCCCCCC)SC(C[C@@H](CCCCCC)CCCCCCCC)=C4C3=O)=O)=C2C5=CC=C(C6=CC7=C(C8=CC=C(SCC(C)C)S8)C(SC(C)=C9)=C9C(C%10=CC=C(SCC(C)C)S%10)=C7S6)S5)S1,CCCCCCCC[C@H](CCCCCC)Cc1sc(C[C@@H](CCCCCC)CCCCCCCC)c2c1C(=O)c1c(-c3ccc(C)s3)sc(-c3ccc(-c4cc5c(-c6ccc(SCC(C)C)s6)c6sc(C)cc6c(-c6ccc(SCC(C)C)s6)c5s4)s3)c1C2=O,90,190,1390.3260000000032,9
PBT1-BO,S173,8.1,8.1,0.93,13.03,0.675,35.7,16.2 ,2.20 ,1388,5.4,3.41,1.81,CC1=CC=C(C(S2)=C3C(C(C4=C(C[C@@H](CC)CCCC)SC(C[C@@H](CC)CCCC)=C4C3=O)=O)=C2C5=CC=C(C6=CC7=C(C8=CC=C(SC[C@H](CCCCCC)CCCC)S8)C(SC(C)=C9)=C9C(C%10=CC=C(SCC(CCCCCC)CCCC)S%10)=C7S6)S5)S1,CCCCCCC(CCCC)CSc1ccc(-c2c3cc(C)sc3c(-c3ccc(SC[C@@H](CCCC)CCCCCC)s3)c3cc(-c4ccc(-c5sc(-c6ccc(C)s6)c6c5C(=O)c5c(C[C@@H](CC)CCCC)sc(C[C@@H](CC)CCCC)c5C6=O)s4)sc23)s1,90,190,1390.3260000000028,9
PTTDBC-PhQC8,S147,2.63,2.63,0.88,7.13,0.42,8.6,5.5 ,1.56 ,1308,5.31,3.42,1.89,CC1=C2C(N=C(C3=CC(OCC(CCCC)CC)=CC=C3)C(C4=CC=CC(OCC(CCCC)CC)=C4)=N2)=C(C5=CSC6=C5C(C=C(CCCCCC)S7)=C7C8=CC9=C(C=C86)N(CCCCCC)C(C9=C%10)=CC%11=C%10C(SC(CCCCCC)=C%12)=C%12C%13=C%11SC(C)=C%13)C=C1,CCCCCCc1cc2c3cc(C)sc3c3cc4c(cc3c2s1)c1cc2c(cc1n4CCCCCC)c1scc(-c3ccc(C)c4nc(-c5cccc(OCC(CC)CCCC)c5)c(-c5cccc(OCC(CC)CCCC)c5)nc34)c1c1cc(CCCCCC)sc21,93,190,1308.9870000000024,13
PBDTP-FDPP,S388,3.3,3.0,0.77,7.42,0.59,41.8,20.9 ,2.00 ,1197,5.33,3.57,1.52,CC1=CC2=C(C(C=C3)=CC=C3CC(CC)CCCC)C4=C(C=C(C5=CC=C(C(N(CC(CCCC)CCCCCC)C6=O)=C7C6=C(C8=CC=C(C)O8)N(CC(CCCCCC)CCCC)C7=O)O5)S4)C(C(C=C9)=CC=C9CC(CCCC)CC)=C2S1,CCCCCCC(CCCC)CN1C(=O)C2=C(c3ccc(-c4cc5c(-c6ccc(CC(CC)CCCC)cc6)c6sc(C)cc6c(-c6ccc(CC(CC)CCCC)cc6)c5s4)o3)N(CC(CCCC)CCCCCC)C(=O)C2=C1c1ccc(C)o1,86,190,1197.8340000000032,7
PBDTP-DPP,S388,6.2,6.0,0.76,13.6,0.6,69.0,36.3 ,1.90 ,1229,5.35,3.56,1.46,CC1=CC2=C(C(C=C3)=CC=C3CC(CC)CCCC)C4=C(C=C(C5=CC=C(C(N(CC(CCCC)CCCCCC)C6=O)=C7C6=C(C8=CC=C(C)S8)N(CC(CCCCCC)CCCC)C7=O)S5)S4)C(C(C=C9)=CC=C9CC(CCCC)CC)=C2S1,CCCCCCC(CCCC)CN1C(=O)C2=C(c3ccc(-c4cc5c(-c6ccc(CC(CC)CCCC)cc6)c6sc(C)cc6c(-c6ccc(CC(CC)CCCC)cc6)c5s4)s3)N(CC(CCCC)CCCCCC)C(=O)C2=C1c1ccc(C)s1,86,190,1229.9700000000032,7
DTBTBT-TT,S332,2.3,2.3,0.66,6.41,0.56,17.0,9.0 ,1.89 ,1191,4.9,4.9,2.2,CC1=CC(C(CCCCCCCCCCCC)=C(CCCCCCCCCCCC)C2=C3SC4=C2SC5=C4C(CCCCCCCCCCCC)=C(CCCCCCCCCCCC)C6=C5SC(C7=CC(SC(C)=C8)=C8S7)=C6)=C3S1,CCCCCCCCCCCCc1c(CCCCCCCCCCCC)c2c(sc3c2sc2c4sc(-c5cc6sc(C)cc6s5)cc4c(CCCCCCCCCCCC)c(CCCCCCCCCCCC)c23)c2sc(C)cc12,80,190,1192.0960000000032,8
PBT1-EH,S173,10.3,10.3,0.97,14.21,0.75,25.8,15.2 ,1.70 ,1388,5.43,3.43,1.84,CC1=CC=C(C(S2)=C3C(C(C4=C(C[C@@H](CCCCCC)CCCC)SC(C[C@@H](CCCCCC)CCCC)=C4C3=O)=O)=C2C5=CC=C(C6=CC7=C(C8=CC=C(SC[C@@H](CC)CCCC)S8)C(SC(C)=C9)=C9C(C%10=CC=C(SCC(CC)CCCC)S%10)=C7S6)S5)S1,CCCCCC[C@@H](CCCC)Cc1sc(C[C@H](CCCC)CCCCCC)c2c1C(=O)c1c(-c3ccc(C)s3)sc(-c3ccc(-c4cc5c(-c6ccc(SC[C@@H](CC)CCCC)s6)c6sc(C)cc6c(-c6ccc(SCC(CC)CCCC)s6)c5s4)s3)c1C2=O,90,190,1390.3260000000028,9
PDPP2Tz2T,S263,5.1,5.1,0.92,8.8,0.63,196.0,108.9 ,1.80 ,1167,5.46,3.99,1.47,CC1=CN=C(C(N(CC(CCCCCCCCCC)CCCCCCCCCCCC)C2=O)=C3C2=C(C4=NC=C(C5=CC=C(C6=CC=C(C)S6)S5)S4)N(C[C@H](CCCCCCCCCCCC)CCCCCCCCCC)C3=O)S1,CCCCCCCCCCCCC(CCCCCCCCCC)CN1C(=O)C2=C(c3ncc(-c4ccc(-c5ccc(C)s5)s4)s3)N(C[C@@H](CCCCCCCCCC)CCCCCCCCCCCC)C(=O)C2=C1c1ncc(C)s1,80,190,1167.9440000000036,4
PBDTPO-FBT,S69,2.7,2.7,0.7,7.23,0.471,6.8,3.4 ,2.00 ,1279,5.43,3.9,1.53,CC(S1)=CC2=C1C(C3=CC=C(OCC(CCCC)CC)C=C3)=C(C=C(C4=C(CCCCCCCCCCCC)C=C(C5=C(F)C=C(C6=CC(CCCCCCCCCCCC)=C(C)S6)C7=NSN=C75)S4)S8)C8=C2C9=CC=C(OCC(CC)CCCC)C=C9,CCCCCCCCCCCCc1cc(-c2cc(F)c(-c3cc(CCCCCCCCCCCC)c(-c4cc5c(-c6ccc(OCC(CC)CCCC)cc6)c6sc(C)cc6c(-c6ccc(OCC(CC)CCCC)cc6)c5s4)s3)c3nsnc23)sc1C,88,191,1280.0270000000035,9
DTBTBT-Bz,S332,3.7,3.7,0.92,6.78,0.6,132.0,19.0 ,6.95 ,1187,5.2,3.4,1.8,CC1=CC(C(CCCCCCCCCCCC)=C(CCCCCCCCCCCC)C2=C3SC4=C2SC5=C4C(CCCCCCCCCCCC)=C(CCCCCCCCCCCC)C6=C5SC(C7=CC=C(C)C8=NSN=C87)=C6)=C3S1,CCCCCCCCCCCCc1c(CCCCCCCCCCCC)c2c(sc3c2sc2c4sc(-c5ccc(C)c6nsnc56)cc4c(CCCCCCCCCCCC)c(CCCCCCCCCCCC)c23)c2sc(C)cc12,81,191,1188.043000000003,8
PBDT?TTBT,S82,6.3,6.3,0.8,11.83,0.666,16.0,6.3 ,2.54 ,1385,5.09,3.36,1.73,CC(S1)=CC2=C1C(C3=CC=C(CC(CC)CCCC)S3)=C(C=C(C4=CC(SC(C5=C(OCC(CCCCCC)CCCC)C(OCC(CCCC)CCCCCC)=C(C6=CC7=C(S6)C=C(C)S7)C8=NSN=C85)=C9)=C9S4)S%10)C%10=C2C%11=CC=C(CC(CC)CCCC)S%11,CCCCCCC(CCCC)COc1c(OCC(CCCC)CCCCCC)c(-c2cc3sc(-c4cc5c(-c6ccc(CC(CC)CCCC)s6)c6sc(C)cc6c(-c6ccc(CC(CC)CCCC)s6)c5s4)cc3s2)c2nsnc2c1-c1cc2sc(C)cc2s1,91,191,1386.273000000003,11
PC2BT6,S439,6.62,6.46,0.99,13.11,0.51,34.7,20.4 ,1.70 ,1234,5.49,3.56,2.0,CC1=CC2=C(C3=CC(N(CC)C4=C5C=C6C(C7=CC=C(C8=CC=C(C9=C(OCCCCCC)C(OCCCCCC)=C(C%10=CC=C(C)S%10)C%11=NSN=C%119)S8)C=C7C6(CCCCCC)CCCCCC)=C4)=C5C=C3C2(CCCCCC)CCCCCC)C=C1,CCCCCCOc1c(OCCCCCC)c(-c2ccc(-c3ccc4c(c3)C(CCCCCC)(CCCCCC)c3cc5c6cc7c(cc6n(CC)c5cc3-4)-c3ccc(C)cc3C7(CCCCCC)CCCCCC)s2)c2nsnc2c1-c1ccc(C)s1,88,191,1234.924000000003,9
PIDTTBT,S341,3.8,3.8,0.84,8.32,0.55,28.2,16.6 ,1.70 ,1357,5.3,3.4,1.69,CC1=CC=C(C2=CC(S3)=C(S2)C4=C3C5=CC(C6(C7=CC=C(OCCCCCCCC)C=C7)C8=CC=C(OCCCCCCCC)C=C8)=C(C=C5C4(C9=CC=C(OCCCCCCCC)C=C9)C%10=CC=C(OCCCCCCCC)C=C%10)C%11=C6C(S%12)=C(S%11)C=C%12C)C%13=NSN=C1%13,CCCCCCCCOc1ccc(C2(c3ccc(OCCCCCCCC)cc3)c3cc4c(cc3-c3sc5cc(C)sc5c32)C(c2ccc(OCCCCCCCC)cc2)(c2ccc(OCCCCCCCC)cc2)c2c-4sc3cc(-c4ccc(C)c5nsnc45)sc23)cc1,95,191,1358.0370000000028,11
PffBX4T-2OD,S413,9.4,9.1,0.875,15.8,0.66,189.0,102.0 ,1.86 ,1185,5.51,3.85,1.66,CC1=C(CC(CCCCCCCCCC)CCCCCCCCCCCC)C=C(C2=C(F)C(F)=C(C3=CC(CC(CCCCCCCCCCCC)CCCCCCCCCC)=C(C4=CC=C(C5=CC=C(C)S5)S4)S3)C6=NON=C62)S1,CCCCCCCCCCCCC(CCCCCCCCCC)Cc1cc(-c2c(F)c(F)c(-c3cc(CC(CCCCCCCCCC)CCCCCCCCCCCC)c(-c4ccc(-c5ccc(C)s5)s4)s3)c3nonc23)sc1C,81,191,1185.9490000000035,6
PBDTPF-DTBT,S215,7.02,6.9,0.82,13.11,0.653,32.0,13.9 ,2.30 ,1297,5.39,3.66,1.73,CC1=CC2=C(C(C3=CC=C(OCC(CCCC)CCCCCC)C(F)=C3)=C(C=C(C4=C(CC(CC)CCCC)C=C(C5=CC=C(C6=CC(CC(CCCC)CC)=C(C)S6)C7=NSN=C75)S4)S8)C8=C2C9=CC=C(OCC(CCCCCC)CCCC)C(F)=C9)S1,CCCCCCC(CCCC)COc1ccc(-c2c3cc(-c4sc(-c5ccc(-c6cc(CC(CC)CCCC)c(C)s6)c6nsnc56)cc4CC(CC)CCCC)sc3c(-c3ccc(OCC(CCCC)CCCCCC)c(F)c3)c3cc(C)sc23)cc1F,89,191,1298.017000000003,9
PTFBDT-BZS,S164,8.24,8.24,0.89,12.67,0.73,223.6,66.8 ,3.35 ,1333,5.5,3.69,1.81,CC1=CC=C(C2=C(OCCCCCCCCCCCC)C(OCCCCCCCCCCCC)=C(C3=CC=C(C4=CC(C(C5=CC(F)=C(CC(CC)CCCC)C(F)=C5)=C(SC(C)=C6)C6=C7C8=CC(F)=C(CC(CCCC)CC)C(F)=C8)=C7S4)S3)C9=NSN=C29)S1,CCCCCCCCCCCCOc1c(OCCCCCCCCCCCC)c(-c2ccc(-c3cc4c(-c5cc(F)c(CC(CC)CCCC)c(F)c5)c5sc(C)cc5c(-c5cc(F)c(CC(CC)CCCC)c(F)c5)c4s3)s2)c2nsnc2c1-c1ccc(C)s1,91,191,1333.9970000000033,9
PDPPDTT,S286,6.11,5.94,0.7,13.64,0.64,64.5,43.0 ,1.50 ,1195,5.36,3.59,1.43,O=C(N1CC(CCCCCCCCCC)CCCCCCCCCCCC)C(C2=C1C3=CC=C(S3)C(S4)=CC5=C4C6=C(C=C(C)S6)S5)=C(C7=CC=C(C)S7)N(CC(CCCCCCCCCCCC)CCCCCCCCCC)C2=O,CCCCCCCCCCCCC(CCCCCCCCCC)CN1C(=O)C2=C(c3ccc(-c4cc5sc6cc(C)sc6c5s4)s3)N(CC(CCCCCCCCCC)CCCCCCCCCCCC)C(=O)C2=C1c1ccc(C)s1,81,191,1196.0190000000034,5
PCPDTDTPQX,S326,1.38,1.38,0.5,5.64,0.49,36.1,17.0 ,2.10 ,1237,4.88,2.71,1.85,CC1=CC2=C(C(C(N=C(C3=CC=CC=C3)C(C4=CC=CC=C4)=N5)=C5C6=C7N(CCCCCCCCCCCC)C8=C6SC(C9=CC(C(CC(CC)CCCC)(CC(CCCC)CC)C%10=C%11SC(C)=C%10)=C%11S9)=C8)=C7N2CCCCCCCCCCCC)S1,CCCCCCCCCCCCn1c2cc(C)sc2c2c3nc(-c4ccccc4)c(-c4ccccc4)nc3c3c4sc(-c5cc6c(s5)-c5sc(C)cc5C6(CC(CC)CCCC)CC(CC)CCCC)cc4n(CCCCCCCCCCCC)c3c21,87,191,1237.997000000003,10
PIDTT-TID,S406,6.7,6.7,1.0,12.6,0.53,131.0,35.4 ,3.70 ,1362,5.89,3.84,1.49,CC1=C(C(N(CC(CC)CCCC)C2=O)=O)C2=C(C3=NSN=C31)C4=CC(S5)=C(S4)C6=C5C7=C(C6(C8=CC=CC(CCCCCC)=C8)C9=CC(CCCCCC)=CC=C9)C=C%10C%11=C(C(SC(C)=C%12)=C%12S%11)C(C%13=CC(CCCCCC)=CC=C%13)(C%14=CC=CC(CCCCCC)=C%14)C%10=C7,CCCCCCc1cccc(C2(c3cccc(CCCCCC)c3)c3cc4c(cc3-c3sc5cc(C)sc5c32)C(c2cccc(CCCCCC)c2)(c2cccc(CCCCCC)c2)c2c-4sc3cc(-c4c5c(c(C)c6nsnc46)C(=O)N(CC(CC)CCCC)C5=O)sc23)c1,96,191,1363.0600000000024,11
PIDTTFBT,S341,4.2,4.2,0.9,10.08,0.46,28.8,24.0 ,1.20 ,1393,5.43,3.5,1.77,CC1=C(F)C(F)=C(C2=CC(S3)=C(S2)C4=C3C5=CC(C6(C7=CC=C(OCCCCCCCC)C=C7)C8=CC=C(OCCCCCCCC)C=C8)=C(C=C5C4(C9=CC=C(OCCCCCCCC)C=C9)C%10=CC=C(OCCCCCCCC)C=C%10)C%11=C6C(S%12)=C(S%11)C=C%12C)C%13=NSN=C1%13,CCCCCCCCOc1ccc(C2(c3ccc(OCCCCCCCC)cc3)c3cc4c(cc3-c3sc5cc(C)sc5c32)C(c2ccc(OCCCCCCCC)cc2)(c2ccc(OCCCCCCCC)cc2)c2c-4sc3cc(-c4c(F)c(F)c(C)c5nsnc45)sc23)cc1,97,191,1394.0170000000028,11
PTTDBC-BTC12,S147,4.5,4.5,0.93,8.78,0.55,29.1,14.6 ,2.00 ,1274,5.35,3.41,1.94,CC1=C(OCCCCCCCCCCCC)C(OCCCCCCCCCCCC)=C(C2=CSC3=C2C(C=C(CCCCCC)S4)=C4C5=CC6=C(C=C53)N(CCCCCC)C(C6=C7)=CC8=C7C(SC(CCCCCC)=C9)=C9C%10=C8SC(C)=C%10)C%11=NSN=C1%11,CCCCCCCCCCCCOc1c(OCCCCCCCCCCCC)c(-c2csc3c4cc5c(cc4c4sc(CCCCCC)cc4c23)c2cc3c(cc2n5CCCCCC)c2sc(C)cc2c2cc(CCCCCC)sc23)c2nsnc2c1C,88,191,1275.036000000003,11
PTFBDT-BZO,S164,5.67,5.67,0.96,9.24,0.64,255.1,67.0 ,3.81 ,1317,5.62,3.8,1.82,CC1=CC=C(C2=C(OCCCCCCCCCCCC)C(OCCCCCCCCCCCC)=C(C3=CC=C(C4=CC(C(C5=CC(F)=C(CC(CC)CCCC)C(F)=C5)=C(SC(C)=C6)C6=C7C8=CC(F)=C(CC(CCCC)CC)C(F)=C8)=C7S4)S3)C9=NON=C29)S1,CCCCCCCCCCCCOc1c(OCCCCCCCCCCCC)c(-c2ccc(-c3cc4c(-c5cc(F)c(CC(CC)CCCC)c(F)c5)c5sc(C)cc5c(-c5cc(F)c(CC(CC)CCCC)c(F)c5)c4s3)s2)c2nonc2c1-c1ccc(C)s1,91,191,1317.9290000000033,9
PDITTBT,S333,2.7,2.7,0.88,7.46,0.414,33.4,19.0 ,1.76 ,1295,5.52,3.23,2.15,CC1=CC=C2C(C(C3=CC=C(OCCCCCCCC)C=C3)(C4=CC=C(OCCCCCCCC)C=C4)C5=C2SC6=C5SC7=C6C(C8=CC=C(OCCCCCCCC)C=C8)(C9=CC=C(OCCCCCCCC)C=C9)C%10=C7C=CC(C%11=CC=C(C)C%12=NSN=C%11%12)=C%10)=C1,CCCCCCCCOc1ccc(C2(c3ccc(OCCCCCCCC)cc3)c3cc(C)ccc3-c3sc4c5c(sc4c32)-c2ccc(-c3ccc(C)c4nsnc34)cc2C5(c2ccc(OCCCCCCCC)cc2)c2ccc(OCCCCCCCC)cc2)cc1,93,191,1295.9190000000026,10
DTAT-Bz,S332,2.7,2.7,0.94,4.55,0.64,46.0,19.0 ,2.42 ,1125,5.3,3.5,1.8,CC1=CC(C(CCCCCCCCCCCC)=C(CCCCCCCCCCCC)C2=C3C=C4C(C(SC(C5=CC=C(C)C6=NSN=C65)=C7)=C7C(CCCCCCCCCCCC)=C4CCCCCCCCCCCC)=C2)=C3S1,CCCCCCCCCCCCc1c(CCCCCCCCCCCC)c2cc(C)sc2c2cc3c(CCCCCCCCCCCC)c(CCCCCCCCCCCC)c4cc(-c5ccc(C)c6nsnc56)sc4c3cc12,79,191,1125.9250000000034,7
PTTABT,S479,4.65,4.65,0.69,10.19,0.658,106.4,54.0 ,1.97 ,1228,5.3,3.12,1.64,CC1=CC(SC(C(SC2=C3SC(C4=C(CCCCCCCCCCCCCC)C=C(C5=CC(CCCCCCCCCCCCCC)=C(C)S5)S4)=C2)=C3C(N6OCC(CCCCCCCCCC)CCCCCCCC)=O)=C7C6=O)=C7S1,CCCCCCCCCCCCCCc1cc(-c2cc(CCCCCCCCCCCCCC)c(-c3cc4sc5c6sc7cc(C)sc7c6c(=O)n(OCC(CCCCCCCC)CCCCCCCCCC)c(=O)c5c4s3)s2)sc1C,82,191,1229.0700000000036,7
PBDCPDT?FBT,S340,5.76,5.76,0.81,12.82,0.555,74.2,49.9 ,1.48 ,1393,5.35,3.48,1.67,CC1=CC2=C(C(SC3=C4C=C5C(C(C(C6=CC=C(OCCCCCCCC)C=C6)(C7=CC=C(OCCCCCCCC)C=C7)C8=C9SC(C%10=C(F)C(F)=C(C)C%11=NSN=C%11%10)=C8)=C9S5)=C3)=C4C2(C%12=CC=C(OCCCCCCCC)C=C%12)C%13=CC=C(OCCCCCCCC)C=C%13)S1,CCCCCCCCOc1ccc(C2(c3ccc(OCCCCCCCC)cc3)c3cc(C)sc3-c3sc4cc5c6c(sc5cc4c32)-c2sc(-c3c(F)c(F)c(C)c4nsnc34)cc2C6(c2ccc(OCCCCCCCC)cc2)c2ccc(OCCCCCCCC)cc2)cc1,97,191,1394.0170000000023,11
PDPP-SS,S485,2.51,2.51,0.6,6.46,0.65,110.8,71.0 ,1.56 ,1261,5.25,3.97,1.28,CC1=CC=C(C2=C3C(C(N2CC(CCCCCCCCCC)CCCCCCCCCCCC)=O)=C(C4=CC=C(C5=CC=C(C6=CC=C(C)[Se]6)[Se]5)S4)N(CC(CCCCCCCCCCCC)CCCCCCCCCC)C3=O)S1,CCCCCCCCCCCCC(CCCCCCCCCC)CN1C(=O)C2=C(c3ccc(-c4ccc(-c5ccc(C)[se]5)[se]4)s3)N(CC(CCCCCCCCCC)CCCCCCCCCCCC)C(=O)C2=C1c1ccc(C)s1,80,192,1259.7540000000035,4
PDPPHT-TBT,S488,3.51,3.51,0.63,11.66,0.48,35.5,20.9 ,1.70 ,1217,5.24,3.66,1.48,CC1=CC=C(C2=C(OCC(CCCC)CC)C=C(C3=CC=C(C4=C(CCCCCC)C=C(C(N(CC(CC)CCCC)C5=O)=C6C5=C(C7=CC(CCCCCC)=C(C)S7)N(CC(CC)CCCC)C6=O)S4)S3)C(OCC(CC)CCCC)=C2)S1,CCCCCCc1cc(C2=C3C(=O)N(CC(CC)CCCC)C(c4cc(CCCCCC)c(-c5ccc(-c6cc(OCC(CC)CCCC)c(-c7ccc(C)s7)cc6OCC(CC)CCCC)s5)s4)=C3C(=O)N2CC(CC)CCCC)sc1C,84,192,1217.9560000000035,5
PBDTDT(Qx-2)-T,S248,6.31,6.31,0.95,10.82,0.614,19.5,11.6 ,1.69 ,1367,5.41,2.92,1.82,CC(S1)=CC=C1C2=C(OCCCCCCCC)C(OCCCCCCCC)=C(C(S3)=CC=C3C(S4)=CC(C4=C5C6=CC=C(CC(CC)CCCC)S6)=C(C7=CC=C(CC(CC)CCCC)S7)C8=C5C=C(C)S8)C9=C2N=C(C%10=CC=C(OC)C=C%10)C(C%11=CC=C(OC)C=C%11)=N9,CCCCCCCCOc1c(OCCCCCCCC)c(-c2ccc(-c3cc4c(-c5ccc(CC(CC)CCCC)s5)c5sc(C)cc5c(-c5ccc(CC(CC)CCCC)s5)c4s3)s2)c2nc(-c3ccc(OC)cc3)c(-c3ccc(OC)cc3)nc2c1-c1ccc(C)s1,94,192,1368.098000000003,11
PMOT2,S419,8.01,7.91,0.88,13.18,0.69,52.7,27.0 ,1.95 ,1403,5.22,3.21,1.78,CC(S1)=CC2=C1C(C3=CC(OC)=C(CC(CCCC)CC)S3)=C(C=C(C4=CC=C(C5=C(F)C(F)=C(C6=CC=C(C)S6)C7=C5N=C(C8=CC(OCCCCCCCC)=CC=C8)C(C9=CC(OCCCCCCCC)=CC=C9)=N7)S4)S%10)C%10=C2C%11=CC(OC)=C(CC(CC)CCCC)S%11,CCCCCCCCOc1cccc(-c2nc3c(-c4ccc(C)s4)c(F)c(F)c(-c4ccc(-c5cc6c(-c7cc(OC)c(CC(CC)CCCC)s7)c7sc(C)cc7c(-c7cc(OC)c(CC(CC)CCCC)s7)c6s5)s4)c3nc2-c2cccc(OCCCCCCCC)c2)c1,96,192,1404.0780000000025,11
PBDT-DFQX-PP,S251,3.96,3.96,0.89,8.66,0.514,43.2,20.8 ,2.08 ,1363,5.35,3.53,1.83,CC(S1)=CC=C1C2=C(F)C(F)=C(C(S3)=CC=C3C(S4)=CC(C4=C5C6=CC=C(OC[C@H](CCCC)CC)C=C6)=C(C7=CC=C(OCC(CC)CCCC)C=C7)C8=C5C=C(C)S8)C9=C2N=C(C%10=CC=C(OC[C@@H](CC)CCCC)C=C%10)C(C%11=CC=C(OCC(CC)CCCC)C=C%11)=N9,CCCCC(CC)COc1ccc(-c2nc3c(-c4ccc(-c5cc6c(-c7ccc(OCC(CC)CCCC)cc7)c7sc(C)cc7c(-c7ccc(OC[C@@H](CC)CCCC)cc7)c6s5)s4)c(F)c(F)c(-c4ccc(C)s4)c3nc2-c2ccc(OC[C@@H](CC)CCCC)cc2)cc1,96,192,1363.9660000000029,11
PBDTBPA(F)-DPP,S261,4.04,4.04,0.68,9.89,0.5,24.3,-,-,1421,5.2,3.91,1.29,CC1=CC=C(C(N(CC(CCCC)CC)C2=O)=C(C2=C(C(S3)=CC=C3C(S4)=CC(C4=C5C#CC6=C(F)C(C7=CC=C(OCC(CCCC)CC)C=C7)=CC=C6F)=C(C#CC8=C(F)C(C9=CC=C(OCC(CCCC)CC)C=C9)=CC=C8F)C%10=C5C=C(C)S%10)N%11CC(CC)CCCC)C%11=O)S1,CCCCC(CC)COc1ccc(-c2ccc(F)c(C#Cc3c4cc(-c5ccc(C6=C7C(=O)N(CC(CC)CCCC)C(c8ccc(C)s8)=C7C(=O)N6CC(CC)CCCC)s5)sc4c(C#Cc4c(F)ccc(-c5ccc(OCC(CC)CCCC)cc5)c4F)c4cc(C)sc34)c2F)cc1,100,192,1421.9520000000025,9
PNDTI-TT,S100,2.07,2.0,0.62,6.4,0.5,48.9,19.0 ,2.60 ,1217,5.7,4.1,1.3,O=C(C1=C2C(C3=C(C=C(C4=CC5=C(C=C(C)S5)S4)S6)C6=C27)=C(C(N(CC(CCCCCCCCCC)CCCCCCCCCCCC)C3=O)=O)C8=C1C=C(C)S8)N(CC(CCCCCCCCCCCC)CCCCCCCCCC)C7=O,CCCCCCCCCCCCC(CCCCCCCCCC)CN1C(=O)c2c3cc(C)sc3c3c4c(c5cc(-c6cc7sc(C)cc7s6)sc5c(c24)C1=O)C(=O)N(CC(CCCCCCCCCC)CCCCCCCCCCCC)C3=O,84,192,1217.9560000000033,6
PBDTBPA(H)-DPP,S261,5.58,5.58,0.74,13.17,0.57,71.3,-,-,1349,5.25,3.86,1.39,CC1=CC=C(C(N(CC(CCCC)CC)C2=O)=C(C2=C(C(S3)=CC=C3C(S4)=CC(C4=C5C#CC6=CC(C7=CC=C(OCC(CCCC)CC)C=C7)=CC=C6)=C(C#CC8=C([H])C(C9=CC=C(OCC(CCCC)CC)C=C9)=CC=C8[H])C%10=C5C=C(C)S%10)N%11CC(CC)CCCC)C%11=O)S1,CCCCC(CC)COc1ccc(-c2cccc(C#Cc3c4cc(-c5ccc(C6=C7C(=O)N(CC(CC)CCCC)C(c8ccc(C)s8)=C7C(=O)N6CC(CC)CCCC)s5)sc4c(C#Cc4cccc(-c5ccc(OCC(CC)CCCC)cc5)c4)c4cc(C)sc34)c2)cc1,96,192,1349.9920000000027,9
DT-PDPP4T,S93,7.1,7.1,0.64,16.0,0.69,640.5,218.5 ,2.93 ,1165,5.09,3.66,1.43,CC1=CC=C(C2=C3C(C(N2CC(CCCCCCCCCCCC)CCCCCCCCCC)=O)=C(C4=CC=C(C5=CC=C(C6=CC=C(C)S6)S5)S4)N(CC(CCCCCCCCCCCC)CCCCCCCCCC)C3=O)S1,CCCCCCCCCCCCC(CCCCCCCCCC)CN1C(=O)C2=C(c3ccc(-c4ccc(-c5ccc(C)s5)s4)s3)N(CC(CCCCCCCCCC)CCCCCCCCCCCC)C(=O)C2=C1c1ccc(C)s1,80,192,1165.9680000000035,4
PDPP2TzBDT,S263,3.2,3.2,0.98,6.2,0.53,326.3,85.2 ,3.83 ,1191,5.51,3.98,1.53,CC1=CN=C(C(N(CC(CCCCCCCCCC)CCCCCCCCCCCC)C2=O)=C3C2=C(C4=NC=C(C5=CC(C=C(SC(C)=C6)C6=C7)=C7S5)S4)N(C[C@H](CCCCCCCCCCCC)CCCCCCCCCC)C3=O)S1,CCCCCCCCCCCCC(CCCCCCCCCC)CN1C(=O)C2=C(c3ncc(-c4cc5cc6sc(C)cc6cc5s4)s3)N(C[C@@H](CCCCCCCCCC)CCCCCCCCCCCC)C(=O)C2=C1c1ncc(C)s1,82,192,1191.9660000000033,5
PBDT-TZNT (P1),S161,3.35,3.35,0.88,7.42,0.51,122.3,48.9 ,2.50 ,1315,5.21,3.31,1.9,CC1=CC2=C(C3=CC=C(CC(CCCC)CCCCCC)S3)C(S4)=C(C(C5=CC=C(CC(CCCC)CCCCCC)S5)=C2S1)C=C4C6=CC=C(S6)C7=CC8=C(C=C(C9=CC=C(C)S9)C%10=NN(CCCCCCCC)N=C%108)C%11=NN(CCCCCCCC)N=C7%11,CCCCCCCCn1nc2c(-c3ccc(C)s3)cc3c(cc(-c4ccc(-c5cc6c(-c7ccc(CC(CCCC)CCCCCC)s7)c7sc(C)cc7c(-c7ccc(CC(CCCC)CCCCCC)s7)c6s5)s4)c4nn(CCCCCCCC)nc43)c2n1,90,192,1316.1180000000033,11
PTBDTDTBT,S73,3.4,3.4,0.69,8.89,0.554,71.4,27.8 ,2.57 ,1225,5.48,3.92,1.56,CC(S1)=CC2=C1C(CCC(CCCCC)CCCCCCCC)=C(C=C(C3=C(CCCCCCCC)C=C(C4=C(F)C(F)=C(C5=CC(CCCCCCCC)=C(C)S5)C6=NSN=C64)S3)S7)C7=C2CC[C@H](CCCCC)CCCCCCCC,CCCCCCCCc1cc(-c2c(F)c(F)c(-c3cc(CCCCCCCC)c(-c4cc5c(CCC(CCCCC)CCCCCCCC)c6sc(C)cc6c(CC[C@H](CCCCC)CCCCCCCC)c5s4)s3)c3nsnc23)sc1C,83,193,1226.0390000000034,7
P[T3(C6)-iI(SiO)],S296,2.8,2.8,0.66,8.6,0.49,70.4,32.0 ,2.20 ,1313,5.43,3.88,1.55,O=C(N1CCCCCC[Si](C)(O[Si](C)(C)C)O[Si](C)(C)C)/C(C(C1=C2)=CC=C2C3=CC(CCCCCC)=C(C4=CC=C(C5=C(CCCCCC)C=C(C)S5)S4)S3)=C6C(N(CCCCCC[Si](O[Si](C)(C)C)(O[Si](C)(C)C)C)C7=C/6C=CC(C)=C7)=O,CCCCCCc1cc(C)sc1-c1ccc(-c2sc(-c3ccc4c(c3)N(CCCCCC[Si](C)(O[Si](C)(C)C)O[Si](C)(C)C)C(=O)/C4=C3/C(=O)N(CCCCCC[Si](C)(O[Si](C)(C)C)O[Si](C)(C)C)c4cc(C)ccc43)cc2CCCCCC)s1,85,193,1314.3370000000034,5
PBDTTVT-DTTPD,S231,6.04,5.97,0.87,10.9,0.63,58.1,25.3 ,2.30 ,1418,5.4,3.53,1.87,CC1=CC2=C(C(C3=CC=C(/C=C/C4=CC=C(CC(CC)CCCC)S4)S3)=C(C=C(C5=CC=C(C6=C7C(C(N(CC(CCCCCCCCCC)CCCCCCCC)C7=O)=O)=C(C8=CC=C(C)S8)S6)S5)S9)C9=C2C%10=CC=C(/C=C/C%11=CC=C(CC(CCCC)CC)S%11)S%10)S1,CCCCCCCCCCC(CCCCCCCC)CN1C(=O)c2c(-c3ccc(C)s3)sc(-c3ccc(-c4cc5c(-c6ccc(/C=C/c7ccc(CC(CC)CCCC)s7)s6)c6sc(C)cc6c(-c6ccc(/C=C/c7ccc(CC(CC)CCCC)s7)s6)c5s4)s3)c2C1=O,94,193,1419.3020000000026,10
PBDT-DPP (P2),S257,4.43,4.43,0.7,12.1,0.524,320.0,93.0 ,3.50 ,1189,5.3,3.8,1.5,CC1=CC=C(C(N(CC(CCCCCC)CCCC)C2=O)=C(C2=C(C(S3)=CC=C3C(S4)=CC(C4=C5CCCCCCCCCCCC)=C(CCCCCCCCCCCC)C6=C5C=C(C)S6)N7CC(CCCC)CCCCCC)C7=O)S1,CCCCCCCCCCCCc1c2cc(-c3ccc(C4=C5C(=O)N(CC(CCCC)CCCCCC)C(c6ccc(C)s6)=C5C(=O)N4CC(CCCC)CCCCCC)s3)sc2c(CCCCCCCCCCCC)c2cc(C)sc12,82,194,1189.9900000000036,5
NT1014,S112,3.03,2.93,0.77,7.25,0.529,165.5,59.1 ,2.80 ,1247,5.29,3.4,1.4,CC1=CC(CC(CCCCCCCCCC)CCCCCCCCCCCC)=C(C2=CC(SC(C3=C(CC(CCCCCCCCCC)CCCCCCCCCCCC)C=C(C4=CC5=C(C=C(C)C6=NSN=C65)C7=NSN=C47)S3)=C8)=C8S2)S1,CCCCCCCCCCCCC(CCCCCCCCCC)Cc1cc(C)sc1-c1cc2sc(-c3sc(-c4cc5c(cc(C)c6nsnc65)c5nsnc45)cc3CC(CCCCCCCCCC)CCCCCCCCCCCC)cc2s1,84,194,1248.124000000003,8
PBDT-DPP (P3),S257,2.69,2.69,0.68,8.75,0.453,72.0,32.0 ,2.20 ,1189,5.4,3.9,1.5,CC1=CC=C(C(N(CC(CCCCCCCCCCCC)CCCCCCCCCC)C2=O)=C(C2=C(C(S3)=CC=C3C(S4)=CC(C4=C5)=CC6=C5C=C(C)S6)N7CC(CCCCCCCCCCCC)CCCCCCCCCC)C7=O)S1,CCCCCCCCCCCCC(CCCCCCCCCC)CN1C(=O)C2=C(c3ccc(-c4cc5cc6sc(C)cc6cc5s4)s3)N(CC(CCCCCCCCCC)CCCCCCCCCCCC)C(=O)C2=C1c1ccc(C)s1,82,194,1189.9900000000034,5
P3FTBT6,S142,4.5,4.5,1.04,10.3,0.42,24.9,14.2 ,1.75 ,1249,5.45,3.45,1.96,CC1=CC=C(S1)C(C2=NSN=C23)=CC=C3C4=CC=C(C5=CC=C6C7=CC8=C(C=C7C(CCCCCC)(CCCCCC)C6=C5)C9=CC%10=C(C(C=CC(C%11=CC=C(C)C=C%11)=C%12)=C%12C%10(CCCCCC)CCCCCC)C=C9C8(CCCCCC)CCCCCC)S4,CCCCCCC1(CCCCCC)c2cc(-c3ccc(C)cc3)ccc2-c2cc3c(cc21)-c1cc2c(cc1C3(CCCCCC)CCCCCC)-c1ccc(-c3ccc(-c4ccc(-c5ccc(C)s5)c5nsnc45)s3)cc1C2(CCCCCC)CCCCCC,90,194,1249.982000000003,9
PU-O,S256,1.4,1.4,0.62,5.2,0.43,54.8,27.8 ,1.97 ,1189,5.1,3.31,1.36,CC1=CC=C(C(N(CCCCCCCC)C2=O)=C(C2=C(C(S3)=CC=C3C(S4)=CC(C4=C5CCC(CCCCCCCC)CCCCC)=C(CCC(CCCCC)CCCCCCCC)C6=C5C=C(C)S6)N7CCCCCCCC)C7=O)S1,CCCCCCCCC(CCCCC)CCc1c2cc(-c3ccc(C4=C5C(=O)N(CCCCCCCC)C(c6ccc(C)s6)=C5C(=O)N4CCCCCCCC)s3)sc2c(CCC(CCCCC)CCCCCCCC)c2cc(C)sc12,82,194,1189.9900000000036,5
BO-BO,S256,0.93,0.93,0.59,3.4,0.46,82.3,33.2 ,2.48 ,1189,5.14,3.34,1.51,CC1=CC=C(C(N(CC(CCCC)CCCCCC)C2=O)=C(C2=C(C(S3)=CC=C3C(S4)=CC(C4=C5CCC(CCCC)CCCCC)=C(CCC(CCCCC)CCCC)C6=C5C=C(C)S6)N7CC(CCCCCC)CCCC)C7=O)S1,CCCCCCC(CCCC)CN1C(=O)C2=C(c3ccc(-c4cc5c(CCC(CCCC)CCCCC)c6sc(C)cc6c(CCC(CCCC)CCCCC)c5s4)s3)N(CC(CCCC)CCCCCC)C(=O)C2=C1c1ccc(C)s1,82,194,1189.9900000000036,5
PBDTFQ-T,S46,5.68,5.3,0.84,9.18,0.67,270.0,101.0 ,2.67 ,1291,6.0,4.23,1.77,CC(S1)=CC2=C1C(CC(CCCC)CCCCCC)=C(C=C(C3=CC=C(C4=C(F)C(F)=C(C5=CC=C(C)S5)C6=C4N=C(C7=CC=C(OCCCCCCCC)C=C7)C(C8=CC=C(OCCCCCCCC)C=C8)=N6)S3)S9)C9=C2CC(CCCCCC)CCCC,CCCCCCCCOc1ccc(-c2nc3c(-c4ccc(C)s4)c(F)c(F)c(-c4ccc(-c5cc6c(CC(CCCC)CCCCCC)c7sc(C)cc7c(CC(CCCC)CCCCCC)c6s5)s4)c3nc2-c2ccc(OCCCCCCCC)cc2)cc1,90,194,1291.9880000000028,9
PV-BDTC2,S166,7.49,7.33,1.03,10.37,0.7,59.8,35.2 ,1.70 ,1383,5.67,3.58,2.09,CC1=CC=C(C(C2=C3SC(C(OCC(CCCCCC)CCCC)=O)=C2)=C4C(C=C(C(OCC(CCCCCC)CCCC)=O)S4)=C3C5=CC=C(C6=CC(C(C7=CC=C(CC(CC)CCCC)S7)=C(SC(C)=C8)C8=C9C%10=CC=C(CC(CCCC)CC)S%10)=C9S6)S5)S1,CCCCCCC(CCCC)COC(=O)c1cc2c(-c3ccc(-c4cc5c(-c6ccc(CC(CC)CCCC)s6)c6sc(C)cc6c(-c6ccc(CC(CC)CCCC)s6)c5s4)s3)c3sc(C(=O)OCC(CCCC)CCCCCC)cc3c(-c3ccc(C)s3)c2s1,92,194,1384.228000000003,10
O-HD,S256,4.1,4.1,0.71,9.4,0.61,91.6,42.8 ,2.14 ,1189,5.15,3.28,1.45,CC1=CC=C(C(N(CC(CCCCCCCC)CCCCCC)C2=O)=C(C2=C(C(S3)=CC=C3C(S4)=CC(C4=C5CCCCCCCC)=C(CCCCCCCC)C6=C5C=C(C)S6)N7CC(CCCCCC)CCCCCCCC)C7=O)S1,CCCCCCCCc1c2cc(-c3ccc(C4=C5C(=O)N(CC(CCCCCC)CCCCCCCC)C(c6ccc(C)s6)=C5C(=O)N4CC(CCCCCC)CCCCCCCC)s3)sc2c(CCCCCCCC)c2cc(C)sc12,82,194,1189.9900000000036,5
PSB-TPTI (P3),S175,3.64,3.64,0.87,7.62,0.549,21.5,12.2 ,1.76 ,1217,5.33,2.72,1.85,CC(S1)=CC2=C1C3=C(C(N2CC(CCCCCC)CCCCCCCC)=O)C=C(C(C(N4CC(CCCCCCCC)CCCCCC)=O)=C3)C5=C4C=C(S5)C6=CC7=C(C(SC(C)=C8)=C8[Si]7(CC(CCCC)CC)CC(CCCC)CC)S6,CCCCCCCCC(CCCCCC)Cn1c(=O)c2cc3c(cc2c2sc(C)cc21)c(=O)n(CC(CCCCCC)CCCCCCCC)c1cc(-c2cc4c(s2)-c2sc(C)cc2[Si]4(CC(CC)CCCC)CC(CC)CCCC)sc31,83,195,1218.0760000000034,7
PNDTI-DTT,S100,3.28,3.2,0.66,9.6,0.51,68.5,28.7 ,2.40 ,1273,5.6,4.0,1.3,O=C(C1=C2C(C3=C(C=C(C4=CC5=C(C(SC(C)=C6)=C6S5)S4)S7)C7=C28)=C(C(N(CC(CCCCCCCCCC)CCCCCCCCCCCC)C3=O)=O)C9=C1C=C(C)S9)N(CC(CCCCCCCCCCCC)CCCCCCCCCC)C8=O,CCCCCCCCCCCCC(CCCCCCCCCC)CN1C(=O)c2c3cc(C)sc3c3c4c(c5cc(-c6cc7sc8cc(C)sc8c7s6)sc5c(c24)C1=O)C(=O)N(CC(CCCCCCCCCC)CCCCCCCCCCCC)C3=O,87,195,1274.0450000000033,7
PF-C12NT,S109,6.51,6.51,0.87,12.19,0.614,69.3,23.4 ,2.95 ,1325,5.47,3.79,1.68,CC1=CC=C(C(C=CC(C2=CC(CCCCCCCCCCCC)=C(C3=CC=C(C4=CC(C5=NSN=C5C(C6=CC=C(C7=C(CCCCCCCCCCCC)C=C(C)S7)S6)=C8)=C8C9=NSN=C94)S3)S2)=C%10)=C%10C%11(CCCCCCCC)CCCCCCCC)C%11=C1,CCCCCCCCCCCCc1cc(C)sc1-c1ccc(-c2cc3c(cc(-c4ccc(-c5sc(-c6ccc7c(c6)C(CCCCCCCC)(CCCCCCCC)c6cc(C)ccc6-7)cc5CCCCCCCCCCCC)s4)c4nsnc43)c3nsnc23)s1,91,195,1326.1530000000032,10
PBDTHD-CIBTDD,S420,4.95,4.72,0.68,11.69,0.623,38.9,17.5 ,2.23 ,1331,5.53,3.71,1.68,CC(S1)=CC2=C1C(C3=CC=C(CC(CCCCCCCC)CCCCCC)S3)=C(C=C(C4=CC=C(C5=CC(Cl)=C(C6=CC(CCCCCCCCCCCC)=C(C)S6)C7=NSN=C57)S4)S8)C8=C2C9=CC=C(CC(CCCCCCCC)CCCCCC)S9,CCCCCCCCCCCCc1cc(-c2c(Cl)cc(-c3ccc(-c4cc5c(-c6ccc(CC(CCCCCC)CCCCCCCC)s6)c6sc(C)cc6c(-c6ccc(CC(CCCCCC)CCCCCCCC)s6)c5s4)s3)c3nsnc23)sc1C,88,195,1332.6500000000035,9
TP5,S20,0.84,0.84,0.68,2.55,0.49,20.9,12.3 ,1.70 ,1199,5.3,3.47,1.65,CC1=CC=C(C2=CC(N(C(CCCCCCCCCC)CCCCCCCCCC)C3=CC(C4=CC=C(C5=C(N=C(C)C(C)=N6)C6=C(C7=CC=C(C)S7)S5)S4)=CC=C38)=C8C=C2N9C(CCCCCCCCCC)CCCCCCCCCC)C9=C1,CCCCCCCCCCC(CCCCCCCCCC)n1c2cc(C)ccc2c2cc3c(cc21)c1ccc(-c2ccc(-c4sc(-c5ccc(C)s5)c5nc(C)c(C)nc45)s2)cc1n3C(CCCCCCCCCC)CCCCCCCCCC,85,195,1199.9670000000033,9
PBDTBzT-DTffBT,S195,7.3,7.16,0.9,12.93,0.627,40.5,22.0 ,1.84 ,1377,5.47,3.73,1.74,CC(S1)=CC2=C1C(C3=CC(C=C(CC(CCCC)CCCCCC)C=C4)=C4S3)=C(C=C(C5=C(CC(CC)CCCC)C=C(C6=C(F)C(F)=C(C7=CC(CC(CCCC)CC)=C(C)S7)C8=NSN=C86)S5)S9)C9=C2C%10=CC(C=C(CC(CCCC)CCCCCC)C=C%11)=C%11S%10,CCCCCCC(CCCC)Cc1ccc2sc(-c3c4cc(-c5sc(-c6c(F)c(F)c(-c7cc(CC(CC)CCCC)c(C)s7)c7nsnc67)cc5CC(CC)CCCC)sc4c(-c4cc5cc(CC(CCCC)CCCCCC)ccc5s4)c4cc(C)sc34)cc2c1,93,195,1378.1970000000026,11
PBB3,S201,2.04,2.04,0.63,6.37,0.51,181.3,91.1 ,1.99 ,1287,4.95,3.28,1.44,O=C(OCC(CCCCCC)CCCC)C1=CC2=C(C3=CC4=C(C(OCC(CCCCCC)CCCC)=C(C=C(C)S5)C5=C4OCC(CCCCCC)CCCC)S3)SC(C6=C(SC(C(OCC(CCCCCC)CCCC)=O)=C7)C7=C(C)S6)=C2S1,CCCCCCC(CCCC)COC(=O)c1cc2c(C)sc(-c3sc(-c4cc5c(OCC(CCCC)CCCCCC)c6sc(C)cc6c(OCC(CCCC)CCCCCC)c5s4)c4cc(C(=O)OCC(CCCC)CCCCCC)sc34)c2s1,86,196,1288.0900000000033,7
PBDT-DPP (P1),S257,4.35,4.35,0.64,11.27,0.602,130.0,40.0 ,3.40 ,1221,5.3,3.8,1.5,CC1=CC=C(C(N(CC(CCCCCC)CCCC)C2=O)=C(C2=C(C(S3)=CC=C3C(S4)=CC(C4=C5OCCCCCCCCCCCC)=C(OCCCCCCCCCCCC)C6=C5C=C(C)S6)N7CC(CCCC)CCCCCC)C7=O)S1,CCCCCCCCCCCCOc1c2cc(-c3ccc(C4=C5C(=O)N(CC(CCCC)CCCCCC)C(c6ccc(C)s6)=C5C(=O)N4CC(CCCC)CCCCCC)s3)sc2c(OCCCCCCCCCCCC)c2cc(C)sc12,84,196,1221.9880000000037,5
PNDTI-BT,S100,2.6,2.6,0.66,8.1,0.49,90.4,27.4 ,3.30 ,1243,5.6,4.1,1.3,O=C(C1=C2C(C3=C(C=C(C4=CC=C(C5=CC=C(C)S5)S4)S6)C6=C27)=C(C(N(CC(CCCCCCCCCC)CCCCCCCCCCCC)C3=O)=O)C8=C1C=C(C)S8)N(CC(CCCCCCCCCCCC)CCCCCCCCCC)C7=O,CCCCCCCCCCCCC(CCCCCCCCCC)CN1C(=O)c2c3cc(C)sc3c3c4c(c5cc(-c6ccc(-c7ccc(C)s7)s6)sc5c(c24)C1=O)C(=O)N(CC(CCCCCCCCCC)CCCCCCCCCCCC)C3=O,86,196,1243.9940000000033,6
