Repository: Liu-Group-UF/Machine-Learning-for-Accurate-Optical-Gap-Prediction-in-Conjugated-Polymers

File: 01-database-preprocessing-1203dp-to-1115dp/raw/sort-by-atom_number_wH-1115.csv (part 8 of 10)
Nickname,Ref. No,PCE_max(%),PCE_ave(%),Voc (V),Jsc (mA cm^2),FF,Mw (kg mol^-1),Mn (kg mol^-1),PDI (=Mw/Mn),Monomer (g mol^-1),-HOMO (eV),-LUMO (eV),bandgap(eV),SMILES,c_smiles,no_atom,no_atom_w_H,mol_weight,aromatic_ring
PDVF-10,S443,4.56,4.49,0.65,10.56,0.666,86.1,26.4 ,3.26 ,1159,5.23,3.67,1.56,CC1=CC=C(C2=C3C(C(N2CC(CCCCCCCCCCCC)CCCCCCCCCC)=O)=C(C4=CC=C(C5=CC=C(/C=C/C6=CC=C(C)S6)S5)O4)N(CC(CCCCCCCCCC)CCCCCCCCCCCC)C3=O)O1,CCCCCCCCCCCCC(CCCCCCCCCC)CN1C(=O)C2=C(c3ccc(-c4ccc(/C=C/c5ccc(C)s5)s4)o3)N(CC(CCCCCCCCCC)CCCCCCCCCCCC)C(=O)C2=C1c1ccc(C)o1,82,196,1159.8700000000038,4
PTzBT-BOBO,S83,5.9,5.6,0.89,10.5,0.63,37.0,16.0 ,2.30 ,1311,5.23,3.43,1.8,CC1=CC(CC(CCCCCC)CCCC)=C(C2=NC(SC(C3=C(CC(CCCCCC)CCCC)C=C(C4=CC(CC(CCCC)CCCCCC)=C(C5=NC(SC(C6=C(CC(CCCC)CCCCCC)C=C(C)S6)=N7)=C7S5)S4)S3)=N8)=C8S2)S1,CCCCCCC(CCCC)Cc1cc(C)sc1-c1nc2sc(-c3sc(-c4cc(CC(CCCC)CCCCCC)c(-c5nc6sc(-c7sc(C)cc7CC(CCCC)CCCCCC)nc6s5)s4)cc3CC(CCCC)CCCCCC)nc2s1,86,196,1312.2580000000032,8
d-PPDTNTz,S442,6.66,6.54,0.72,14.0,0.66,115.0,46.0 ,2.50 ,1217,5.38,3.76,1.62,CC1=CC=C(C2=C(OCC(CCCCCCCCCC)CCCCCCCCCCCC)C=C(C3=CC=C(C4=CC5=C(C=C(C)C6=NSN=C65)C7=NSN=C47)S3)C(OCC(CCCCCCCCCC)CCCCCCCCCCCC)=C2)S1,CCCCCCCCCCCCC(CCCCCCCCCC)COc1cc(-c2ccc(-c3cc4c(cc(C)c5nsnc54)c4nsnc34)s2)c(OCC(CCCCCCCCCC)CCCCCCCCCCCC)cc1-c1ccc(C)s1,84,196,1218.0040000000035,7
PTTPPz-BDTT,S254,4.86,4.86,0.7,11.1,0.625,71.8,24.2 ,2.96 ,1385,5.34,3.15,1.59,CC(S1)=CC=C1C2=C(OCCCCCCCC)C(OCCCCCCCC)=C(C(S3)=CC=C3C(S4)=CC(C4=C5C6=CC=C(CC(CC)CCCCCC)S6)=C(C7=CC=C(C[C@@H](CCCCCC)CC)S7)C8=C5C=C(C)S8)C9=C2N=C(C%10=CC=CC(C=C%11)=C%10C%12=C%11C=CC=C%12%13)C%13=N9,CCCCCCCCOc1c(OCCCCCCCC)c(-c2ccc(-c3cc4c(-c5ccc(C[C@H](CC)CCCCCC)s5)c5sc(C)cc5c(-c5ccc(CC(CC)CCCCCC)s5)c4s3)s2)c2nc3c4cccc5ccc6cccc(c3nc2c1-c1ccc(C)s1)c6c54,96,196,1386.1600000000028,13
PBDPP-1,S45,2.83,2.83,0.69,6.5,0.63,100.0,40.0 ,2.50 ,1221,5.29,3.84,1.45,CC(S1)=CC2=C1C(OC[C@H](CCCC)CC)=C(C=C(C3=CC=C(C(N(CC(CCCCCC)CCCCCCCC)C4=O)=C5C4=C(C6=CC=C(C)S6)N(CC(CCCCCC)CCCCCCCC)C5=O)S3)S7)C7=C2OC[C@H](CCCC)CC,CCCCCCCCC(CCCCCC)CN1C(=O)C2=C(c3ccc(-c4cc5c(OC[C@@H](CC)CCCC)c6sc(C)cc6c(OC[C@@H](CC)CCCC)c5s4)s3)N(CC(CCCCCC)CCCCCCCC)C(=O)C2=C1c1ccc(C)s1,84,196,1221.9880000000035,5
DP3,S298,2.73,2.69,0.674,7.06,0.573,37.5,11.3 ,3.32 ,1213,5.16,3.46,1.51,CC1=CC(CCCCCCCCCCCC)=C(C#CC#CC2=C(CCCCCCCCCCCC)C=C(C3=CC=C(C(N(CC(CCCCCC)CCCC)C4=O)=C5C4=C(C6=CC=C(C)S6)N(CC(CCCC)CCCCCC)C5=O)S3)S2)S1,CCCCCCCCCCCCc1cc(C)sc1C#CC#Cc1sc(-c2ccc(C3=C4C(=O)N(CC(CCCC)CCCCCC)C(c5ccc(C)s5)=C4C(=O)N3CC(CCCC)CCCCCC)s2)cc1CCCCCCCCCCCC,84,196,1214.0120000000034,4
PTBITT,S414,2.4,2.4,1.07,4.2,0.53,114.0,56.1 ,2.03 ,1283,5.85,3.4,1.73,O=C(N1CC(CCCCCCCCCC)CCCCCCCCCCCC)C2C=C(C)SC2C3=C(C(SC(C(SC(C4=CC(SC(C)=C5)=C5S4)=C6)=C6C(N7CC(CCCCCCCCCC)CCCCCCCCCCCC)=O)=C8C7=O)=C8S3)C1=O,CCCCCCCCCCCCC(CCCCCCCCCC)CN1C(=O)c2c(sc3c2sc2c4sc(-c5cc6sc(C)cc6s5)cc4c(=O)n(CC(CCCCCCCCCC)CCCCCCCCCCCC)c(=O)c32)C2SC(C)=CC2C1=O,86,196,1284.1060000000032,6
PDPPHT-BDTT,S488,2.46,2.46,0.77,7.26,0.44,25.7,14.3 ,1.80 ,1297,5.4,3.53,1.5,O=C1N(CC(CC)CCCC)C(C2=CC(CCCCCC)=C(C)S2)=C3C(N(CC(CC)CCCC)C(C4=CC(CCCCCC)=C(S4)C5=CC6=C(C(C7=CC=C(CC(CC)CCCC)S7)=C(C=C(C)S8)C8=C6C9=CC=C(CC(CC)CCCC)S9)S5)=C31)=O,CCCCCCc1cc(C2=C3C(=O)N(CC(CC)CCCC)C(c4cc(CCCCCC)c(-c5cc6c(-c7ccc(CC(CC)CCCC)s7)c7sc(C)cc7c(-c7ccc(CC(CC)CCCC)s7)c6s5)s4)=C3C(=O)N2CC(CC)CCCC)sc1C,88,196,1298.1360000000034,7
PCz-C12NT,S109,4.85,4.85,0.76,11.31,0.564,84.3,21.6 ,3.89 ,1340,5.35,3.72,1.63,CC1=CC=C(C(C=CC(C2=CC(CCCCCCCCCCCC)=C(C3=CC=C(C4=CC(C5=NSN=C5C(C6=CC=C(C7=C(CCCCCCCCCCCC)C=C(C)S7)S6)=C8)=C8C9=NSN=C94)S3)S2)=C%10)=C%10N%11C(CCCCCCCC)CCCCCCCC)C%11=C1,CCCCCCCCCCCCc1cc(C)sc1-c1ccc(-c2cc3c(cc(-c4ccc(-c5sc(-c6ccc7c8ccc(C)cc8n(C(CCCCCCCC)CCCCCCCC)c7c6)cc5CCCCCCCCCCCC)s4)c4nsnc43)c3nsnc23)s1,92,197,1341.168000000003,11
pDTBDT-TTEH,S284,6.74,6.5,0.72,15.77,0.594,80.0,37.0 ,2.16 ,1319,5.29,3.66,1.63,CC(S1)=CC2=C1C3=C(C(C4=CC(CCCCCCCCCC)=C(CCCCCCCCCC)S4)=C(C5=C(C=C(C6=C7C(C=C(C(C(CC)CCCC)=O)S7)=C(C)S6)S5)S8)C8=C3C9=CC(CCCCCCCCCC)=C(CCCCCCCCCC)S9)S2,CCCCCCCCCCc1cc(-c2c3sc4cc(-c5sc(C)c6cc(C(=O)C(CC)CCCC)sc56)sc4c3c(-c3cc(CCCCCCCCCC)c(CCCCCCCCCC)s3)c3sc4cc(C)sc4c23)sc1CCCCCCCCCC,87,197,1320.273000000003,9
PFDTPQX,S326,3.4,3.4,0.72,8.62,0.55,70.0,34.0 ,2.17 ,1225,5.06,2.61,2.19,CC1=CC2=C(C(C(N=C(C3=CC=CC=C3)C(C4=CC=CC=C4)=N5)=C5C6=C7N(CCCCCCCCCCCC)C8=C6SC(C9=CC%10=C(C(C=CC(C)=C%11)=C%11C%10(CCCCCCCC)CCCCCCCC)C=C9)=C8)=C7N2CCCCCCCCCCCC)S1,CCCCCCCCCCCCn1c2cc(C)sc2c2c3nc(-c4ccccc4)c(-c4ccccc4)nc3c3c4sc(-c5ccc6c(c5)C(CCCCCCCC)(CCCCCCCC)c5cc(C)ccc5-6)cc4n(CCCCCCCCCCCC)c3c21,89,197,1225.939000000003,10
PBDT2FBT-T2,S198,5.22,5.11,0.9,10.6,0.547,48.6,42.8 ,1.13 ,1441,5.37,3.61,1.73,CC(S1)=CC2=C1C(C3=CC=C(C4=CC=C(CC(CCCCCC)CCCC)S4)S3)=C(C=C(C5=C(CC(CC)CCCC)C=C(C6=C(F)C(F)=C(C7=CC(CC(CCCC)CC)=C(C)S7)C8=NSN=C86)S5)S9)C9=C2C%10=CC=C(C%11=CC=C(CC(CCCC)CCCCCC)S%11)S%10,CCCCCCC(CCCC)Cc1ccc(-c2ccc(-c3c4cc(-c5sc(-c6c(F)c(F)c(-c7cc(CC(CC)CCCC)c(C)s7)c7nsnc67)cc5CC(CC)CCCC)sc4c(-c4ccc(-c5ccc(CC(CCCC)CCCCCC)s5)s4)c4cc(C)sc34)s2)s1,95,197,1442.3310000000026,11
PC3,S148,6.68,6.68,0.93,11.18,0.633,23.1,14.7 ,1.60 ,1262,5.44,3.65,1.97,CC1=CC(C2(CCCCCC)CCCCCC)=C(C=C1)C3=C2C=C(C(C=C4C(C5=CC=C(C6=CC=C(C7=C(OCCCC)C(OCCCC)=C(C8=CC=C(C)S8)C9=NSN=C97)S6)C=C5C4(CCCCCC)CCCCCC)=C%10)=C%10N%11CC(CC)CCCC)C%11=C3,CCCCCCC1(CCCCCC)c2cc(C)ccc2-c2cc3c(cc21)c1cc2c(cc1n3CC(CC)CCCC)-c1ccc(-c3ccc(-c4c(OCCCC)c(OCCCC)c(-c5ccc(C)s5)c5nsnc45)s3)cc1C2(CCCCCC)CCCCCC,90,197,1262.9780000000032,9
DT-PDPP2T-DBT,S93,5.3,5.3,0.76,10.2,0.68,552.0,149.9 ,3.68 ,1183,5.36,3.74,1.62,CC1=CC=C(C2=C3C(C(N2CC(CCCCCCCCCCCC)CCCCCCCCCC)=O)=C(C4=CC=C(C5=CC=C(C(C=CC(C)=C6)=C6S7)C7=C5)S4)N(CC(CCCCCCCCCCCC)CCCCCCCCCC)C3=O)S1,CCCCCCCCCCCCC(CCCCCCCCCC)CN1C(=O)C2=C(c3ccc(-c4ccc5c(c4)sc4cc(C)ccc45)s3)N(CC(CCCCCCCCCC)CCCCCCCCCCCC)C(=O)C2=C1c1ccc(C)s1,83,197,1183.9610000000034,5
PBDT-TPTI (P1),S175,5.3,5.3,0.9,9.26,0.636,124.7,30.2 ,4.13 ,1245,5.45,2.68,2.03,CC(S1)=CC2=C1C(OCC(CCCC)CC)=C3C(SC(C4=CC5=C(C6=CC(C(N(CC(CCCCCCCC)CCCCCC)C7=C8SC(C)=C7)=O)=C8C=C6C(N5CC(CCCCCCCC)CCCCCC)=O)S4)=C3)=C2OCC(CCCC)CC,CCCCCCCCC(CCCCCC)Cn1c(=O)c2cc3c(cc2c2sc(C)cc21)c(=O)n(CC(CCCCCC)CCCCCCCC)c1cc(-c2cc4c(OCC(CC)CCCC)c5sc(C)cc5c(OCC(CC)CCCC)c4s2)sc31,86,198,1246.0100000000034,8
PNTz4TF4,S106,6.5,5.9,0.93,10.5,0.66,34.1,15.8 ,2.16 ,1345,5.49,3.56,1.62,CC1=C(CC(CCCCCCCCCC)CCCCCCCCCCCC)C=C(C2=CC(C3=NSN=C3C(C4=CC(CC(CCCCCCCCCCCC)CCCCCCCCCC)=C(C5=C(F)C(F)=C(C6=C(F)C(F)=C(C)S6)S5)S4)=C7)=C7C8=NSN=C82)S1,CCCCCCCCCCCCC(CCCCCCCCCC)Cc1cc(-c2cc3c(cc(-c4cc(CC(CCCCCCCCCC)CCCCCCCCCCCC)c(-c5sc(-c6sc(C)c(F)c6F)c(F)c5F)s4)c4nsnc43)c3nsnc23)sc1C,90,198,1346.122000000004,8
PTBI2Tz,S414,0.05,0.05,0.4,0.34,0.32,517.0,114.0 ,4.54 ,1311,6.12,3.56,1.91,O=C(N1CC(CCCCCCCCCC)CCCCCCCCCCCC)C2C=C(C)SC2C3=C(C(SC(C(SC(C4=CN=C(C5=NC=C(C)S5)S4)=C6)=C6C(N7CC(CCCCCCCCCC)CCCCCCCCCCCC)=O)=C8C7=O)=C8S3)C1=O,CCCCCCCCCCCCC(CCCCCCCCCC)CN1C(=O)c2c(sc3c2sc2c4sc(-c5cnc(-c6ncc(C)s6)s5)cc4c(=O)n(CC(CCCCCCCCCC)CCCCCCCCCCCC)c(=O)c32)C2SC(C)=CC2C1=O,88,198,1312.120000000003,6
PNTz4TF2,S106,10.5,10.1,0.82,19.3,0.67,1520.0,66.5 ,22.90 ,1309,5.38,3.53,1.6,CC1=C(CC(CCCCCCCCCC)CCCCCCCCCCCC)C=C(C2=CC(C3=NSN=C3C(C4=CC(CC(CCCCCCCCCCCC)CCCCCCCCCC)=C(C5=CC(F)=C(C6=C(F)C=C(C)S6)S5)S4)=C7)=C7C8=NSN=C82)S1,CCCCCCCCCCCCC(CCCCCCCCCC)Cc1cc(-c2cc3c(cc(-c4cc(CC(CCCCCCCCCC)CCCCCCCCCCCC)c(-c5cc(F)c(-c6sc(C)cc6F)s5)s4)c4nsnc43)c3nsnc23)sc1C,88,198,1310.1420000000037,8
PNOz4T,S9,8.9,8.5,0.96,14.5,0.64,417.0,57.2 ,7.28 ,1241,5.48,3.65,1.52,CC1=CC=C(C2=C(CC(CCCCCCCCCC)CCCCCCCCCCCC)C=C(C3=CC(C4=NON=C4C(C5=CC(CC(CCCCCCCCCCCC)CCCCCCCCCC)=C(C6=CC=C(C)S6)S5)=C7)=C7C8=NON=C83)S2)S1,CCCCCCCCCCCCC(CCCCCCCCCC)Cc1cc(-c2cc3c(cc(-c4cc(CC(CCCCCCCCCC)CCCCCCCCCCCC)c(-c5ccc(C)s5)s4)c4nonc43)c3nonc23)sc1-c1ccc(C)s1,86,198,1242.0260000000035,8
poly(DPP-alt-BP),S464,1.97,1.97,0.75,7.25,0.362,380.2,194.0 ,1.96 ,1153,5.5,3.82,1.64,CC1=CC=C(C2=C3C(C(N2CC(CCCCCCCCCC)CCCCCCCCCCCC)=O)=C(C4=CC=C(C5=CC=C(C6=CC=C(C)C=C6)C=C5)S4)N(CC(CCCCCCCCCCCC)CCCCCCCCCC)C3=O)S1,CCCCCCCCCCCCC(CCCCCCCCCC)CN1C(=O)C2=C(c3ccc(-c4ccc(-c5ccc(C)cc5)cc4)s3)N(CC(CCCCCCCCCC)CCCCCCCCCCCC)C(=O)C2=C1c1ccc(C)s1,82,198,1153.9100000000037,4
PNTz4T,S7,10.1,9.77,0.71,19.4,0.734,126.2,52.6 ,2.40 ,1273,5.14,3.46,1.56,CC1=CC=C(C2=C(CC(CCCCCCCCCC)CCCCCCCCCCCC)C=C(C3=CC(C4=NSN=C4C(C5=CC(CC(CCCCCCCCCCCC)CCCCCCCCCC)=C(C6=CC=C(C)S6)S5)=C7)=C7C8=NSN=C83)S2)S1,CCCCCCCCCCCCC(CCCCCCCCCC)Cc1cc(-c2cc3c(cc(-c4cc(CC(CCCCCCCCCC)CCCCCCCCCCCC)c(-c5ccc(C)s5)s4)c4nsnc43)c3nsnc23)sc1-c1ccc(C)s1,86,198,1274.1620000000034,8
PBDT-ID,S269,2.8,2.8,0.85,6.4,0.52,165.0,33.0 ,5.00 ,1183,5.81,4.18,1.63,CC1=CC2=C(OCC(CC)CCCC)C(S3)=C(C(OCC(CC)CCCC)=C2S1)C=C3C4=CC5=C(/C(C(N5CC(CCCCCCCC)CCCCCC)=O)=C6C(N(CC(CCCCCC)CCCCCCCC)C7=CC(C)=CC=C7\6)=O)C=C4,CCCCCCCCC(CCCCCC)CN1C(=O)/C(=C2/C(=O)N(CC(CCCCCC)CCCCCCCC)c3cc(-c4cc5c(OCC(CC)CCCC)c6sc(C)cc6c(OCC(CC)CCCC)c5s4)ccc32)c2ccc(C)cc21,84,198,1183.8920000000037,5
PIDT-TZ,S317,3.04,3.04,0.9,8.85,0.381,13.3,8.7 ,1.53 ,1211,5.22,2.97,1.82,CC1=CC2=C(C(C=C(C(CCCCCCCCCCCC)(CCCCCCCCCCCC)C3=C4SC(C5=CC=C(C6=NN=C(C7=CC=C(C)S7)N=N6)S5)=C3)C4=C8)=C8C2(CCCCCCCCCCCC)CCCCCCCCCCCC)S1,CCCCCCCCCCCCC1(CCCCCCCCCCCC)c2cc3c(cc2-c2sc(C)cc21)C(CCCCCCCCCCCC)(CCCCCCCCCCCC)c1cc(-c2ccc(-c4nnc(-c5ccc(C)s5)nn4)s2)sc1-3,84,198,1212.0440000000033,6
PCDTPQX,S326,2.95,2.95,0.7,8.27,0.51,50.9,30.2 ,1.68 ,1240,5.02,2.64,2.18,CC1=CC2=C(C(C(N=C(C3=CC=CC=C3)C(C4=CC=CC=C4)=N5)=C5C6=C7N(CCCCCCCCCCCC)C8=C6SC(C9=CC%10=C(C(C=CC(C)=C%11)=C%11N%10C(CCCCCCCC)CCCCCCCC)C=C9)=C8)=C7N2CCCCCCCCCCCC)S1,CCCCCCCCCCCCn1c2cc(C)sc2c2c3nc(-c4ccccc4)c(-c4ccccc4)nc3c3c4sc(-c5ccc6c7ccc(C)cc7n(C(CCCCCCCC)CCCCCCCC)c6c5)cc4n(CCCCCCCCCCCC)c3c21,90,199,1240.954000000003,11
PBDTT-LTPD,S158,7.59,7.59,1.0,14.32,0.52,36.2,15.6 ,2.32 ,1383,5.62,3.43,2.04,CC1=C(C(N(CCCCCCCC)C2=O)=O)C2=C(C(S3)=C(CCCCCC)C(CCCCCC)=C3C4=C(C(N(CCCCCCCC)C5=O)=O)C5=C(C6=CC(C(C7=CC=C(CC(CCCC)CC)S7)=C(SC(C)=C8)C8=C9C%10=CC=C(C[C@@H](CCCC)CC)S%10)=C9S6)S4)S1,CCCCCCCCN1C(=O)c2c(C)sc(-c3sc(-c4sc(-c5cc6c(-c7ccc(CC(CC)CCCC)s7)c7sc(C)cc7c(-c7ccc(C[C@H](CC)CCCC)s7)c6s5)c5c4C(=O)N(CCCCCCCC)C5=O)c(CCCCCC)c3CCCCCC)c2C1=O,93,199,1384.207000000003,8
P3SDTQ,S370,0.72,0.72,0.63,2.48,0.45,15.5,9.3 ,1.85 ,1457,5.35,3.72,1.63,CC1=CC(CCC(CC)CCCCC)=C(C2=CC=C(C3=C(CCC(CCCCC)CC)C=C(C4=CC=C(C5=C(N=C(C6=CC=C(OCCC(CCCCC)CC)C=C6)C(C7=CC=C(OCCC(CC)CCCCC)C=C7)=N8)C8=C(C9=CC=C(C)S9)C=C5)S4)[Se]3)[Se]2)[Se]1,CCCCCC(CC)CCOc1ccc(-c2nc3c(-c4ccc(C)s4)ccc(-c4ccc(-c5cc(CCC(CC)CCCCC)c(-c6ccc(-c7[se]c(C)cc7CCC(CC)CCCCC)[se]6)[se]5)s4)c3nc2-c2ccc(OCCC(CC)CCCCC)cc2)cc1,91,199,1454.7920000000033,9
TBTIT-h,S291,9.1,9.1,0.72,17.7,0.71,546.0,151.0 ,3.60 ,1269,5.1,3.5,1.6,CC1=CC(SC2=C3C=C4C(/C(C(N4CC(CCCCCCCCCC)CCCCCCCCCCCC)=O)=C5C(N(CC(CCCCCCCCCC)CCCCCCCCCCCC)C6=C\5C=C7C(C(SC(C8=CC=C(C)S8)=C9)=C9S7)=C6)=O)=C2)=C3S1,CCCCCCCCCCCCC(CCCCCCCCCC)CN1C(=O)/C(=C2/C(=O)N(CC(CCCCCCCCCC)CCCCCCCCCCCC)c3cc4c(cc32)sc2cc(-c3ccc(C)s3)sc24)c2cc3sc4cc(C)sc4c3cc21,87,199,1270.1010000000033,7
PNDT3BTz-DT,S105,3.8,3.8,0.7,8.4,0.64,54.5,30.3 ,1.80 ,1239,5.15,3.45,1.7,CC1=CC2=CC=C(C(C=C3)=C2S1)C4=C3C=C(S4)C5=C(CC(CCCCCCCCCC)CCCCCCCCCCCC)C=C(C6=CC=C(C7=CC(CC(CCCCCCCCCCCC)CCCCCCCCCC)=C(C)S7)C8=NSN=C68)S5,CCCCCCCCCCCCC(CCCCCCCCCC)Cc1cc(-c2ccc(-c3cc(CC(CCCCCCCCCC)CCCCCCCCCCCC)c(-c4cc5ccc6c(ccc7cc(C)sc76)c5s4)s3)c3nsnc23)sc1C,85,199,1240.1190000000036,8
P3TDTQ,S370,0.56,0.56,0.67,1.82,0.46,12.3,8.4 ,1.46 ,1313,5.37,3.67,1.7,CC1=CC(CCC(CC)CCCCC)=C(C2=CC=C(C3=C(CCC(CCCCC)CC)C=C(C4=CC=C(C5=C(N=C(C6=CC=C(OCCC(CCCCC)CC)C=C6)C(C7=CC=C(OCCC(CC)CCCCC)C=C7)=N8)C8=C(C9=CC=C(C)S9)C=C5)S4)S3)S2)S1,CCCCCC(CC)CCOc1ccc(-c2nc3c(-c4ccc(C)s4)ccc(-c4ccc(-c5cc(CCC(CC)CCCCC)c(-c6ccc(-c7sc(C)cc7CCC(CC)CCCCC)s6)s5)s4)c3nc2-c2ccc(OCCC(CC)CCCCC)cc2)cc1,91,199,1314.113000000003,9
PFDCTBT-C8,S336,7.0,7.0,0.83,12.57,0.668,94.7,33.0 ,2.87 ,1189,5.3,3.55,1.71,CC1=CC2=C(C(C=C(C(CCCCCCCC)(CCCCCCCC)C3=C4C=C5C(C(SC(C6=CC=C(C)C7=NSN=C76)=C8)=C8C5(CCCCCCCC)CCCCCCCC)=C3)C4=C9)=C9C2(CCCCCCCC)CCCCCCCC)S1,CCCCCCCCC1(CCCCCCCC)c2cc3c(cc2-c2cc4c(cc21)-c1sc(-c2ccc(C)c5nsnc25)cc1C4(CCCCCCCC)CCCCCCCC)C(CCCCCCCC)(CCCCCCCC)c1cc(C)sc1-3,84,200,1190.0120000000034,6
P2,S502,3.33,3.21,0.86,7.48,0.52,21.4,12.6 ,1.69 ,1264,5.41,3.39,2.02,CC1=CC(N(CCCCCCCC)C2=C3C=CC(C4=CC=C(C5=C(OCCCCCCCC)C(OCCCCCCCC)=C(C6=CC=C(C)S6)C7=C5N=C(C8=CC=C(OCCCCCCCC)C=C8)C(C9=CC=C(OCCCCCCCC)C=C9)=N7)S4)=C2)=C3C=C1,CCCCCCCCOc1ccc(-c2nc3c(-c4ccc(C)s4)c(OCCCCCCCC)c(OCCCCCCCC)c(-c4ccc(-c5ccc6c7ccc(C)cc7n(CCCCCCCC)c6c5)s4)c3nc2-c2ccc(OCCCCCCCC)cc2)cc1,91,200,1264.925000000003,9
PBDT-PQD3,S255,2.9,2.9,1.03,7.3,0.39,573.1,179.1 ,3.20 ,1356,5.82,3.72,1.64,CC(S1)=CC=C1C2=C3C(C(N(CC(CC)CCCC)C3=O)=O)=C(C(S4)=CC=C4C(S5)=CC(C5=C6OCC(CCCC)CC)=C(OCC(CC)CCCC)C7=C6C=C(C)S7)C8=C2N=C(C9=CC(OCCCCCCCC)=CC=C9)C(C%10=CC=CC(OCCCCCCCC)=C%10)=N8,CCCCCCCCOc1cccc(-c2nc3c(-c4ccc(C)s4)c4c(c(-c5ccc(-c6cc7c(OCC(CC)CCCC)c8sc(C)cc8c(OCC(CC)CCCC)c7s6)s5)c3nc2-c2cccc(OCCCCCCCC)c2)C(=O)N(CC(CC)CCCC)C4=O)c1,95,200,1357.025000000003,9
PTZ6,S458,8.1,7.9,0.96,10.9,0.767,58.8,31.3 ,1.88 ,1353,5.36,3.36,2.0,CC1=CC2=C(C(C3=CC(OCCCCCC)=CC(OCCCCCC)=C3)=C(C=C(C4=CC=C(C5=C(CCCCCCCCC)N=C(C6=NC(CCCCCCCCC)=C(C7=CC=C(C)S7)S6)S5)S4)S8)C8=C2C9=CC(OCCCCCC)=CC(OCCCCCC)=C9)S1,CCCCCCCCCc1nc(-c2nc(CCCCCCCCC)c(-c3ccc(-c4cc5c(-c6cc(OCCCCCC)cc(OCCCCCC)c6)c6sc(C)cc6c(-c6cc(OCCCCCC)cc(OCCCCCC)c6)c5s4)s3)s2)sc1-c1ccc(C)s1,92,200,1354.1560000000034,9
PIDT-TTz,S317,5.79,5.79,0.89,13.3,0.489,27.6,17.4 ,1.59 ,1271,5.21,2.94,1.83,CC1=CC2=C(C(C=C(C(CCCCCCCCCCCC)(CCCCCCCCCCCC)C3=C4SC(C5=CC=C(C6=NC(SC(C7=CC=C(C)S7)=N8)=C8S6)S5)=C3)C4=C9)=C9C2(CCCCCCCCCCCC)CCCCCCCCCCCC)S1,CCCCCCCCCCCCC1(CCCCCCCCCCCC)c2cc3c(cc2-c2sc(C)cc21)C(CCCCCCCCCCCC)(CCCCCCCCCCCC)c1cc(-c2ccc(-c4nc5sc(-c6ccc(C)s6)nc5s4)s2)sc1-3,86,200,1272.1860000000036,7
PTBI2T,S414,5.6,5.6,1.05,8.2,0.66,183.0,76.2 ,2.40 ,1309,5.7,3.22,1.78,O=C(N1CC(CCCCCCCCCC)CCCCCCCCCCCC)C2C=C(C)SC2C3=C(C(SC(C(SC(C4=CC=C(C5=CC=C(C)S5)S4)=C6)=C6C(N7CC(CCCCCCCCCC)CCCCCCCCCCCC)=O)=C8C7=O)=C8S3)C1=O,CCCCCCCCCCCCC(CCCCCCCCCC)CN1C(=O)c2c(sc3c2sc2c4sc(-c5ccc(-c6ccc(C)s6)s5)cc4c(=O)n(CC(CCCCCCCCCC)CCCCCCCCCCCC)c(=O)c32)C2SC(C)=CC2C1=O,88,200,1310.1440000000032,6
P1,S502,1.51,1.44,0.87,3.77,0.46,25.1,13.7 ,1.83 ,1264,5.49,3.5,1.99,CC1=CC(N(CCCCCCCC)C2=C3C=CC(C4=CC=C(C5=C(OCCCCCCCC)C(OCCCCCCCC)=C(C6=CC=C(C)S6)C7=C5N=C(C8=CC=CC(OCCCCCCCC)=C8)C(C9=CC(OCCCCCCCC)=CC=C9)=N7)S4)=C2)=C3C=C1,CCCCCCCCOc1cccc(-c2nc3c(-c4ccc(C)s4)c(OCCCCCCCC)c(OCCCCCCCC)c(-c4ccc(-c5ccc6c7ccc(C)cc7n(CCCCCCCC)c6c5)s4)c3nc2-c2cccc(OCCCCCCCC)c2)c1,91,200,1264.925000000003,9
PBDTFQ-TT,S46,5.6,5.29,0.82,10.87,0.59,42.0,15.0 ,2.80 ,1403,5.9,4.23,1.71,CC(S1)=CC2=C1C(CC(CCCC)CCCCCC)=C(C=C(C3=CC4=C(C=C(C5=C(F)C(F)=C(C6=CC7=C(C=C(C)S7)S6)C8=C5N=C(C9=CC=C(OCCCCCCCC)C=C9)C(C%10=CC=C(OCCCCCCCC)C=C%10)=N8)S4)S3)S%11)C%11=C2CC(CCCCCC)CCCC,CCCCCCCCOc1ccc(-c2nc3c(-c4cc5sc(C)cc5s4)c(F)c(F)c(-c4cc5sc(-c6cc7c(CC(CCCC)CCCCCC)c8sc(C)cc8c(CC(CCCC)CCCCCC)c7s6)cc5s4)c3nc2-c2ccc(OCCCCCCCC)cc2)cc1,96,200,1404.1660000000024,11
P3TI,S118,6.3,6.3,0.7,13.1,0.69,211.7,73.0 ,2.90 ,1209,5.82,3.83,1.5,CC1=CC(CCCCCCCC)=C(C2=CC=C(C3=C(CCCCCCCC)C=C(C4=CC=C(/C(C(N5CC(CCCCCCCC)CCCCCC)=O)=C6C(N(CC(CCCCCCCC)CCCCCC)C7=C\6C=CC(C)=C7)=O)C5=C4)S3)S2)S1,CCCCCCCCc1cc(C)sc1-c1ccc(-c2sc(-c3ccc4c(c3)N(CC(CCCCCC)CCCCCCCC)C(=O)/C4=C3/C(=O)N(CC(CCCCCC)CCCCCCCC)c4cc(C)ccc43)cc2CCCCCCCC)s1,85,201,1209.9990000000034,5
P-TT,S437,9.96,9.58,0.8,18.15,0.686,125.3,58.0 ,2.16 ,1339,5.3,3.13,1.62,FC1=C(C2=CC(C3=CC=C(CC(CCCCCCCCCC)CCCCCCCCCCCC)S3)=C(C)S2)C4=NSN=C4C(C5=CC(C6=CC=C(CC(CCCCCCCCCCCC)CCCCCCCCCC)S6)=C(C7=CC(SC(C)=C8)=C8S7)S5)=C1F,CCCCCCCCCCCCC(CCCCCCCCCC)Cc1ccc(-c2cc(-c3c(F)c(F)c(-c4cc(-c5ccc(CC(CCCCCCCCCC)CCCCCCCCCCCC)s5)c(-c5cc6sc(C)cc6s5)s4)c4nsnc34)sc2C)s1,89,201,1340.2330000000036,8
PBDT_TEH-TBT_HD (P3),S185,7.5,7.32,0.633,18.15,0.652,22.9,6.1 ,3.77 ,1426,4.78,3.22,1.56,CC(S1)=CC2=C1C(C3=CC=C(CC(CCCC)CC)S3)=C(C=C(C4=C5C(SC(CCCCCC)=C5)=C(C6=C(C(N(CC(CCCCCCCC)CCCCCC)C7=O)=O)C7=C(C8=C9C(C=C(CCCCCC)S9)=C(C)S8)S6)S4)S%10)C%10=C2C%11=CC=C(CC(CC)CCCC)S%11,CCCCCCCCC(CCCCCC)CN1C(=O)c2c(-c3sc(C)c4cc(CCCCCC)sc34)sc(-c3sc(-c4cc5c(-c6ccc(CC(CC)CCCC)s6)c6sc(C)cc6c(-c6ccc(CC(CC)CCCC)s6)c5s4)c4cc(CCCCCC)sc34)c2C1=O,94,201,1427.366000000003,10
Iso2EH,S99,0.3,0.3,0.88,0.8,0.58,126.0,53.0 ,2.40 ,1209,5.81,3.93,1.6,CC1=CC(CC(CCCC)CC)=C(C2=CC=C(C3=C(CC(CCCC)CC)C=C(C4=CC=C(/C(C(N5CC(CCCCCCCC)CCCCCC)=O)=C6C(N(CC(CCCCCCCC)CCCCCC)C7=C\6C=CC(C)=C7)=O)C5=C4)S3)S2)S1,CCCCCCCCC(CCCCCC)CN1C(=O)/C(=C2/C(=O)N(CC(CCCCCC)CCCCCCCC)c3cc(-c4cc(CC(CC)CCCC)c(-c5ccc(-c6sc(C)cc6CC(CC)CCCC)s5)s4)ccc32)c2ccc(C)cc21,85,201,1209.9990000000037,5
pDTBDT-DTPD,S284,2.83,2.7,0.79,6.64,0.539,42.0,25.0 ,1.68 ,1374,5.53,3.87,1.66,CC(S1)=CC2=C1C3=C(C(C4=CC(CCCCCCCCCC)=C(CCCCCCCCCC)S4)=C(C5=C(C=C(C6=C7C(C8=C(C(N(CCCCCCCC)C8=O)=O)S7)=C(C)S6)S5)S9)C9=C3C%10=CC(CCCCCCCCCC)=C(CCCCCCCCCC)S%10)S2,CCCCCCCCCCc1cc(-c2c3sc4cc(-c5sc(C)c6c7c(sc56)C(=O)N(CCCCCCCC)C7=O)sc4c3c(-c3cc(CCCCCCCCCC)c(CCCCCCCCCC)s3)c3sc4cc(C)sc4c23)sc1CCCCCCCCCC,91,202,1375.3090000000032,9
PDTCCBT,S337,4.6,4.6,0.74,10.3,0.6,61.0,38.1 ,1.60 ,1204,5.31,3.67,1.64,CC1=CC2=C(C(C=C(N(C(CCCCCCCC)CCCCCCCC)C3=C4C=C5C(C(SC(C6=CC=C(C)C7=NSN=C76)=C8)=C8C5(CCCCCCCC)CCCCCCCC)=C3)C4=C9)=C9C2(CCCCCCCC)CCCCCCCC)S1,CCCCCCCCC(CCCCCCCC)n1c2cc3c(cc2c2cc4c(cc21)-c1sc(-c2ccc(C)c5nsnc25)cc1C4(CCCCCCCC)CCCCCCCC)C(CCCCCCCC)(CCCCCCCC)c1cc(C)sc1-3,85,202,1205.0270000000035,7
PIDT-DTBT,S317,6.17,6.17,0.82,13.27,0.567,21.3,11.7 ,1.82 ,1265,5.24,3.1,1.68,CC1=CC2=C(C(C=C(C(CCCCCCCCCCCC)(CCCCCCCCCCCC)C3=C4SC(C5=CC=C(C6=CC=C(C7=CC=C(C)S7)C8=NSN=C86)S5)=C3)C4=C9)=C9C2(CCCCCCCCCCCC)CCCCCCCCCCCC)S1,CCCCCCCCCCCCC1(CCCCCCCCCCCC)c2cc3c(cc2-c2sc(C)cc21)C(CCCCCCCCCCCC)(CCCCCCCCCCCC)c1cc(-c2ccc(-c4ccc(-c5ccc(C)s5)c5nsnc45)s2)sc1-3,87,203,1266.1570000000036,7
PC6BT6,S439,6.39,6.21,0.98,12.91,0.505,47.3,27.8 ,1.70 ,1290,5.49,3.56,2.01,CC1=CC2=C(C3=CC(N(CCCCCC)C4=C5C=C6C(C7=CC=C(C8=CC=C(C9=C(OCCCCCC)C(OCCCCCC)=C(C%10=CC=C(C)S%10)C%11=NSN=C%119)S8)C=C7C6(CCCCCC)CCCCCC)=C4)=C5C=C3C2(CCCCCC)CCCCCC)C=C1,CCCCCCOc1c(OCCCCCC)c(-c2ccc(-c3ccc4c(c3)C(CCCCCC)(CCCCCC)c3cc5c6cc7c(cc6n(CCCCCC)c5cc3-4)-c3ccc(C)cc3C7(CCCCCC)CCCCCC)s2)c2nsnc2c1-c1ccc(C)s1,92,203,1291.032000000003,9
PSB-DTDFBT,S493,0.48,0.41,0.58,2.97,0.28,83.6,40.2 ,2.08 ,1385,5.3,3.55,2.16,CC1=CC2=C(C(C3=CC=C(SCC(CCCCCC)CCCCCCCC)C=C3)=C(C=C(C4=C(CCCCCC)C=C(C5=C(F)C(F)=C(C6=CC(CCCCCC)=C(C)S6)C7=NSN=C75)S4)S8)C8=C2C9=CC=C(SCC(CCCCCC)CCCCCCCC)C=C9)S1,CCCCCCCCC(CCCCCC)CSc1ccc(-c2c3cc(-c4sc(-c5c(F)c(F)c(-c6cc(CCCCCC)c(C)s6)c6nsnc56)cc4CCCCCC)sc3c(-c3ccc(SCC(CCCCCC)CCCCCCCC)cc3)c3cc(C)sc23)cc1,93,203,1386.261000000003,9
PSiFDCTBT,S338,4.3,4.2,0.86,8.8,0.56,93.5,37.4 ,2.50 ,1341,5.32,3.71,1.76,CC1=CC2=C(C(C=C([Si](CCCCCCCC)(CCCCCCCC)C3=C4C=C5C(C(SC(C6=CC=C(C)C7=NSN=C76)=C8)=C8C5(C9=CC=C(CCCCC)C=C9)C%10=CC=C(CCCCC)C=C%10)=C3)C4=C%11)=C%11C2(C%12=CC=C(CCCCC)C=C%12)C%13=CC=C(CCCCC)C=C%13)S1,CCCCCCCC[Si]1(CCCCCCCC)c2cc3c(cc2-c2cc4c(cc21)-c1sc(-c2ccc(C)c5nsnc25)cc1C4(c1ccc(CCCCC)cc1)c1ccc(CCCCC)cc1)C(c1ccc(CCCCC)cc1)(c1ccc(CCCCC)cc1)c1cc(C)sc1-3,96,204,1342.1550000000027,10
PDTBDT-ID,S287,4.43,4.43,0.7,12.58,0.503,25.8,14.7 ,1.76 ,1295,5.38,3.8,1.58,CC(S1)=CC2=C1C3=C(C(OCC(CC)CCCC)=C(C4=C(C=C(C5=CC=C(/C(C(N6CC(CCCCCC)CCCCCCCC)=O)=C7C(C=CC(C)=C8)=C8N(CC(CCCCCC)CCCCCCCC)C/7=O)C6=C5)S4)S9)C9=C3OCC(CCCC)CC)S2,CCCCCCCCC(CCCCCC)CN1C(=O)/C(=C2/C(=O)N(CC(CCCCCC)CCCCCCCC)c3cc(-c4cc5sc6c(OCC(CC)CCCC)c7c(sc8cc(C)sc87)c(OCC(CC)CCCC)c6c5s4)ccc32)c2ccc(C)cc21,90,204,1296.0700000000036,7
PSBT,S177,5.18,5.18,0.94,11.11,0.496,9.9,7.6 ,1.30 ,1375,5.4,3.59,1.81,CC1=CC2=C(C(C=C(SC3=C4C=C5C(C(SC(C6=C(OCCCCCC)C(OCCCCCC)=C(C)C7=NSN=C76)=C8)=C8C5(C9=CC=C(CCCCCC)C=C9)C%10=CC=C(CCCCCC)C=C%10)=C3)C4=C%11)=C%11C2(C%12=CC=C(CCCCCC)C=C%12)C%13=CC=C(CCCCCC)C=C%13)S1,CCCCCCOc1c(OCCCCCC)c(-c2cc3c(s2)-c2cc4sc5cc6c(cc5c4cc2C3(c2ccc(CCCCCC)cc2)c2ccc(CCCCCC)cc2)C(c2ccc(CCCCCC)cc2)(c2ccc(CCCCCC)cc2)c2cc(C)sc2-6)c2nsnc2c1C,98,204,1376.1180000000027,11
PDITTDTBT,S333,5.8,5.8,0.92,10.71,0.584,17.0,8.1 ,2.10 ,1459,5.4,3.36,1.87,CC1=CC=C2C(C(C3=CC=C(OCCCCCCCC)C=C3)(C4=CC=C(OCCCCCCCC)C=C4)C5=C2SC6=C5SC7=C6C(C8=CC=C(OCCCCCCCC)C=C8)(C9=CC=C(OCCCCCCCC)C=C9)C%10=C7C=CC(C%11=CC=C(C%12=CC=C(C%13=CC=C(C)S%13)C%14=NSN=C%12%14)S%11)=C%10)=C1,CCCCCCCCOc1ccc(C2(c3ccc(OCCCCCCCC)cc3)c3cc(C)ccc3-c3sc4c5c(sc4c32)-c2ccc(-c3ccc(-c4ccc(-c6ccc(C)s6)c6nsnc46)s3)cc2C5(c2ccc(OCCCCCCCC)cc2)c2ccc(OCCCCCCCC)cc2)cc1,103,205,1460.1730000000025,12
P1,S402,4.35,4.35,0.81,9.96,0.538,30.9,17.0 ,1.82 ,1442,5.41,3.59,1.82,CC(S1)=CC2=C1C(C3=CC=C(C4=CC=C(OCC(CCCC)CC)C=C4)S3)=C(C=C(C5=C(CCCCCCCC)C=C(C6=C(C(N(CC(CC)CCCC)C7=O)=O)C7=C(C8=CC(CCCCCCCC)=C(C)S8)S6)S5)S9)C9=C2C%10=CC=C(C%11=CC=C(OCC(CCCC)CC)C=C%11)S%10,CCCCCCCCc1cc(-c2sc(-c3cc(CCCCCCCC)c(-c4cc5c(-c6ccc(-c7ccc(OCC(CC)CCCC)cc7)s6)c6sc(C)cc6c(-c6ccc(-c7ccc(OCC(CC)CCCC)cc7)s6)c5s4)s3)c3c2C(=O)N(CC(CC)CCCC)C3=O)sc1C,98,205,1443.2740000000033,10
P-2T,S437,7.91,7.69,0.76,17.48,0.595,108.8,45.7 ,2.38 ,1365,5.27,3.1,1.63,FC1=C(C2=CC(C3=CC=C(CC(CCCCCCCCCC)CCCCCCCCCCCC)S3)=C(C)S2)C4=NSN=C4C(C5=CC(C6=CC=C(CC(CCCCCCCCCCCC)CCCCCCCCCC)S6)=C(C7=CC=C(C8=CC=C(C)S8)S7)S5)=C1F,CCCCCCCCCCCCC(CCCCCCCCCC)Cc1ccc(-c2cc(-c3c(F)c(F)c(-c4cc(-c5ccc(CC(CCCCCCCCCC)CCCCCCCCCCCC)s5)c(-c5ccc(-c6ccc(C)s6)s5)s4)c4nsnc34)sc2C)s1,91,205,1366.2710000000036,8
P3,S402,7.43,7.43,1.0,13.25,0.556,57.0,38.0 ,1.50 ,1514,5.5,3.68,1.82,CC1=CC2=C(C(C3=CC=C(S3)C4=CC(F)=C(C(F)=C4)OCC(CC)CCCC)=C5C=C(SC5=C2C6=CC=C(S6)C7=CC(F)=C(C(F)=C7)OCC(CC)CCCC)C8=C(C=C(S8)C9=C(C%10=C(S9)C%11=CC(CCCCCCCC)=C(S%11)C)C(N(C%10=O)CC(CCCC)CC)=O)CCCCCCCC)S1,CCCCCCCCc1cc(-c2sc(-c3cc(CCCCCCCC)c(-c4cc5c(-c6ccc(-c7cc(F)c(OCC(CC)CCCC)c(F)c7)s6)c6sc(C)cc6c(-c6ccc(-c7cc(F)c(OCC(CC)CCCC)c(F)c7)s6)c5s4)s3)c3c2C(=O)N(CC(CC)CCCC)C3=O)sc1C,102,205,1515.234000000003,10
PIDTT-DTBO,S496,4.6,4.47,0.88,10.5,0.497,73.7,33.5 ,2.20 ,1505,5.36,3.69,1.69,CC1=CC2=C(C(C(C3=CC=C(OCC(CC)CCCC)C=C3)(C4=CC=C(OCC(CCCC)CC)C=C4)C5=C6C=C7C(C(SC8=C9SC(C%10=CC=C(C%11=CC=C(C%12=CC=C(C)S%12)C%13=NON=C%11%13)S%10)=C8)=C9C7(C%14=CC=C(OCC(CCCC)CC)C=C%14)C%15=CC=C(OCC(CC)CCCC)C=C%15)=C5)=C6S2)S1,CCCCC(CC)COc1ccc(C2(c3ccc(OCC(CC)CCCC)cc3)c3cc4c(cc3-c3sc5cc(C)sc5c32)C(c2ccc(OCC(CC)CCCC)cc2)(c2ccc(OCC(CC)CCCC)cc2)c2c-4sc3cc(-c4ccc(-c5ccc(-c6ccc(C)s6)c6nonc56)s4)sc23)cc1,105,205,1506.2230000000027,13
PDTTDPP-BO,S499,2.93,2.93,0.55,10.01,0.54,64.6,17.0 ,3.80 ,1359,5.16,3.77,1.39,CC1=CC(CCCCCCCCCCCC)=C(C2=CC(SC3=C4SC(C5=C(CCCCCCCCCCCC)C=C(C6=CC=C(C(N(CC(CCCC)CCCCCC)C7=O)=C8C7=C(C9=CC=C(C)S9)N(CC(CCCCCC)CCCC)C8=O)S6)S5)=C3)=C4S2)S1,CCCCCCCCCCCCc1cc(C)sc1-c1cc2sc3cc(-c4sc(-c5ccc(C6=C7C(=O)N(CC(CCCC)CCCCCC)C(c8ccc(C)s8)=C7C(=O)N6CC(CCCC)CCCCCC)s5)cc4CCCCCCCCCCCC)sc3c2s1,91,205,1360.273000000003,7
PIDTT-DTBT,S496,4.91,4.79,0.86,10.2,0.56,72.7,30.3 ,2.40 ,1521,5.31,3.67,1.72,CC1=CC2=C(C(C(C3=CC=C(OCC(CC)CCCC)C=C3)(C4=CC=C(OCC(CCCC)CC)C=C4)C5=C6C=C7C(C(SC8=C9SC(C%10=CC=C(C%11=CC=C(C%12=CC=C(C)S%12)C%13=NSN=C%11%13)S%10)=C8)=C9C7(C%14=CC=C(OCC(CCCC)CC)C=C%14)C%15=CC=C(OCC(CC)CCCC)C=C%15)=C5)=C6S2)S1,CCCCC(CC)COc1ccc(C2(c3ccc(OCC(CC)CCCC)cc3)c3cc4c(cc3-c3sc5cc(C)sc5c32)C(c2ccc(OCC(CC)CCCC)cc2)(c2ccc(OCC(CC)CCCC)cc2)c2c-4sc3cc(-c4ccc(-c5ccc(-c6ccc(C)s6)c6nsnc56)s4)sc23)cc1,105,205,1522.2910000000027,13
P2,S402,7.93,7.93,0.82,15.1,0.642,128.2,58.0 ,2.21 ,1478,5.43,3.61,1.82,CC(S1)=CC2=C1C(C3=CC=C(C4=CC=C(OCC(CCCC)CC)C(F)=C4)S3)=C(C=C(C5=C(CCCCCCCC)C=C(C6=C(C(N(CC(CC)CCCC)C7=O)=O)C7=C(C8=CC(CCCCCCCC)=C(C)S8)S6)S5)S9)C9=C2C%10=CC=C(C%11=CC(F)=C(OCC(CCCC)CC)C=C%11)S%10,CCCCCCCCc1cc(-c2sc(-c3cc(CCCCCCCC)c(-c4cc5c(-c6ccc(-c7ccc(OCC(CC)CCCC)c(F)c7)s6)c6sc(C)cc6c(-c6ccc(-c7ccc(OCC(CC)CCCC)c(F)c7)s6)c5s4)s3)c3c2C(=O)N(CC(CC)CCCC)C3=O)sc1C,100,205,1479.254000000003,10
PNNTDT,S104,5.5,5.2,0.83,12.3,0.54,310.0,31.0 ,10.00 ,1347,5.25,3.54,1.64,CC(S1)=C(CC(CCCCCCCCCCCC)CCCCCCCCCC)C=C1C2=CC(C3=NSN=C34)=C(C5=NSN=C52)C=C4C6=CC(CC(CCCCCCCCCC)CCCCCCCCCCCC)=C(S6)C7=CC8=C(C9=CC=C(C=C(C)S%10)C%10=C9C=C8)S7,CCCCCCCCCCCCC(CCCCCCCCCC)Cc1cc(-c2cc3c(cc(-c4cc(CC(CCCCCCCCCC)CCCCCCCCCCCC)c(-c5cc6ccc7c(ccc8cc(C)sc87)c6s5)s4)c4nsnc43)c3nsnc23)sc1C,92,206,1348.2440000000038,10
PTzNTz-BOBO,S108,8.8,8.5,0.84,16.6,0.63,113.2,51.6 ,2.20 ,1413,5.4,3.46,1.57,CC1=CC(CC(CCCC)CCCCCC)=C(C2=NC(SC(C3=C(CC(CCCC)CCCCCC)C=C(C4=C(CC(CCCCCC)CCCC)C=C(C5=CC(C6=NSN=C6C(C7=CC(CC(CCCCCC)CCCC)=C(C)S7)=C8)=C8C9=NSN=C95)S4)S3)=N%10)=C%10S2)S1,CCCCCCC(CCCC)Cc1cc(-c2cc3c(cc(-c4cc(CC(CCCC)CCCCCC)c(-c5cc(CC(CCCC)CCCCCC)c(-c6nc7sc(-c8sc(C)cc8CC(CCCC)CCCCCC)nc7s6)s5)s4)c4nsnc43)c3nsnc23)sc1C,94,206,1414.3540000000037,10
reg-PDPP/TPDalt2T,S94,5.3,5.1,0.78,9.6,0.68,137.0,50.0 ,2.74 ,1330,5.78,3.84,1.42,CC1=C2C(C(N1CC(CCCCCCCC)CCCCCC)=O)=C(C3=CC=C(C4=CC=C(C5=C6C(C(N(C(CCCCCCCC)CCCCCCCC)C6=O)=O)=C(C7=CC=C(C8=CC=C(C)S8)S7)S5)S4)S3)N(CC(CCCCCCCC)CCCCCC)C2=O,CCCCCCCCC(CCCCCC)CN1C(=O)C2=C(c3ccc(-c4ccc(-c5sc(-c6ccc(-c7ccc(C)s7)s6)c6c5C(=O)N(C(CCCCCCCC)CCCCCCCC)C6=O)s4)s3)N(CC(CCCCCC)CCCCCCCC)C(=O)C2=C1C,91,206,1331.1410000000035,5
PDTCTTPQX,S329,1.91,1.91,0.62,7.33,0.42,14.4,10.2 ,1.41 ,1451,5.04,3.46,1.48,CC1=CC(C2(C3=CC=C(OCCCCCCCC)C=C3)C4=CC=C(OCCCCCCCC)C=C4)=C(S1)C5=C2C(S6)=C(S5)C7=C6C8=C(C7(C9=CC=C(OCCCCCCCC)C=C9)C%10=CC=C(OCCCCCCCC)C=C%10)C=C(C%11=C(N=C(C(C=CC=C%12)=C%12C%13=C%14C=CC=C%13)C%14=N%15)C%15=C(C)C=C%11)S8,CCCCCCCCOc1ccc(C2(c3ccc(OCCCCCCCC)cc3)c3cc(C)sc3-c3sc4c5c(sc4c32)-c2sc(-c3ccc(C)c4nc6c7ccccc7c7ccccc7c6nc34)cc2C5(c2ccc(OCCCCCCCC)cc2)c2ccc(OCCCCCCCC)cc2)cc1,104,206,1452.1280000000022,13
PDPP2TPCL,S478,4.7,4.7,0.77,9.5,0.64,240.2,72.8 ,3.30 ,1323,5.06,3.89,1.42,CC1=CC=C(C2=C3C(C(N2CC(CC)CCCC)=O)=C(C4=CC=C(C5=CC(N(CC(CCCCCC)CCCCCCCC)C(C6=CC(C(SC(C)=C7)=C7N(CC(CCCCCCCC)CCCCCC)C8=O)=C8C=C69)=O)=C9S5)S4)N(CC(CCCC)CC)C3=O)S1,CCCCCCCCC(CCCCCC)Cn1c(=O)c2cc3c(cc2c2sc(C)cc21)c(=O)n(CC(CCCCCC)CCCCCCCC)c1cc(-c2ccc(C4=C5C(=O)N(CC(CC)CCCC)C(c6ccc(C)s6)=C5C(=O)N4CC(CC)CCCC)s2)sc31,92,206,1324.0840000000032,7
PTzNTz-EHHD,S108,8.8,8.5,0.84,15.6,0.67,91.8,47.0 ,2.00 ,1413,5.4,3.46,1.58,CC1=CC(CC(CCCC)CC)=C(C2=NC(SC(C3=C(CC(CCCC)CC)C=C(C4=C(CC(CCCCCC)CCCCCCCC)C=C(C5=CC(C6=NSN=C6C(C7=CC(CC(CCCCCC)CCCCCCCC)=C(C)S7)=C8)=C8C9=NSN=C95)S4)S3)=N%10)=C%10S2)S1,CCCCCCCCC(CCCCCC)Cc1cc(-c2cc3c(cc(-c4cc(CC(CCCCCC)CCCCCCCC)c(-c5cc(CC(CC)CCCC)c(-c6nc7sc(-c8sc(C)cc8CC(CC)CCCC)nc7s6)s5)s4)c4nsnc43)c3nsnc23)sc1C,94,206,1414.3540000000037,10
PBDT-T-FBSe,S64,5.0,5.0,0.78,11.8,0.54,59.1,27.6 ,2.14 ,1419,5.19,3.59,1.6,CC(S1)=CC2=C1C(C3=CC=C(CC(CCCCCCCCCCCC)CCCCCCCCCC)S3)=C(C=C(C4=CC=C(C5=C(F)C=C(C6=CC=C(C)S6)C7=N[Se]N=C75)S4)S8)C8=C2C9=CC=C(CC(CCCCCCCCCCCC)CCCCCCCCCC)S9,CCCCCCCCCCCCC(CCCCCCCCCC)Cc1ccc(-c2c3cc(-c4ccc(-c5c(F)cc(-c6ccc(C)s6)c6n[se]nc56)s4)sc3c(-c3ccc(CC(CCCCCCCCCC)CCCCCCCCCCCC)s3)c3cc(C)sc23)s1,92,207,1419.1960000000036,9
POAPPO-BDT (Pa),S154,4.54,4.54,0.92,8.19,0.602,76.1,31.7 ,2.40 ,1321,5.41,3.28,2.13,CC(S1)=CC=C1C2=CC(N3C[C@@H](CCCC)CCCCCC)=C(C(C(N(CC(CCCC)CCCCCC)C4=O)=CC(C5=CC=C(S5)C6=CC7=C(OC[C@@H](CCCCCC)CCCC)C8=C(C=C(C)S8)C(OCC(CCCCCC)CCCC)=C7S6)=C9)=C9C3=O)C4=C2,CCCCCCC(CCCC)COc1c2cc(C)sc2c(OC[C@H](CCCC)CCCCCC)c2cc(-c3ccc(-c4cc5c(=O)n(C[C@@H](CCCC)CCCCCC)c6cc(-c7ccc(C)s7)cc7c(=O)n(CC(CCCC)CCCCCC)c(c4)c5c76)s3)sc12,92,208,1322.1080000000034,9
PQS,S377,2.37,2.37,0.57,8.6,0.48,18.9,11.0 ,1.71 ,1742,5.2,3.47,1.73,CC1=CC(CCCCCCCCCCCC)=C(C2=CC=C(C3=CC=C(C4=C(CCCCCCCCCCCC)C=C(C5=CC(CCCCCCCCCCCC)=C(C6=CC=C(C7=CC=C(C8=C(CCCCCCCCCCCC)C=C(C)[Se]8)[Se]7)[Se]6)[Se]5)[Se]4)[Se]3)[Se]2)[Se]1,CCCCCCCCCCCCc1cc(C)[se]c1-c1ccc(-c2ccc(-c3[se]c(-c4cc(CCCCCCCCCCCC)c(-c5ccc(-c6ccc(-c7[se]c(C)cc7CCCCCCCCCCCC)[se]6)[se]5)[se]4)cc3CCCCCCCCCCCC)[se]2)[se]1,90,208,1735.5260000000033,8
PBDPP-2,S45,4.23,4.23,0.73,8.42,0.68,60.8,32.0 ,1.90 ,1353,5.29,3.84,1.45,CC(S1)=CC2=C1C(C3=CC=C(C[C@H](CCCC)CC)S3)=C(C=C(C4=CC=C(C(N(CC(CCCCCC)CCCCCCCC)C5=O)=C6C5=C(C7=CC=C(C)S7)N(CC(CCCCCC)CCCCCCCC)C6=O)S4)S8)C8=C2C9=CC=C(C[C@H](CCCC)CC)S9,CCCCCCCCC(CCCCCC)CN1C(=O)C2=C(c3ccc(-c4cc5c(-c6ccc(C[C@@H](CC)CCCC)s6)c6sc(C)cc6c(-c6ccc(C[C@@H](CC)CCCC)s6)c5s4)s3)N(CC(CCCCCC)CCCCCCCC)C(=O)C2=C1c1ccc(C)s1,92,208,1354.2440000000036,7
PFQBDT-T2R2,S252,3.4,3.4,0.96,6.5,0.54,66.0,30.0 ,2.20 ,1455,5.87,3.63,1.77,CC(S1)=CC=C1C2=C(F)C(F)=C(C(S3)=CC=C3C(S4)=CC(C4=C5C6=CC(CCCCCC)=C(CCCCCC)S6)=C(C7=CC(CCCCCC)=C(CCCCCC)S7)C8=C5C=C(C)S8)C9=C2N=C(C%10=CC(OCCCCCCCC)=CC=C%10)C(C%11=CC=CC(OCCCCCCCC)=C%11)=N9,CCCCCCCCOc1cccc(-c2nc3c(-c4ccc(C)s4)c(F)c(F)c(-c4ccc(-c5cc6c(-c7cc(CCCCCC)c(CCCCCC)s7)c7sc(C)cc7c(-c7cc(CCCCCC)c(CCCCCC)s7)c6s5)s4)c3nc2-c2cccc(OCCCCCCCC)c2)c1,100,208,1456.2420000000027,11
POAPPO-BDT (Pc),S154,2.15,2.15,0.66,5.46,0.596,45.2,22.6 ,2.00 ,1321,5.3,3.09,2.21,CC(S1)=CC=C1C2=CC3=C(C(C(N=C4OCC(CCCCCC)CCCC)=CC(C5=CC=C(S5)C6=CC7=C(OC[C@@H](CCCCCC)CCCC)C8=C(C=C(C)S8)C(OCC(CCCCCC)CCCC)=C7S6)=C9)=C9C(OCC(CCCCCC)CCCC)=N3)C4=C2,CCCCCCC(CCCC)COc1nc2cc(-c3ccc(-c4cc5c(OC[C@H](CCCC)CCCCCC)c6sc(C)cc6c(OCC(CCCC)CCCCCC)c5s4)s3)cc3c(OCC(CCCC)CCCCCC)nc4cc(-c5ccc(C)s5)cc1c4c23,92,208,1322.1080000000034,9
PTzBT-10HD,S83,5.2,4.9,0.81,10.2,0.62,60.0,20.0 ,3.00 ,1367,5.21,3.41,1.8,CC1=CC(CCCCCCCCCC)=C(C2=NC(SC(C3=C(CCCCCCCCCC)C=C(C4=CC(CC(CCCCCC)CCCCCCCC)=C(C5=NC(SC(C6=C(CC(CCCCCC)CCCCCCCC)C=C(C)S6)=N7)=C7S5)S4)S3)=N8)=C8S2)S1,CCCCCCCCCCc1cc(C)sc1-c1nc2sc(-c3sc(-c4cc(CC(CCCCCC)CCCCCCCC)c(-c5nc6sc(-c7sc(C)cc7CC(CCCCCC)CCCCCCCC)nc6s5)s4)cc3CCCCCCCCCC)nc2s1,90,208,1368.3660000000034,8
PBDPTTPD,S323,1.34,1.34,0.56,4.95,0.485,19.7,12.3 ,1.60 ,1295,5.14,3.13,1.77,CC1=CC(N2C(CCCCCCCC)CCCCCCCC)=C(S1)C(C2=C3)=CC4=C3C5=C(N4C(CCCCCCCC)CCCCCCCC)C=C(C6=CC=C(C7=C8C(C(N7CC(CC)CCCC)=O)=C(C9=CC=C(C)S9)N(CC(CC)CCCC)C8=O)S6)S5,CCCCCCCCC(CCCCCCCC)n1c2cc3c4sc(-c5ccc(C6=C7C(=O)N(CC(CC)CCCC)C(c8ccc(C)s8)=C7C(=O)N6CC(CC)CCCC)s5)cc4n(C(CCCCCCCC)CCCCCCCC)c3cc2c2sc(C)cc21,90,208,1296.1180000000033,7
P2,S273,0.79,0.79,0.81,2.24,0.44,56.3,22.5 ,2.50 ,1335,5.3,3.26,2.04,CC(O1)=CC(C1=C(C#CC2=CC=C(CCCCCCCCCC)C=C2)C3=C4OC(C(S5)=CC(C5=C(C#CC6=CC=C(CCCCCCCCCC)C=C6)C7=C8SC(C)=C7)=C8C#CC9=CC=C(CCCCCCCCCC)C=C9)=C3)=C4C#CC%10=CC=C(CCCCCCCCCC)C=C%10,CCCCCCCCCCc1ccc(C#Cc2c3cc(-c4cc5c(C#Cc6ccc(CCCCCCCCCC)cc6)c6sc(C)cc6c(C#Cc6ccc(CCCCCCCCCC)cc6)c5s4)oc3c(C#Cc3ccc(CCCCCCCCCC)cc3)c3cc(C)oc23)cc1,98,208,1336.046000000003,10
PQSQT,S377,2.22,2.22,0.44,9.77,0.51,22.3,11.2 ,1.99 ,1550,5.17,3.31,1.86,CC1=CC(CCCCCCCCCCCC)=C(C2=CC=C(C3=CC=C(C4=C(CCCCCCCCCCCC)C=C(C5=CC(CCCCCCCCCCCC)=C(C6=CC=C(C7=CC=C(C8=C(CCCCCCCCCCCC)C=C(C)[Se]8)[Se]7)[Se]6)[Se]5)S4)S3)S2)S1,CCCCCCCCCCCCc1cc(C)sc1-c1ccc(-c2ccc(-c3sc(-c4cc(CCCCCCCCCCCC)c(-c5ccc(-c6ccc(-c7[se]c(C)cc7CCCCCCCCCCCC)[se]6)[se]5)[se]4)cc3CCCCCCCCCCCC)s2)s1,90,208,1547.9540000000036,8
POAPPO-BDT (Pb),S154,0.46,0.46,0.66,1.51,0.462,52.3,24.9 ,2.10 ,1321,5.34,3.15,2.19,CC(S1)=CC=C1C2=CC3=C(C(C(N(CC(CCCC)CCCCCC)C4=O)=CC(C5=CC=C(S5)C6=CC7=C(OC[C@@H](CCCCCC)CCCC)C8=C(C=C(C)S8)C(OCC(CCCCCC)CCCC)=C7S6)=C9)=C9C(OCC(CCCCCC)CCCC)=N3)C4=C2,CCCCCCC(CCCC)COc1nc2cc(-c3ccc(C)s3)cc3c(=O)n(CC(CCCC)CCCCCC)c4cc(-c5ccc(-c6cc7c(OC[C@H](CCCC)CCCCCC)c8sc(C)cc8c(OCC(CCCC)CCCCCC)c7s6)s5)cc1c4c23,92,208,1322.1080000000034,9
PDTCTTTPD,S329,2.59,2.59,0.72,8.35,0.43,44.0,18.0 ,2.44 ,1436,5.3,3.13,1.72,CC(S1)=C2C(C(N(CCCCCCCC)C2=O)=O)=C1C3=CC(C(C4=CC=C(OCCCCCCCC)C=C4)(C5=CC=C(OCCCCCCCC)C=C5)C6=C7SC8=C6SC9=C8C(C%10=CC=C(OCCCCCCCC)C=C%10)(C%11=CC=C(OCCCCCCCC)C=C%11)C%12=C9SC(C)=C%12)=C7S3,CCCCCCCCOc1ccc(C2(c3ccc(OCCCCCCCC)cc3)c3cc(C)sc3-c3sc4c5c(sc4c32)-c2sc(-c3sc(C)c4c3C(=O)N(CCCCCCCC)C4=O)cc2C5(c2ccc(OCCCCCCCC)cc2)c2ccc(OCCCCCCCC)cc2)cc1,100,209,1437.176000000003,9
TP6,S20,1.27,1.27,0.7,3.94,0.46,26.4,14.4 ,1.80 ,1323,5.32,3.59,1.51,CC1=CC=C(C2=CC(N(C(CCCCCCCCCC)CCCCCCCCCC)C3=CC(C4=CC=C(C5=C(N=C(C6=CC=CC=C6)C(C7=CC=CC=C7)=N8)C8=C(C9=CC=C(C)S9)S5)S4)=CC=C3%10)=C%10C=C2N%11C(CCCCCCCCCC)CCCCCCCCCC)C%11=C1,CCCCCCCCCCC(CCCCCCCCCC)n1c2cc(C)ccc2c2cc3c(cc21)c1ccc(-c2ccc(-c4sc(-c5ccc(C)s5)c5nc(-c6ccccc6)c(-c6ccccc6)nc45)s2)cc1n3C(CCCCCCCCCC)CCCCCCCCCC,95,209,1324.109000000003,11
PIFDTQ10,S142,3.04,3.04,1.0,7.57,0.4,45.9,22.5 ,2.03 ,1289,5.47,3.44,1.97,CC1=CC=C(C(C2(CCCCCCCCCC)CCCCCCCCCC)=C1)C3=C2C=C(C4=CC=C(C5=CC=C(C6=CC=C(C7=CC=C(C)S7)C8=NC(C9=CC=CC=C9)C(C%10=CC=CC=C%10)N=C86)S5)C=C4C%11(CCCCCCCCCC)CCCCCCCCCC)C%11=C3,CCCCCCCCCCC1(CCCCCCCCCC)c2cc(C)ccc2-c2cc3c(cc21)-c1ccc(-c2ccc(-c4ccc(-c5ccc(C)s5)c5c4=NC(c4ccccc4)C(c4ccccc4)N=5)s2)cc1C3(CCCCCCCCCC)CCCCCCCCCC,94,210,1290.0660000000032,8
PBDT-TPA (P2),S207,3.05,2.95,0.8,10.77,0.35,12.8,9.8 ,1.30 ,1434,5.22,3.53,1.74,CC1=CC2=C(C(OCC(CC)CCCC)=C(C=C(C3=CC=C(N(C4=CC=C(C)C=C4)C5=CC=C(C6=CC=C(C7=C8C(C(N7CC(CCCC)CC)=O)=C(C9=CC=C(C%10=CC=C(CCCCCCCC)S%10)S9)N(CC(CC)CCCC)C8=O)S6)C=C5)C=C3)S%11)C%11=C2OCC(CC)CCCC)S1,CCCCCCCCc1ccc(-c2ccc(C3=C4C(=O)N(CC(CC)CCCC)C(c5ccc(-c6ccc(N(c7ccc(C)cc7)c7ccc(-c8cc9c(OCC(CC)CCCC)c%10sc(C)cc%10c(OCC(CC)CCCC)c9s8)cc7)cc6)s5)=C4C(=O)N3CC(CC)CCCC)s2)s1,100,211,1435.208000000003,9
PBDT2FBT-T3,S198,6.48,6.45,0.86,12.3,0.614,102.1,48.2 ,2.11 ,1605,5.31,3.62,1.7,CC(S1)=CC2=C1C(C3=CC=C(C4=CC=C(C5=CC=C(CC(CCCCCC)CCCC)S5)S4)S3)=C(C=C(C6=C(CC(CC)CCCC)C=C(C7=C(F)C(F)=C(C8=CC(CC(CCCC)CC)=C(C)S8)C9=NSN=C97)S6)S%10)C%10=C2C%11=CC=C(C%12=CC=C(C%13=CC=C(CC(CCCC)CCCCCC)S%13)S%12)S%11,CCCCCCC(CCCC)Cc1ccc(-c2ccc(-c3ccc(-c4c5cc(-c6sc(-c7c(F)c(F)c(-c8cc(CC(CC)CCCC)c(C)s8)c8nsnc78)cc6CC(CC)CCCC)sc5c(-c5ccc(-c6ccc(-c7ccc(CC(CCCC)CCCCCC)s7)s6)s5)c5cc(C)sc45)s3)s2)s1,105,211,1606.5850000000025,13
PBDT-PQD2,S255,3.5,3.5,1.08,7.6,0.43,354.2,98.4 ,3.60 ,1488,5.96,3.74,1.62,CC(S1)=CC=C1C2=C3C(C(N(CC(CC)CCCC)C3=O)=O)=C(C(S4)=CC=C4C(S5)=CC(C5=C6C7=CC=C(CC(CCCC)CC)S7)=C(C8=CC=C(CC(CC)CCCC)S8)C9=C6C=C(C)S9)C%10=C2N=C(C%11=CC(OCCCCCCCC)=CC=C%11)C(C%12=CC=CC(OCCCCCCCC)=C%12)=N%10,CCCCCCCCOc1cccc(-c2nc3c(-c4ccc(C)s4)c4c(c(-c5ccc(-c6cc7c(-c8ccc(CC(CC)CCCC)s8)c8sc(C)cc8c(-c8ccc(CC(CC)CCCC)s8)c7s6)s5)c3nc2-c2cccc(OCCCCCCCC)c2)C(=O)N(CC(CC)CCCC)C4=O)c1,103,212,1489.2810000000031,11
PDFBC-DPP,S436,7.33,7.33,0.8,13.15,0.68,124.4,73.2 ,1.70 ,1379,5.35,3.82,1.53,CC1=CC=C(C2=C3C(C(N2CC(CCCC)CC)=O)=C(C4=CC=C(C5=C(CC(CCCCCC)CCCCCCCC)C=C(C6=C(F)C=C(C7=CC(F)=C(C8=CC(CC(CCCCCCCC)CCCCCC)=C(C)S8)C=C7N=N9)C9=C6)S5)S4)N(CC(CC)CCCC)C3=O)S1,CCCCCCCCC(CCCCCC)Cc1cc(-c2cc3nnc4cc(-c5cc(CC(CCCCCC)CCCCCCCC)c(-c6ccc(C7=C8C(=O)N(CC(CC)CCCC)C(c9ccc(C)s9)=C8C(=O)N7CC(CC)CCCC)s6)s5)c(F)cc4c3cc2F)sc1C,96,212,1380.1420000000035,7
PTzQT-14,S84,1.6,1.6,0.64,6.0,0.43,27.0,15.0 ,1.80 ,1283,5.1,3.3,1.8,CC1=CC(CCCCCCCCCCCCCC)=C(C2=CC(CCCCCCCCCCCCCC)=C(C3=NC(SC(C4=C(CCCCCCCCCCCCCC)C=C(C5=C(CCCCCCCCCCCCCC)C=C(C)S5)S4)=N6)=C6S3)S2)S1,CCCCCCCCCCCCCCc1cc(C)sc1-c1cc(CCCCCCCCCCCCCC)c(-c2nc3sc(-c4sc(-c5sc(C)cc5CCCCCCCCCCCCCC)cc4CCCCCCCCCCCCCC)nc3s2)s1,86,212,1284.282000000004,6
PTR7b,S283,0.08,0.08,0.3,0.96,0.288,18.9,12.3 ,1.54 ,1429,5.22,2.99,1.78,CC1=C(C(F)=C(C(OCC(CCCCCC)CCCC)=O)S2)C2=C(S1)C(S3)=CC(S4)=C3C(C4=C5OCC(CCCCCC)CCCC)=C(OCC(CCCC)CCCCCC)C6=C5C7=C(C8=C(OCC(CCCC)CC)C9=C(C=C(C)S9)C(OCC(CC)CCCC)=C8S7)S6,CCCCCCC(CCCC)COC(=O)c1sc2c(-c3cc4sc5c(OCC(CCCC)CCCCCC)c6c(sc7c6sc6c(OCC(CC)CCCC)c8cc(C)sc8c(OCC(CC)CCCC)c67)c(OCC(CCCC)CCCCCC)c5c4s3)sc(C)c2c1F,95,212,1430.2880000000036,9
PBDT-TIT,S269,4.85,4.35,0.79,9.38,0.66,109.2,42.0 ,2.60 ,1347,5.75,4.08,1.68,CC1=CC2=C(OCC(CC)CCCC)C3=C(C(OCC(CC)CCCC)=C2S1)C=C(C4=CC=C(C5=CC6=C(/C(C(N6CC(CCCCCCCC)CCCCCC)=O)=C7C(N(CC(CCCCCC)CCCCCCCC)C8=CC(C9=CC=C(C)S9)=CC=C8\7)=O)C=C5)S4)S3,CCCCCCCCC(CCCCCC)CN1C(=O)/C(=C2/C(=O)N(CC(CCCCCC)CCCCCCCC)c3cc(-c4ccc(-c5cc6c(OCC(CC)CCCC)c7sc(C)cc7c(OCC(CC)CCCC)c6s5)s4)ccc32)c2ccc(-c3ccc(C)s3)cc21,94,212,1348.1460000000034,7
EBO-BO,S265,3.09,2.93,0.834,8.61,0.43,33.0,25.0 ,1.40 ,1463,5.44,3.76,1.68,CC(S1)=C(CC(CCCC)CCCCCC)C=C1C2=CC3=C(C4=NSN=C42)C=C(C5=CC(CC(CCCCCC)CCCC)=C(C6=CC(CC(CCCCCC)CCCC)=C(C7=NC8=CC9=C(N=C(C%10=C(CC(CCCC)CCCCCC)C=C(C)S%10)S9)C=C8S7)S6)S5)C%11=NSN=C3%11,CCCCCCC(CCCC)Cc1cc(-c2cc3c(cc(-c4cc(CC(CCCC)CCCCCC)c(-c5cc(CC(CCCC)CCCCCC)c(-c6nc7cc8sc(-c9sc(C)cc9CC(CCCC)CCCCCC)nc8cc7s6)s5)s4)c4nsnc43)c3nsnc23)sc1C,98,212,1464.4140000000036,11
PBDT(ff)-ttTPD,S448,7.45,7.4,0.98,12.49,0.61,105.6,48.0 ,2.20 ,1554,5.65,3.49,1.91,CC1=CC2=C(C(C3=C(F)C(F)=C(CC(CCCC)CC)S3)=C(C=C(C4=C(CCCCCCCC)C5=C(C=C(C6=C(C(N(CC(CCCCCCCC)CCCCCC)C7=O)=O)C7=C(C8=CC9=C(C(CCCCCCCC)=C(C)S9)S8)S6)S5)S4)S%10)C%10=C2C%11=C(F)C(F)=C(CC(CCCC)CC)S%11)S1,CCCCCCCCc1c(C)sc2cc(-c3sc(-c4cc5sc(-c6cc7c(-c8sc(CC(CC)CCCC)c(F)c8F)c8sc(C)cc8c(-c8sc(CC(CC)CCCC)c(F)c8F)c7s6)c(CCCCCCCC)c5s4)c4c3C(=O)N(CC(CCCCCC)CCCCCCCC)C4=O)sc12,102,213,1555.4340000000032,10
PF0,S433,5.7,5.62,0.74,11.76,0.655,53.2,28.0 ,1.90 ,1465,5.29,3.58,1.71,CC1=CC2=C(C(C3=CC4=C(C=C(CC(CCCCCC)CCCCCCCC)S4)S3)=C(C=C(C5=C(CC(CC)CCCC)C=C(C6=CC=C(C7=CC(CC(CCCC)CC)=C(C)S7)C8=NSN=C86)S5)S9)C9=C2C%10=CC%11=C(C=C(CC(CCCCCC)CCCCCCCC)S%11)S%10)S1,CCCCCCCCC(CCCCCC)Cc1cc2sc(-c3c4cc(-c5sc(-c6ccc(-c7cc(CC(CC)CCCC)c(C)s7)c7nsnc67)cc5CC(CC)CCCC)sc4c(-c4cc5sc(CC(CCCCCC)CCCCCCCC)cc5s4)c4cc(C)sc34)cc2s1,97,213,1466.4910000000032,11
PF1,S433,6.29,6.13,0.8,11.85,0.662,35.2,22.0 ,1.60 ,1483,5.39,3.7,1.69,CC1=CC2=C(C(C3=CC4=C(C=C(CC(CCCCCC)CCCCCCCC)S4)S3)=C(C=C(C5=C(CC(CC)CCCC)C=C(C6=C(F)C=C(C7=CC(CC(CCCC)CC)=C(C)S7)C8=NSN=C86)S5)S9)C9=C2C%10=CC%11=C(C=C(CC(CCCCCC)CCCCCCCC)S%11)S%10)S1,CCCCCCCCC(CCCCCC)Cc1cc2sc(-c3c4cc(-c5sc(-c6c(F)cc(-c7cc(CC(CC)CCCC)c(C)s7)c7nsnc67)cc5CC(CC)CCCC)sc4c(-c4cc5sc(CC(CCCCCC)CCCCCCCC)cc5s4)c4cc(C)sc34)cc2s1,98,213,1484.4810000000032,11
PBDTT-ttTPD,S448,6.79,6.65,0.84,12.07,0.67,90.3,43.0 ,2.10 ,1482,5.45,3.58,1.87,CC1=CC2=C(C(C3=CC=C(CC(CCCC)CC)S3)=C(C=C(C4=C(CCCCCCCC)C5=C(C=C(C6=C(C(N(CC(CCCCCCCC)CCCCCC)C7=O)=O)C7=C(C8=CC9=C(C(CCCCCCCC)=C(C)S9)S8)S6)S5)S4)S%10)C%10=C2C%11=CC=C(CC(CCCC)CC)S%11)S1,CCCCCCCCc1c(C)sc2cc(-c3sc(-c4cc5sc(-c6cc7c(-c8ccc(CC(CC)CCCC)s8)c8sc(C)cc8c(-c8ccc(CC(CC)CCCC)s8)c7s6)c(CCCCCCCC)c5s4)c4c3C(=O)N(CC(CCCCCC)CCCCCCCC)C4=O)sc12,98,213,1483.4740000000033,10
PF2,S433,6.54,6.45,0.86,11.67,0.653,39.8,24.0 ,1.66 ,1501,5.48,3.73,1.75,CC1=CC2=C(C(C3=CC4=C(C=C(CC(CCCCCC)CCCCCCCC)S4)S3)=C(C=C(C5=C(CC(CC)CCCC)C=C(C6=C(F)C(F)=C(C7=CC(CC(CCCC)CC)=C(C)S7)C8=NSN=C86)S5)S9)C9=C2C%10=CC%11=C(C=C(CC(CCCCCC)CCCCCCCC)S%11)S%10)S1,CCCCCCCCC(CCCCCC)Cc1cc2sc(-c3c4cc(-c5sc(-c6c(F)c(F)c(-c7cc(CC(CC)CCCC)c(C)s7)c7nsnc67)cc5CC(CC)CCCC)sc4c(-c4cc5sc(CC(CCCCCC)CCCCCCCC)cc5s4)c4cc(C)sc34)cc2s1,99,213,1502.471000000003,11
P(BDT-TT-HBT),S80,4.37,4.37,0.72,10.12,0.6,73.9,23.1 ,3.20 ,1389,5.29,3.59,1.7,CC(S1)=CC2=C1C(OC[C@@H](CCCCCCCCCC)CCCCCCCC)=C(C=C(C3=C(CCCCCC)C(SC(C4=CC=C(C5=CC(SC(C)=C6CCCCCC)=C6S5)C7=NSN=C74)=C8)=C8S3)S9)C9=C2OC[C@H](CCCCCCCC)CCCCCCCCCC,CCCCCCCCCC[C@@H](CCCCCCCC)COc1c2cc(-c3sc4cc(-c5ccc(-c6cc7sc(C)c(CCCCCC)c7s6)c6nsnc56)sc4c3CCCCCC)sc2c(OC[C@H](CCCCCCCC)CCCCCCCCCC)c2cc(C)sc12,93,213,1390.3430000000035,9
P4,S47,7.71,7.71,0.86,13.7,0.66,51.0,23.2 ,2.20 ,1482,5.38,3.47,1.85,O=C1N(CC(CCCCCCCCCC)CCCCCCCC)C(C2=C(C3=CC(SC(C)=C4CCCCCC)=C4S3)SC(C5=CC6=C(S5)C(CCCCCC)=C(C7=CC8=C(C9=CC=C(CC(CCCC)CC)S9)C%10=C(C=C(C)S%10)C(C%11=CC=C(CC(CCCC)CC)S%11)=C8S7)S6)=C21)=O,CCCCCCCCCCC(CCCCCCCC)CN1C(=O)c2c(-c3cc4sc(C)c(CCCCCC)c4s3)sc(-c3cc4sc(-c5cc6c(-c7ccc(CC(CC)CCCC)s7)c7sc(C)cc7c(-c7ccc(CC(CC)CCCC)s7)c6s5)c(CCCCCC)c4s3)c2C1=O,98,213,1483.4740000000031,10
PIDTT-T-DFBT,S344,5.26,5.14,0.92,10.4,0.54,32.9,17.3 ,1.90 ,1549,5.15,3.2,1.77,CC1=CC(CCCCCC)=C(S1)C2=CC3=C(C(C(C4=CC=C(CCCCCC)C=C4)(C5=CC=C(CCCCCC)C=C5)C6=C7C=C8C(C(SC9=C%10SC(C%11=C(CCCCCC)C=C(C%12=C(F)C(F)=C(C)C%13=NSN=C%13%12)S%11)=C9)=C%10C8(C%14=CC=C(CCCCCC)C=C%14)C%15=CC=C(CCCCCC)C=C%15)=C6)=C7S3)S2,CCCCCCc1ccc(C2(c3ccc(CCCCCC)cc3)c3cc4c(cc3-c3sc5cc(-c6sc(C)cc6CCCCCC)sc5c32)C(c2ccc(CCCCCC)cc2)(c2ccc(CCCCCC)cc2)c2c-4sc3cc(-c4sc(-c5c(F)c(F)c(C)c6nsnc56)cc4CCCCCC)sc23)cc1,107,213,1550.3830000000028,13
IsoC10,S99,4.2,4.1,0.63,11.6,0.54,126.0,61.0 ,2.10 ,1265,5.6,4.06,1.55,CC1=CC(CCCCCCCCCC)=C(C2=CC=C(C3=C(CCCCCCCCCC)C=C(C4=CC=C(/C(C(N5CC(CCCCCCCC)CCCCCC)=O)=C6C(N(CC(CCCCCCCC)CCCCCC)C7=C\6C=CC(C)=C7)=O)C5=C4)S3)S2)S1,CCCCCCCCCCc1cc(C)sc1-c1ccc(-c2sc(-c3ccc4c(c3)N(CC(CCCCCC)CCCCCCCC)C(=O)/C4=C3/C(=O)N(CC(CCCCCC)CCCCCCCC)c4cc(C)ccc43)cc2CCCCCCCCCC)s1,89,213,1266.1070000000036,5
P(BDT-TT-FBT),S80,3.56,3.56,0.81,8.0,0.55,47.3,16.9 ,2.80 ,1425,5.37,3.64,1.73,CC(S1)=CC2=C1C(OC[C@@H](CCCCCCCCCC)CCCCCCCC)=C(C=C(C3=C(CCCCCC)C(SC(C4=C(F)C(F)=C(C5=CC(SC(C)=C6CCCCCC)=C6S5)C7=NSN=C74)=C8)=C8S3)S9)C9=C2OC[C@H](CCCCCCCC)CCCCCCCCCC,CCCCCCCCCC[C@@H](CCCCCCCC)COc1c2cc(-c3sc4cc(-c5c(F)c(F)c(-c6cc7sc(C)c(CCCCCC)c7s6)c6nsnc56)sc4c3CCCCCC)sc2c(OC[C@H](CCCCCCCC)CCCCCCCCCC)c2cc(C)sc12,95,213,1426.3230000000033,9
CPDT-co-FADCN,S368,1.36,1.36,0.79,3.51,0.49,32.9,11.3 ,2.92 ,1370,5.2,3.4,1.8,CC1=CC2=C(C(SC(C3=CC(C(CCCCCC)(CCCCCC)C4=C5C=CC(N(C6=CC=C(C(C=CC(C)=C7)=C7C8(CCCCCC)CCCCCC)C8=C6)C9=CC=C(/C=C\C%10=CC=C(/C=C(C#N)\C#N)S%10)C=C9)=C4)=C5C=C3)=C%11)=C%11C2(CC(CC)CCCC)CC(CC)CCCC)S1,CCCCCCC1(CCCCCC)c2cc(C)ccc2-c2ccc(N(c3ccc(/C=C\c4ccc(C=C(C#N)C#N)s4)cc3)c3ccc4c(c3)C(CCCCCC)(CCCCCC)c3cc(-c5cc6c(s5)-c5sc(C)cc5C6(CC(CC)CCCC)CC(CC)CCCC)ccc3-4)cc21,99,214,1371.165000000003,8
