Repository: Liu-Group-UF/Machine-Learning-for-Accurate-Optical-Gap-Prediction-in-Conjugated-Polymers

File: 01-database-preprocessing-1203dp-to-1115dp/raw/sort-by-atom_number_wH-1115.csv (part 9 of 10)
Nickname,Ref. No,PCE_max(%),PCE_ave(%),Voc (V),Jsc (mA cm^2),FF,Mw (kg mol^-1),Mn (kg mol^-1),PDI (=Mw/Mn),Monomer (g mol^-1),-HOMO (eV),-LUMO (eV),bandgap(eV),SMILES,c_smiles,no_atom,no_atom_w_H,mol_weight,aromatic_ring
PBDPP-3,S45,6.18,6.18,0.63,16.25,0.6,48.3,21.0 ,2.30 ,1465,5.05,3.62,1.43,CC(S1)=CC2=C1C(C3=CC=C(CC(CCCC)CC)S3)=C(C=C(C4=CC5=C(C=C(C(N(CC(CCCCCC)CCCCCCCC)C6=O)=C7C6=C(C8=CC9=C(C=C(C)S9)S8)N(CC(CCCCCC)CCCCCCCC)C7=O)S5)S4)S%10)C%10=C2C%11=CC=C(CC(CCCC)CC)S%11,CCCCCCCCC(CCCCCC)CN1C(=O)C2=C(c3cc4sc(-c5cc6c(-c7ccc(CC(CC)CCCC)s7)c7sc(C)cc7c(-c7ccc(CC(CC)CCCC)s7)c6s5)cc4s3)N(CC(CCCCCC)CCCCCCCC)C(=O)C2=C1c1cc2sc(C)cc2s1,98,214,1466.4220000000034,9
PBDTDPPcbp,S262,1.3,1.2,0.68,4.11,0.448,72.9,33.0 ,2.21 ,1463,5.39,3.57,1.82,CC1=CC=C(C(N(CCCCCCCCCCCCC2=CC=C(C3=CC=C(C#N)C=C3)C=C2)C4=O)=C(C4=C(C(S5)=CC=C5C6=CC(C(OCC(CC)CCCC)=C(SC(C)=C7)C7=C8OCC(CC)CCCC)=C8S6)N9CCCCCCCCCCCCC%10=CC=C(C%11=CC=C(C#N)C=C%11)C=C%10)C9=O)S1,CCCCC(CC)COc1c2cc(-c3ccc(C4=C5C(=O)N(CCCCCCCCCCCCc6ccc(-c7ccc(C#N)cc7)cc6)C(c6ccc(C)s6)=C5C(=O)N4CCCCCCCCCCCCc4ccc(-c5ccc(C#N)cc5)cc4)s3)sc2c(OCC(CC)CCCC)c2cc(C)sc12,104,214,1464.184000000003,9
PBDTBTz-T,S450,6.15,6.09,0.92,10.53,0.629,44.0,22.2 ,1.98 ,1413,4.95,2.82,1.89,CC1=CC2=C(C(C3=CC(CCCCCCCC)=C(CCCCCCCC)S3)=C(C=C(C4=CC=C(C5=C(CCCCCCCCC)N=C(C6=NC(CCCCCCCCC)=C(C7=CC=C(C)S7)S6)S5)S4)S8)C8=C2C9=CC(CCCCCCCC)=C(CCCCCCCC)S9)S1,CCCCCCCCCc1nc(-c2nc(CCCCCCCCC)c(-c3ccc(-c4cc5c(-c6cc(CCCCCCCC)c(CCCCCCCC)s6)c6sc(C)cc6c(-c6cc(CCCCCCCC)c(CCCCCCCC)s6)c5s4)s3)s2)sc1-c1ccc(C)s1,94,214,1414.4340000000036,9
MBDT2,S300,1.65,1.54,0.75,4.41,0.5,124.7,35.8 ,3.49 ,1371,5.43,3.53,1.9,CC1=CC(C(OCC(CC)CCCC)=C(SC(C2=C(CCCCCCCC)C=C(C3=C(OCCCCCCCC)C(OCCCCCCCC)=C(C4=CC(CCCCCCCC)=C(C)S4)C5=C3N=C(C6=CC=CC7=CC=CC8=C67)C8=N5)S2)=C9)C9=C%10OCC(CC)CCCC)=C%10S1,CCCCCCCCOc1c(OCCCCCCCC)c(-c2cc(CCCCCCCC)c(-c3cc4c(OCC(CC)CCCC)c5sc(C)cc5c(OCC(CC)CCCC)c4s3)s2)c2nc3c(nc2c1-c1cc(CCCCCCCC)c(C)s1)-c1cccc2cccc-3c12,96,214,1372.1680000000033,9
CPDT-co-FATCN,S368,0.31,0.31,0.7,1.17,0.38,15.6,6.8 ,2.30 ,1395,5.17,3.83,1.34,CC1=CC2=C(C(SC(C3=CC(C(CCCCCC)(CCCCCC)C4=C5C=CC(N(C6=CC=C(C(C=CC(C)=C7)=C7C8(CCCCCC)CCCCCC)C8=C6)C9=CC=C(/C=C\C%10=CC=C(/C(C#N)=C(C#N)\C#N)S%10)C=C9)=C4)=C5C=C3)=C%11)=C%11C2(CC(CC)CCCC)CC(CC)CCCC)S1,CCCCCCC1(CCCCCC)c2cc(C)ccc2-c2ccc(N(c3ccc(/C=C\c4ccc(C(C#N)=C(C#N)C#N)s4)cc3)c3ccc4c(c3)C(CCCCCC)(CCCCCC)c3cc(-c5cc6c(s5)-c5sc(C)cc5C6(CC(CC)CCCC)CC(CC)CCCC)ccc3-4)cc21,101,215,1396.175000000003,8
PBDCPDT-TPD,S339,6.6,6.6,0.87,12.21,0.622,75.0,24.5 ,3.06 ,1486,5.36,3.2,1.88,CC1=CC2=C(C(SC3=C4C=C5C(C(C(C6=CC=C(OCCCCCCCC)C=C6)(C7=CC=C(OCCCCCCCC)C=C7)C8=C9SC(C%10=C%11C(C(N(CCCCCCCC)C%11=O)=O)=C(C)S%10)=C8)=C9S5)=C3)=C4C2(C%12=CC=C(OCCCCCCCC)C=C%12)C%13=CC=C(OCCCCCCCC)C=C%13)S1,CCCCCCCCOc1ccc(C2(c3ccc(OCCCCCCCC)cc3)c3cc(C)sc3-c3sc4cc5c6c(sc5cc4c32)-c2sc(-c3sc(C)c4c3C(=O)N(CCCCCCCC)C4=O)cc2C6(c2ccc(OCCCCCCCC)cc2)c2ccc(OCCCCCCCC)cc2)cc1,104,215,1487.2360000000028,10
PIDTTTPD,S341,4.3,4.3,0.9,7.99,0.6,62.6,31.3 ,2.00 ,1486,5.45,3.18,1.95,CC1=CC(SC2=C3C(C4=CC=C(OCCCCCCCC)C=C4)(C5=CC=C(OCCCCCCCC)C=C5)C6=C2C=C(C(C7=CC=C(OCCCCCCCC)C=C7)(C8=CC=C(OCCCCCCCC)C=C8)C9=C%10SC%11=C9SC(C%12=C(C(N(CCCCCCCC)C%13=O)=O)C%13=C(C)S%12)=C%11)C%10=C6)=C3S1,CCCCCCCCOc1ccc(C2(c3ccc(OCCCCCCCC)cc3)c3cc4c(cc3-c3sc5cc(C)sc5c32)C(c2ccc(OCCCCCCCC)cc2)(c2ccc(OCCCCCCCC)cc2)c2c-4sc3cc(-c4sc(C)c5c4C(=O)N(CCCCCCCC)C5=O)sc23)cc1,104,215,1487.236000000003,10
PBT-TIPS-DPP-C16,S285,6.39,6.39,0.75,13.9,0.613,27.6,16.2 ,1.71 ,1437,5.25,3.8,1.45,CC(S1)=CC2=C1C3=C(C(C#C[Si](C(C)C)(C(C)C)C(C)C)=C(C4=C(C=C(C5=CC=C(C6=C7C(C(N6CC(CCCCCCCC)CCCCCC)=O)=C(C8=CC=C(C)S8)N(CC(CCCCCC)CCCCCCCC)C7=O)S5)S4)S9)C9=C3C#C[Si](C(C)C)(C(C)C)C(C)C)S2,CCCCCCCCC(CCCCCC)CN1C(=O)C2=C(c3ccc(-c4cc5sc6c(C#C[Si](C(C)C)(C(C)C)C(C)C)c7c(sc8cc(C)sc87)c(C#C[Si](C(C)C)(C(C)C)C(C)C)c6c5s4)s3)N(CC(CCCCCC)CCCCCCCC)C(=O)C2=C1c1ccc(C)s1,96,216,1438.4700000000034,7
PHBCDPPC8,S470,2.85,2.85,0.86,10.38,0.318,69.0,12.0 ,5.60 ,1545,5.28,3.62,1.69,CC1=CC2=C(C3=C4C5=C6C=C(C7=C(C)C=C(C)C=C7C)C=C5C8=C9C4=C(C(C%10=CC(C%11=CC=C(C(N(CC(CC)CCCC)C%12=O)=C%13C%12=C(C%14=CC=C(C)S%14)N(CC(CC)CCCC)C%13=O)S%11)=C%15)=C%15C9=CC(C%16=C(C)C=C(C)C=C%16C)=C8)C%17=C3C(C2=CC(C%18=C(C)C=C(C)C=C%18C)=C%19)=C%19C%20=C%17C%10=CC(C%21=C(C)C=C(C)C=C%21C)=C%20)C6=C1,CCCCC(CC)CN1C(=O)C2=C(c3ccc(-c4cc5c6cc(-c7c(C)cc(C)cc7C)cc7c8cc(-c9c(C)cc(C)cc9C)cc9c%10cc(C)cc%11c%12cc(-c%13c(C)cc(C)cc%13C)cc%13c%14cc(-c%15c(C)cc(C)cc%15C)cc%15c(c4)c5c4c(c67)c(c98)c(c%10%11)c(c%12%13)c4c%15%14)s3)N(CC(CC)CCCC)C(=O)C2=C1c1ccc(C)s1,116,216,1546.1560000000022,19
PSBO,S177,3.29,3.29,0.96,8.6,0.401,13.9,7.7 ,1.80 ,1415,5.48,3.66,1.82,CC1=CC2=C(C(C=C(SC3=C4C=C5C(C(SC(C6=C(OCCCCCCCC)C(OCCCCCCCC)=C(C)C7=NON=C76)=C8)=C8C5(C9=CC=C(CCCCCC)C=C9)C%10=CC=C(CCCCCC)C=C%10)=C3)C4=C%11)=C%11C2(C%12=CC=C(CCCCCC)C=C%12)C%13=CC=C(CCCCCC)C=C%13)S1,CCCCCCCCOc1c(OCCCCCCCC)c(-c2cc3c(s2)-c2cc4sc5cc6c(cc5c4cc2C3(c2ccc(CCCCCC)cc2)c2ccc(CCCCCC)cc2)C(c2ccc(CCCCCC)cc2)(c2ccc(CCCCCC)cc2)c2cc(C)sc2-6)c2nonc2c1C,102,216,1416.1580000000029,11
PCDCTDTBT-C8,S335,3.53,3.53,0.74,9.2,0.52,30.6,14.1 ,2.17 ,1368,5.31,3.65,1.66,CC1=CC2=C(C(C=C(N(C(CCCCCCCC)CCCCCCCC)C3=C4C=C5C(C(SC(C6=CC=C(C7=CC=C(C8=CC=C(C)S8)C9=NSN=C79)S6)=C%10)=C%10C5(CCCCCCCC)CCCCCCCC)=C3)C4=C%11)=C%11C2(CCCCCCCC)CCCCCCCC)S1,CCCCCCCCC(CCCCCCCC)n1c2cc3c(cc2c2cc4c(cc21)-c1sc(-c2ccc(-c5ccc(-c6ccc(C)s6)c6nsnc56)s2)cc1C4(CCCCCCCC)CCCCCCCC)C(CCCCCCCC)(CCCCCCCC)c1cc(C)sc1-3,95,216,1369.2810000000034,9
PIDT-DHTSO,S174,3.81,3.81,0.95,8.2,0.48,73.1,45.4 ,1.61 ,1481,5.33,3.05,2.2,CC1=CC(C(C2=CC=C(CCCCCC)C=C2)(C3=CC=C(CCCCCC)C=C3)C4=CC(C(SC(C5=CC(CCCCCC)=C(C6=CC7=C(C(C=CC(C8=C(CCCCCC)C=C(C)S8)=C9)=C9S7(=O)=O)C=C6)S5)=C%10)=C%10C%11(C%12=CC=C(CCCCCC)C=C%12)C%13=CC=C(CCCCCC)C=C%13)=C%11C=C4%14)=C%14S1,CCCCCCc1ccc(C2(c3ccc(CCCCCC)cc3)c3cc4c(cc3-c3sc(C)cc32)C(c2ccc(CCCCCC)cc2)(c2ccc(CCCCCC)cc2)c2cc(-c3cc(CCCCCC)c(-c5ccc6c(c5)S(=O)(=O)c5cc(-c7sc(C)cc7CCCCCC)ccc5-6)s3)sc2-4)cc1,105,217,1482.3070000000027,11
PBDTO-MIM,S268,4.98,4.9,0.73,10.7,0.64,190.5,63.5 ,3.00 ,1375,5.87,3.91,1.66,O=C(N1CC(CCCCCCCC)CCCCCC)/C(C2=C1C=C(C)C=C2)=C3C(N(CC(CCCCCC)CCCCCCCC)C4=CC(C5=CC(C)=C(C6=CC7=C(OCC(CCCC)CC)C8=C(C=C(C9=C(C)C=C(C)S9)S8)C(OCC(CCCC)CC)=C7S6)S5)=CC=C4/3)=O,CCCCCCCCC(CCCCCC)CN1C(=O)/C(=C2/C(=O)N(CC(CCCCCC)CCCCCCCC)c3cc(-c4cc(C)c(-c5cc6c(OCC(CC)CCCC)c7sc(-c8sc(C)cc8C)cc7c(OCC(CC)CCCC)c6s5)s4)ccc32)c2ccc(C)cc21,96,218,1376.2000000000037,7
PBBDTBT,S489,4.57,4.5,0.73,8.94,0.7,130.0,43.0 ,3.00 ,1437,5.43,3.67,1.76,CC1=CC2=C(C(C3=CC=C(OCCCCCCCC)C(OCCCCCCCC)=C3)=C(C=C(C4=CC=C(C5=C(OCCCCCCCC)C(OCCCCCCCC)=C(C6=CC=C(C)S6)C7=NSN=C57)S4)S8)C8=C2C9=CC(OCCCCCCCC)=C(OCCCCCCCC)C=C9)S1,CCCCCCCCOc1ccc(-c2c3cc(-c4ccc(-c5c(OCCCCCCCC)c(OCCCCCCCC)c(-c6ccc(C)s6)c6nsnc56)s4)sc3c(-c3ccc(OCCCCCCCC)c(OCCCCCCCC)c3)c3cc(C)sc23)cc1OCCCCCCCC,99,219,1438.2490000000034,9
PCBTDPPcbp,S262,1.2,1.1,0.8,4.72,0.319,70.8,28.1 ,2.52 ,1422,5.43,3.38,2.05,CC1=CC=C(C(N(CCCCCCCCCCCCC2=CC=C(C3=CC=C(C#N)C=C3)C=C2)C4=O)=C(C4=C(C(S5)=CC=C5C6=CC7=C(C8=CC=C(C)C=C8N7C(CCCCCCCC)CCCCCCCC)C=C6)N9CCCCCCCCCCCCC%10=CC=C(C%11=CC=C(C#N)C=C%11)C=C%10)C9=O)S1,CCCCCCCCC(CCCCCCCC)n1c2cc(C)ccc2c2ccc(-c3ccc(C4=C5C(=O)N(CCCCCCCCCCCCc6ccc(-c7ccc(C#N)cc7)cc6)C(c6ccc(C)s6)=C5C(=O)N4CCCCCCCCCCCCc4ccc(-c5ccc(C#N)cc5)cc4)s3)cc21,104,219,1423.132000000003,9
PBDT-DTBT,S107,2.11,2.11,1.0,5.8,0.346,130.0,40.5 ,3.20 ,1409,5.26,3.1,1.73,CC(S1)=CC2=C1C(C3=CC(CCCCCCCCCC)=C(CCCCCCCCCC)S3)=C(C=C(C4=C(CCCCCC)C=C(C5=CC=C(C6=CC(CCCCCC)=C(C)S6)C7=NSN=C57)S4)S8)C8=C2C9=CC(CCCCCCCCCC)=C(CCCCCCCCCC)S9,CCCCCCCCCCc1cc(-c2c3cc(-c4sc(-c5ccc(-c6cc(CCCCCC)c(C)s6)c6nsnc56)cc4CCCCCC)sc3c(-c3cc(CCCCCCCCCC)c(CCCCCCCCCC)s3)c3cc(C)sc23)sc1CCCCCCCCCC,95,219,1410.4210000000032,9
PBTTTTz,S397,1.07,1.03,0.62,3.09,0.56,104.9,22.7 ,4.62 ,1395,5.15,3.52,1.63,CC1=CC(C2=C3SC(CCCCCCCCCCCCCCCC)=C2)=C(S1)C4=C3C=C(C5=CC(OCCCCCCCCCCCCCCCCCCCC)=C(C6=NC(SC(C7=C(OCCCCCCCCCCCCCCCCCCCC)C=C(C)S7)=N8)=C8S6)S5)S4,CCCCCCCCCCCCCCCCCCCCOc1cc(C)sc1-c1nc2sc(-c3sc(-c4cc5c6sc(CCCCCCCCCCCCCCCC)cc6c6cc(C)sc6c5s4)cc3OCCCCCCCCCCCCCCCCCCCC)nc2s1,93,219,1396.3910000000037,8
PTzBT-EHOD,S83,5.8,5.6,0.88,10.3,0.64,1110.0,43.0 ,25.00 ,1423,5.21,3.41,1.8,CC1=CC(CC(CC)CCCC)=C(C2=NC(SC(C3=C(CC(CC)CCCC)C=C(C4=CC(CC(CCCCCCCC)CCCCCCCCCC)=C(C5=NC(SC(C6=C(CC(CCCCCCCCCC)CCCCCCCC)C=C(C)S6)=N7)=C7S5)S4)S3)=N8)=C8S2)S1,CCCCCCCCCCC(CCCCCCCC)Cc1cc(C)sc1-c1nc2sc(-c3sc(-c4cc(CC(CC)CCCC)c(-c5nc6sc(-c7sc(C)cc7CC(CC)CCCC)nc6s5)s4)cc3CC(CCCCCCCC)CCCCCCCCCC)nc2s1,94,220,1424.4740000000036,8
PTzBT-12HD,S83,4.8,4.6,0.81,10.0,0.6,29.0,24.0 ,1.20 ,1423,5.2,3.4,1.8,CC1=CC(CCCCCCCCCCCC)=C(C2=NC(SC(C3=C(CCCCCCCCCCCC)C=C(C4=CC(CC(CCCCCC)CCCCCCCC)=C(C5=NC(SC(C6=C(CC(CCCCCCCC)CCCCCC)C=C(C)S6)=N7)=C7S5)S4)S3)=N8)=C8S2)S1,CCCCCCCCCCCCc1cc(C)sc1-c1nc2sc(-c3sc(-c4cc(CC(CCCCCC)CCCCCCCC)c(-c5nc6sc(-c7sc(C)cc7CC(CCCCCC)CCCCCCCC)nc6s5)s4)cc3CCCCCCCCCCCC)nc2s1,94,220,1424.4740000000036,8
P2,S260,2.6,2.6,0.78,5.15,0.581,49.3,28.3 ,1.74 ,1453,5.26,3.89,1.37,CC1=CC=C(C(N(CC(CCCCCC)CCCCCCCC)C2=O)=C(C2=C(C(S3)=CC=C3C(S4)=CC(C4=C5C6=CC(C=C(CC(CCCC)CC)C=C7)=C7S6)=C(C8=CC(C=C(CC(CC)CCCC)C=C9)=C9S8)C%10=C5C=C(C)S%10)N%11CC(CCCCCCCC)CCCCCC)C%11=O)S1,CCCCCCCCC(CCCCCC)CN1C(=O)C2=C(c3ccc(-c4cc5c(-c6cc7cc(CC(CC)CCCC)ccc7s6)c6sc(C)cc6c(-c6cc7cc(CC(CC)CCCC)ccc7s6)c5s4)s3)N(CC(CCCCCC)CCCCCCCC)C(=O)C2=C1c1ccc(C)s1,100,220,1454.3640000000034,9
PTzBT-BOHD,S83,6.7,6.5,0.89,11.4,0.65,110.0,35.0 ,3.10 ,1423,5.23,3.43,1.8,CC1=CC(CC(CCCCCC)CCCC)=C(C2=NC(SC(C3=C(CC(CCCCCC)CCCC)C=C(C4=CC(CC(CCCCCCCC)CCCCCC)=C(C5=NC(SC(C6=C(CC(CCCCCCCC)CCCCCC)C=C(C)S6)=N7)=C7S5)S4)S3)=N8)=C8S2)S1,CCCCCCCCC(CCCCCC)Cc1cc(C)sc1-c1nc2sc(-c3sc(-c4cc(CC(CCCC)CCCCCC)c(-c5nc6sc(-c7sc(C)cc7CC(CCCC)CCCCCC)nc6s5)s4)cc3CC(CCCCCC)CCCCCCCC)nc2s1,94,220,1424.4740000000036,8
P4,S361,2.5,2.5,0.77,4.62,0.688,57.0,22.0 ,2.59 ,1383,5.1,3.5,1.6,CC(S1)=CC2=C1C3=C(N2CC(CCCCCCCCCC)CCCCCCCC)C=C(C(N4CC(CCCCCCCCCC)CCCCCCCC)=C3)C5=C4C=C(S5)C6=C7C(C(N(CC(CC)CCCC)C7=O)=O)=C(C8=C(C(N(CC(CC)CCCC)C9=O)=O)C9=C(C)S8)S6,CCCCCCCCCCC(CCCCCCCC)Cn1c2cc3c4sc(-c5sc(-c6sc(C)c7c6C(=O)N(CC(CC)CCCC)C7=O)c6c5C(=O)N(CC(CC)CCCC)C6=O)cc4n(CC(CCCCCCCC)CCCCCCCCCC)c3cc2c2sc(C)cc21,96,222,1384.2240000000033,7
BTT-TP,S115,0.35,0.35,0.993,0.764,0.468,16.4,10.3 ,1.59 ,1372,5.6,3.85,1.75,CC1=CC2=C(C(SC(C3=C(CC(CCCCCCCC)CCCCCCCCCC)C=C(C4=CN=C(C5=CC(CC(CCCCCCCC)CCCCCCCCCC)=C(C)S5)C6=NSN=C64)S3)=C7)=C7C8=C2SC(C(CCCCCCCC)CCCCCCCC)=C8)S1,CCCCCCCCCCC(CCCCCCCC)Cc1cc(-c2ncc(-c3cc(CC(CCCCCCCC)CCCCCCCCCC)c(-c4cc5c6cc(C(CCCCCCCC)CCCCCCCC)sc6c6cc(C)sc6c5s4)s3)c3nsnc23)sc1C,93,222,1373.3790000000042,8
PzIIG-BDT2TC8,S418,5.26,5.26,1.01,7.93,0.656,69.4,28.2 ,2.46 ,1419,5.48,3.64,1.63,CC1=CC(N(CCCCCCCC)C(C2=CC3=CN=C(/C=C4C(C=CC(C5=CC6=C(C(C7=CC(CCCCCCCC)=C(CCCCCCCC)S7)=C(C=C(C)S8)C8=C6C9=CC(CCCCCCCC)=C(CCCCCCCC)S9)S5)=C%10)=C%10N(CCCCCCCC)C\4=O)C=N3)=O)=C2C=C1,CCCCCCCCc1cc(-c2c3cc(-c4ccc5c(c4)N(CCCCCCCC)C(=O)/C5=C/c4cnc(C=C5C(=O)N(CCCCCCCC)c6cc(C)ccc65)cn4)sc3c(-c3cc(CCCCCCCC)c(CCCCCCCC)s3)c3cc(C)sc23)sc1CCCCCCCC,100,222,1420.2600000000034,8
P2-Ome,S457,2.92,2.92,0.76,7.59,0.506,114.6,67.4 ,1.70 ,1391,5.46,3.48,1.66,CC1=CC(N(C2=CC=C(OCC(CCCCCCCCCCCC)CCCCCCCCCC)C=C2)B(F)F)=C(C(N=CC(C3=CC(OC)=C(C4=C(OC)C=C(C)S4)S3)=C5)=C5N(B(F)F)C6=CC=C(OCC(CCCCCCCCCC)CCCCCCCCCCCC)C=C6)N=C1,CCCCCCCCCCCCC(CCCCCCCCCC)COc1ccc(N(B(F)F)c2cc(C)cnc2-c2ncc(-c3cc(OC)c(-c4sc(C)cc4OC)s3)cc2N(B(F)F)c2ccc(OCC(CCCCCCCCCC)CCCCCCCCCCCC)cc2)cc1,98,222,1391.6680000000035,6
BFS4b,S186,7.8,7.38,0.9,14.2,0.611,128.8,46.0 ,2.80 ,1655,5.15,3.59,1.56,CC(S1)=CC(C1=C2C3=CC=C(CC(CCCC)CC)S3)=C(C4=CC=C(CC(CCCC)CC)S4)C5=C2C=C(S5)C(C6=NSN=C67)=C(F)C=C7C8=CC9=C(C%10=CC(CCCCCC)=C(CC(CCCC)CC)S%10)C%11=C(C(C%12=CC(CCCCCC)=C(CC(CC)CCCC)S%12)=C9S8)C=C(C%13=CC(F)=C(C)C%14=NSN=C%14%13)S%11,CCCCCCc1cc(-c2c3cc(-c4cc(F)c(-c5cc6c(-c7ccc(CC(CC)CCCC)s7)c7sc(C)cc7c(-c7ccc(CC(CC)CCCC)s7)c6s5)c5nsnc45)sc3c(-c3cc(CCCCCC)c(CC(CC)CCCC)s3)c3cc(-c4cc(F)c(C)c5nsnc45)sc23)sc1CC(CC)CCCC,110,222,1656.624000000003,14
PDTPO-IDTT,S181,5.47,5.4,0.94,9.14,0.64,41.8,23.9 ,1.75 ,1420,5.31,3.27,2.04,CC1=CC(C(C2=CC=C(CCCCCC)C=C2)(C3=CC=C(CCCCCC)C=C3)C4=CC(C(SC(C5=CC6=C(C(SC(C)=C7)=C7N(CC(CCCCCCCCCC)CCCCCCCC)C6=O)S5)=C8)=C8C9(C%10=CC=C(CCCCCC)C=C%10)C%11=CC=C(CCCCCC)C=C%11)=C9C=C4%12)=C%12S1,CCCCCCCCCCC(CCCCCCCC)Cn1c(=O)c2cc(-c3cc4c(s3)-c3cc5c(cc3C4(c3ccc(CCCCCC)cc3)c3ccc(CCCCCC)cc3)-c3sc(C)cc3C5(c3ccc(CCCCCC)cc3)c3ccc(CCCCCC)cc3)sc2c2sc(C)cc21,101,222,1421.2870000000032,10
P-PDT-IIDBOBO,S183,5.28,5.18,0.82,10.7,0.6,106.1,56.9 ,1.87 ,1415,5.5,3.81,1.69,CC1=CC2=C(C(C=CC3=C4C=CC5=C3SC(C6=C(CC(CCCC)CCCCCC)C=C(C7=CC=C(/C(C(N8CC(CCCC)CCCCCC)=O)=C9C(N(CC(CCCCCC)CCCC)C%10=C\9C=CC(C%11=CC(CC(CCCCCC)CCCC)=C(C)S%11)=C%10)=O)C8=C7)S6)=C5)=C4C=C2)S1,CCCCCCC(CCCC)Cc1cc(-c2ccc3c(c2)N(CC(CCCC)CCCCCC)C(=O)/C3=C2/C(=O)N(CC(CCCC)CCCCCC)c3cc(-c4cc(CC(CCCC)CCCCCC)c(-c5cc6ccc7c8ccc9cc(C)sc9c8ccc7c6s5)s4)ccc32)sc1C,100,222,1416.2680000000034,9
BTT-FT,S115,1.01,1.01,0.919,2.04,0.54,24.8,20.0 ,1.24 ,1407,5.52,3.74,1.78,CC1=CC2=C(C(SC(C3=C(CC(CCCCCCCC)CCCCCCCCCC)C=C(C4=C(F)C(F)=C(C5=CC(CC(CCCCCCCC)CCCCCCCCCC)=C(C)S5)C6=NSN=C64)S3)=C7)=C7C8=C2SC(C(CCCCCCCC)CCCCCCCC)=C8)S1,CCCCCCCCCCC(CCCCCCCC)Cc1cc(-c2c(F)c(F)c(-c3cc(CC(CCCCCCCC)CCCCCCCCCC)c(-c4cc5c6cc(C(CCCCCCCC)CCCCCCCC)sc6c6cc(C)sc6c5s4)s3)c3nsnc23)sc1C,95,223,1408.371000000004,8
\82s\82s1,S97,0.6,0.6,0.56,2.83,0.38,32.0,18.8 ,1.70 ,1385,5.35,3.94,1.41,CC1=CC(CCCCCCCCCCCC)=C(C2=NC(SC(C3=C(CCCCCCCCCCCC)C=C(C4=CC=C5C(N(CC(CCCCCCCC)CCCCCC)C(/C5=C6C(SC(C)=C7)=C7N(CC(CCCCCC)CCCCCCCC)C\6=O)=O)=C4)S3)=N8)=C8S2)S1,CCCCCCCCCCCCc1cc(C)sc1-c1nc2sc(-c3sc(-c4ccc5c(c4)N(CC(CCCCCC)CCCCCCCC)C(=O)/C5=C4/C(=O)N(CC(CCCCCC)CCCCCCCC)c5cc(C)sc54)cc3CCCCCCCCCCCC)nc2s1,95,223,1386.3090000000036,6
PBDTT?ID,S271,4.76,4.76,0.88,8.95,0.6,88.7,36.8 ,2.41 ,1479,5.52,3.92,1.6,O=C(N1CC(CC)CCCC)/C(C2=C1C=C(C(S3)=CC=C3C4=CC(C(C5=CC(CCCCCCCC)=C(CCCCCCCC)S5)=C(SC(C)=C6)C6=C7C8=CC(CCCCCCCC)=C(CCCCCCCC)S8)=C7S4)C=C2)=C9C(N(CC(CCCC)CC)C%10=CC(C%11=CC=C(C)S%11)=CC=C%10/9)=O,CCCCCCCCc1cc(-c2c3cc(-c4ccc(-c5ccc6c(c5)N(CC(CC)CCCC)C(=O)/C6=C5/C(=O)N(CC(CC)CCCC)c6cc(-c7ccc(C)s7)ccc65)s4)sc3c(-c3cc(CCCCCCCC)c(CCCCCCCC)s3)c3cc(C)sc23)sc1CCCCCCCC,102,224,1480.4020000000035,9
PBDTT?FID,S271,7.04,7.04,0.92,11.3,0.68,98.6,37.2 ,2.65 ,1515,5.64,4.06,1.58,O=C(N1CC(CC)CCCC)/C(C2=C1C(F)=C(C(S3)=CC=C3C4=CC(C(C5=CC(CCCCCCCC)=C(CCCCCCCC)S5)=C(SC(C)=C6)C6=C7C8=CC(CCCCCCCC)=C(CCCCCCCC)S8)=C7S4)C=C2)=C9C(N(CC(CCCC)CC)C%10=C(F)C(C%11=CC=C(C)S%11)=CC=C%10/9)=O,CCCCCCCCc1cc(-c2c3cc(-c4ccc(-c5ccc6c(c5F)N(CC(CC)CCCC)C(=O)/C6=C5/C(=O)N(CC(CC)CCCC)c6c5ccc(-c5ccc(C)s5)c6F)s4)sc3c(-c3cc(CCCCCCCC)c(CCCCCCCC)s3)c3cc(C)sc23)sc1CCCCCCCC,104,224,1516.3820000000032,9
PBDTTFTTQ-DO,S253,7.25,7.09,0.85,11.3,0.757,863.6,136.0 ,6.35 ,1529,5.31,2.99,1.72,CC(S1)=CC=C1C2=CC(F)=C(C(S3)=CC=C3C(S4)=CC(C4=C5C6=CC(CCCCCCCC)=C(CCCCCCCC)S6)=C(C7=CC(CCCCCCCC)=C(CCCCCCCC)S7)C8=C5C=C(C)S8)C9=C2N=C(C%10=CC=C(CCCCCCCC)S%10)C(C%11=CC=C(CCCCCCCC)S%11)=N9,CCCCCCCCc1ccc(-c2nc3c(-c4ccc(C)s4)cc(F)c(-c4ccc(-c5cc6c(-c7cc(CCCCCCCC)c(CCCCCCCC)s7)c7sc(C)cc7c(-c7cc(CCCCCCCC)c(CCCCCCCC)s7)c6s5)s4)c3nc2-c2ccc(CCCCCCCC)s2)s1,103,224,1530.5280000000034,11
PDST-DPP,S189,3.14,3.14,0.88,6.59,0.541,220.4,95.0 ,2.32 ,1537,5.47,4.01,1.46,CC(S1)=CC2=C1C(C3=CC(SCCCC)=C(SCCCCCC)S3)=C(C=C(C4=CC=C(C(N(CC(CCCCCC)CCCCCCCC)C5=O)=C6C5=C(C7=CC=C(C)S7)N(CC(CCCCCCCC)CCCCCC)C6=O)S4)S8)C8=C2C9=CC(SCCCC)=C(SCCCCCC)S9,CCCCCCCCC(CCCCCC)CN1C(=O)C2=C(c3ccc(-c4cc5c(-c6cc(SCCCC)c(SCCCCCC)s6)c6sc(C)cc6c(-c6cc(SCCCC)c(SCCCCCC)s6)c5s4)s3)N(CC(CCCCCC)CCCCCCCC)C(=O)C2=C1c1ccc(C)s1,100,224,1538.6200000000035,7
PTBI2TR,S414,8.0,7.1,1.0,10.9,0.65,984.0,65.2 ,15.09 ,1421,5.58,3.31,1.71,O=C(N1CC(CCCCCC)CCCCCCCC)C2C=C(C)SC2C3=C(C(SC(C(SC(C4=C(CCCCCCCCCCCC)C=C(C5=CC(CCCCCCCCCCCC)=C(C)S5)S4)=C6)=C6C(N7CC(CCCCCC)CCCCCCCC)=O)=C8C7=O)=C8S3)C1=O,CCCCCCCCCCCCc1cc(-c2cc(CCCCCCCCCCCC)c(-c3cc4c(=O)n(CC(CCCCCC)CCCCCCCC)c(=O)c5c6sc7c(c6sc5c4s3)C(=O)N(CC(CCCCCC)CCCCCCCC)C(=O)C3C=C(C)SC73)s2)sc1C,96,224,1422.360000000004,6
PCDCTQX-C8,S335,1.8,1.8,0.78,5.8,0.4,14.2,5.6 ,2.53 ,1350,5.25,3.53,1.72,CC1=CC2=C(C(C=C(N(C(CCCCCCCC)CCCCCCCC)C3=C4C=C5C(C(SC(C6=CC=C(C)C7=C6N=C(C8=CC=CC=C8)C(C9=CC=CC=C9)=N7)=C%10)=C%10C5(CCCCCCCC)CCCCCCCC)=C3)C4=C%11)=C%11C2(CCCCCCCC)CCCCCCCC)S1,CCCCCCCCC(CCCCCCCC)n1c2cc3c(cc2c2cc4c(cc21)-c1sc(-c2ccc(C)c5nc(-c6ccccc6)c(-c6ccccc6)nc25)cc1C4(CCCCCCCC)CCCCCCCC)C(CCCCCCCC)(CCCCCCCC)c1cc(C)sc1-3,98,225,1351.1940000000034,9
PIDT-OBPQ,S182,3.93,3.93,0.86,8.97,0.509,117.0,78.0 ,1.50 ,1438,5.3,3.58,1.56,CC1=CC2=C(C3=CC(C(C4=CC=C(CCCCCC)C=C4)(C5=CC=C(CCCCCC)C=C5)C6=C7SC(C8=CN=C(C)C9=C8N=C%10C(C(C=C(CCCCCCCC)C=C%11)=C%11C%12=C%10C=C(CCCCCCCC)C=C%12)=N9)=C6)=C7C=C3C2(C%13=CC=C(CCCCCC)C=C%13)C%14=CC=C(CCCCCC)C=C%14)S1,CCCCCCCCc1ccc2c3ccc(CCCCCCCC)cc3c3nc4c(C)ncc(-c5cc6c(s5)-c5cc7c(cc5C6(c5ccc(CCCCCC)cc5)c5ccc(CCCCCC)cc5)-c5sc(C)cc5C7(c5ccc(CCCCCC)cc5)c5ccc(CCCCCC)cc5)c4nc3c2c1,106,225,1439.218000000003,12
PBDT2FBT-T4,S198,2.17,2.15,0.84,6.35,0.405,109.5,33.8 ,3.24 ,1769,5.3,3.63,1.68,CC(S1)=CC2=C1C(C3=CC=C(C4=CC=C(C5=CC=C(C6=CC=C(CC(CCCCCC)CCCC)S6)S5)S4)S3)=C(C=C(C7=C(CC(CC)CCCC)C=C(C8=C(F)C(F)=C(C9=CC(CC(CCCC)CC)=C(C)S9)C%10=NSN=C%108)S7)S%11)C%11=C2C%12=CC=C(C%13=CC=C(C%14=CC=C(C%15=CC=C(CC(CCCC)CCCCCC)S%15)S%14)S%13)S%12,CCCCCCC(CCCC)Cc1ccc(-c2ccc(-c3ccc(-c4ccc(-c5c6cc(-c7sc(-c8c(F)c(F)c(-c9cc(CC(CC)CCCC)c(C)s9)c9nsnc89)cc7CC(CC)CCCC)sc6c(-c6ccc(-c7ccc(-c8ccc(-c9ccc(CC(CCCC)CCCCCC)s9)s8)s7)s6)c6cc(C)sc56)s4)s3)s2)s1,115,225,1770.8390000000027,15
PAn-BTBT (P1),S150,2.23,2.23,0.96,4.4,0.53,185.0,57.0 ,3.24 ,1425,5.4,3.28,2.12,CC(C=C1)=CC=C1C2=C3C=C(OCCCCCCCC)C(OCCCCCCCC)=CC3=C(C4=CC=C(C5=CC=C(C6=C(OCCCCCCCC)C(OCCCCCCCC)=C(C7=CC=C(C)S7)C8=NSN=C86)S5)C=C4)C9=C2C=C(OCCCCCCCC)C(OCCCCCCCC)=C9,CCCCCCCCOc1cc2c(-c3ccc(C)cc3)c3cc(OCCCCCCCC)c(OCCCCCCCC)cc3c(-c3ccc(-c4ccc(-c5c(OCCCCCCCC)c(OCCCCCCCC)c(-c6ccc(C)s6)c6nsnc56)s4)cc3)c2cc1OCCCCCCCC,101,225,1426.1910000000037,9
PTAT-2,S324,0.37,0.37,0.77,1.0,0.46,38.6,24.1 ,1.60 ,1417,5.12,3.32,1.8,FC1=C(COOCC(CCCC)CC)SC2=C(C)SC(C3=CC(C4=C5SC(CC(CCCCCCCCCC)CCCCCCCCCCCC)=C4)=C(S3)C6=C5C=C(C7=C(C8=C9SC(CC(CCCCCCCCCC)CCCCCCCCCCCC)=C8)C=C(C)S7)C9=C6)=C21,CCCCCCCCCCCCC(CCCCCCCCCC)Cc1cc2c3cc(C)sc3c3cc4c(cc3c2s1)c1sc(-c2sc(C)c3sc(COOCC(CC)CCCC)c(F)c23)cc1c1cc(CC(CCCCCCCCCC)CCCCCCCCCCCC)sc14,96,225,1418.3870000000038,9
IsoC12,S99,4.1,4.0,0.66,11.3,0.52,125.0,65.0 ,1.90 ,1321,5.55,3.84,1.58,CC1=CC(CCCCCCCCCCCC)=C(C2=CC=C(C3=C(CCCCCCCCCCCC)C=C(C4=CC=C(/C(C(N5CC(CCCCCCCC)CCCCCC)=O)=C6C(N(CC(CCCCCCCC)CCCCCC)C7=C\6C=CC(C)=C7)=O)C5=C4)S3)S2)S1,CCCCCCCCCCCCc1cc(C)sc1-c1ccc(-c2sc(-c3ccc4c(c3)N(CC(CCCCCC)CCCCCCCC)C(=O)/C4=C3/C(=O)N(CC(CCCCCC)CCCCCCCC)c4cc(C)ccc43)cc2CCCCCCCCCCCC)s1,93,225,1322.2150000000038,5
PBDT-DTNT,S107,6.0,6.0,0.8,11.71,0.61,59.3,24.1 ,2.46 ,1517,5.19,3.26,1.58,CC(S1)=CC2=C1C(C3=CC(CCCCCCCCCC)=C(CCCCCCCCCC)S3)=C(C=C(C4=C(CCCCCC)C=C(C5=CC6=C(C=C(C7=CC(CCCCCC)=C(C)S7)C8=NSN=C86)C9=NSN=C59)S4)S%10)C%10=C2C%11=CC(CCCCCCCCCC)=C(CCCCCCCCCC)S%11,CCCCCCCCCCc1cc(-c2c3cc(-c4sc(-c5cc6c(cc(-c7cc(CCCCCC)c(C)s7)c7nsnc76)c6nsnc56)cc4CCCCCC)sc3c(-c3cc(CCCCCCCCCC)c(CCCCCCCCCC)s3)c3cc(C)sc23)sc1CCCCCCCCCC,102,226,1518.5460000000032,11
PIDT-OHBPz,S182,3.75,3.75,0.83,8.0,0.566,105.2,70.1 ,1.50 ,1437,5.27,3.31,1.69,CC1=CC2=C(C3=CC(C(C4=CC=C(CCCCCC)C=C4)(C5=CC=C(CCCCCC)C=C5)C6=C7SC(C8=CC=C(C)C9=C8N=C%10C(C(C=C(CCCCCCCC)C=C%11)=C%11C%12=C%10C=C(CCCCCCCC)C=C%12)=N9)=C6)=C7C=C3C2(C%13=CC=C(CCCCCC)C=C%13)C%14=CC=C(CCCCCC)C=C%14)S1,CCCCCCCCc1ccc2c3ccc(CCCCCCCC)cc3c3nc4c(-c5cc6c(s5)-c5cc7c(cc5C6(c5ccc(CCCCCC)cc5)c5ccc(CCCCCC)cc5)-c5sc(C)cc5C7(c5ccc(CCCCCC)cc5)c5ccc(CCCCCC)cc5)ccc(C)c4nc3c2c1,106,226,1438.230000000003,12
PIDT-OFBPz,S182,5.13,5.13,0.97,8.96,0.59,156.9,104.6 ,1.50 ,1473,5.45,3.56,1.75,CC1=CC2=C(C3=CC(C(C4=CC=C(CCCCCC)C=C4)(C5=CC=C(CCCCCC)C=C5)C6=C7SC(C8=C(F)C(F)=C(C)C9=C8N=C%10C(C(C=C(CCCCCCCC)C=C%11)=C%11C%12=C%10C=C(CCCCCCCC)C=C%12)=N9)=C6)=C7C=C3C2(C%13=CC=C(CCCCCC)C=C%13)C%14=CC=C(CCCCCC)C=C%14)S1,CCCCCCCCc1ccc2c3ccc(CCCCCCCC)cc3c3nc4c(-c5cc6c(s5)-c5cc7c(cc5C6(c5ccc(CCCCCC)cc5)c5ccc(CCCCCC)cc5)-c5sc(C)cc5C7(c5ccc(CCCCCC)cc5)c5ccc(CCCCCC)cc5)c(F)c(F)c(C)c4nc3c2c1,108,226,1474.210000000003,12
PBDT-BDTP (P1),S138,5.05,5.05,0.89,10.37,0.547,156.8,49.0 ,3.20 ,1445,5.53,2.68,1.98,O=C(C1=C2SC(C3=CC(C(N(C[C@H](CCCCCCCCCC)CCCCCCCC)C4=C5SC(C6=CC7=C(C(OC[C@@H](CC)CCCC)=C(C=C(C)S8)C8=C7OC[C@@H](CCCC)CC)S6)=C4)=O)=C5S3)=C1)N(C[C@@H](CCCCCCCCCC)CCCCCCCC)C9=C2SC(C)=C9,CCCCCCCCCC[C@@H](CCCCCCCC)Cn1c(=O)c2cc(-c3cc4c(=O)n(C[C@@H](CCCCCCCC)CCCCCCCCCC)c5cc(-c6cc7c(OC[C@H](CC)CCCC)c8sc(C)cc8c(OC[C@@H](CC)CCCC)c7s6)sc5c4s3)sc2c2sc(C)cc21,98,226,1446.382000000004,9
P(BDT-TT-BT),S78,4.93,4.93,0.69,11.34,0.63,65.6,32.8 ,2.00 ,1477,5.21,3.43,1.78,CC(S1)=CC2=C1C(OC[C@@H](CCCCCCCCCC)CCCCCCCC)=C(C=C(C3=CC(SC(C4=C(OCCCCCCCC)C(OCCCCCCCC)=C(C5=CC(SC(C)=C6)=C6S5)C7=NSN=C74)=C8)=C8S3)S9)C9=C2OC[C@H](CCCCCCCC)CCCCCCCCCC,CCCCCCCCCC[C@@H](CCCCCCCC)COc1c2cc(-c3cc4sc(-c5c(OCCCCCCCC)c(OCCCCCCCC)c(-c6cc7sc(C)cc7s6)c6nsnc56)cc4s3)sc2c(OC[C@H](CCCCCCCC)CCCCCCCCCC)c2cc(C)sc12,99,227,1478.4490000000037,9
P(BDT-TT-BO),S79,7.05,7.05,0.76,13.87,0.666,59.1,21.1 ,2.80 ,1461,5.31,3.54,1.77,CC(S1)=CC2=C1C(OC[C@H](CCCCCCCCCC)CCCCCCCC)=C(C=C(C3=CC(SC(C4=C(OCCCCCCCC)C(OCCCCCCCC)=C(C5=CC(SC(C)=C6)=C6S5)C7=NON=C74)=C8)=C8S3)S9)C9=C2OC[C@H](CCCCCCCC)CCCCCCCCCC,CCCCCCCCCC[C@H](CCCCCCCC)COc1c2cc(-c3cc4sc(-c5c(OCCCCCCCC)c(OCCCCCCCC)c(-c6cc7sc(C)cc7s6)c6nonc56)cc4s3)sc2c(OC[C@H](CCCCCCCC)CCCCCCCCCC)c2cc(C)sc12,99,227,1462.3810000000037,9
PTPTDP,S184,4.2,4.2,0.75,10.3,0.54,51.9,28.5 ,1.82 ,1539,5.25,3.6,1.4,O=C(N(CC(CC)CCCC)C(C1=CC=C(C2=CC=C(C3=CC4=C(C(C=C(C(C5=CC=C(CCCCCC)C=C5)(C6=CC=C(CCCCCC)C=C6)C7=C8SC(C)=C7)C8=C9)=C9C4(C%10=CC=C(CCCCCC)C=C%10)C%11=CC=C(CCCCCC)C=C%11)S3)S2)S1)=C%12%13)C%12=C(C%14=CC=C(C)S%14)N(CC(CC)CCCC)C%13=O,CCCCCCc1ccc(C2(c3ccc(CCCCCC)cc3)c3cc4c(cc3-c3sc(C)cc32)C(c2ccc(CCCCCC)cc2)(c2ccc(CCCCCC)cc2)c2cc(-c3ccc(-c5ccc(C6=C7C(=O)N(CC(CC)CCCC)C(c8ccc(C)s8)=C7C(=O)N6CC(CC)CCCC)s5)s3)sc2-4)cc1,109,227,1540.391000000003,10
PBDTTTP,S176,5.53,5.53,0.98,8.12,0.695,277.2,69.3 ,4.00 ,1469,5.43,2.6,2.11,O=C(N1CC(CCCCCCCCCC)CCCCCCCC)C2=CC3=C(C(N(CC(CCCCCCCC)CCCCCCCCCC)C4=C3SC5=C4SC(C)=C5)=O)C=C2C6=C1C(SC(C7=CC8=C(OCC(CCCC)CC)C9=C(C=C(C)S9)C(OCC(CCCC)CC)=C8S7)=C%10)=C%10S6,CCCCCCCCCCC(CCCCCCCC)Cn1c(=O)c2cc3c(cc2c2sc4cc(C)sc4c21)c(=O)n(CC(CCCCCCCC)CCCCCCCCCC)c1c2sc(-c4cc5c(OCC(CC)CCCC)c6sc(C)cc6c(OCC(CC)CCCC)c5s4)cc2sc31,100,228,1470.4040000000036,10
PDTPO-IDT,S181,7.33,7.17,0.97,10.55,0.71,68.9,30.2 ,2.28 ,1532,5.32,3.27,2.05,CC1=CC(N(CC(CCCCCCCCCC)CCCCCCCC)C2=O)=C(S1)C3=C2C=C(C(S4)=CC5=C4C(C6(C7=CC=C(CCCCCC)C=C7)C8=CC=C(CCCCCC)C=C8)=C(S5)C9=C6C=C(C%10=C(C%11(C%12=CC=C(CCCCCC)C=C%12)C%13=CC=C(CCCCCC)C=C%13)C%14=C(C=C(C)S%14)S%10)C%11=C9)S3,CCCCCCCCCCC(CCCCCCCC)Cn1c(=O)c2cc(-c3cc4sc5c(c4s3)C(c3ccc(CCCCCC)cc3)(c3ccc(CCCCCC)cc3)c3cc4c(cc3-5)C(c3ccc(CCCCCC)cc3)(c3ccc(CCCCCC)cc3)c3c-4sc4cc(C)sc34)sc2c2sc(C)cc21,107,228,1533.4650000000029,12
P-2,S322,1.4,1.4,0.63,3.53,0.65,80.0,29.0 ,2.76 ,1409,5.1,3.7,1.64,CC(S1)=CC2=C1C3=C([Si]2(CCCCCCCC)CCCCCCCC)C=C(C([Si]4(CCCCCCCC)CCCCCCCC)=C3)C5=C4C=C(C6=CC=C(C(N(CCCCCCCCCCCC)C7=O)=C8C7=C(C9=CC=C(C)S9)N(CCCCCCCCCCCC)C8=O)S6)S5,CCCCCCCCCCCCN1C(=O)C2=C(c3ccc(-c4cc5c(s4)-c4cc6c(cc4[Si]5(CCCCCCCC)CCCCCCCC)-c4sc(C)cc4[Si]6(CCCCCCCC)CCCCCCCC)s3)N(CCCCCCCCCCCC)C(=O)C2=C1c1ccc(C)s1,96,228,1410.4540000000038,5
PSiFDCTPD,S338,2.8,2.7,0.84,7.3,0.44,34.2,16.3 ,2.10 ,1470,5.31,3.63,1.88,CC1=CC2=C(C(C=C([Si](CCCCCCCC)(CCCCCCCC)C3=C4C=C5C(C(SC(C6=C7C(C(N(CCCCCCCC)C7=O)=O)=C(C)S6)=C8)=C8C5(C9=CC=C(CCCCC)C=C9)C%10=CC=C(CCCCC)C=C%10)=C3)C4=C%11)=C%11C2(C%12=CC=C(CCCCC)C=C%12)C%13=CC=C(CCCCC)C=C%13)S1,CCCCCCCCN1C(=O)c2c(C)sc(-c3cc4c(s3)-c3cc5c(cc3C4(c3ccc(CCCCC)cc3)c3ccc(CCCCC)cc3)-c3cc4c(cc3[Si]5(CCCCCCCC)CCCCCCCC)-c3sc(C)cc3C4(c3ccc(CCCCC)cc3)c3ccc(CCCCC)cc3)c2C1=O,105,228,1471.3540000000032,9
P-PDTz-Tdt-HH,S294,1.82,1.82,0.83,4.86,0.45,16.2,13.5 ,1.20 ,1391,5.59,3.84,1.75,CC1=CC(CC(CCCCCCCCCC)CCCCCCCCCCCC)=C(S1)C2=NC3=NC(S4)=C(N=C3S2)N=C4C5=C(CC(CCCCCCCCCCCC)CCCCCCCCCC)C=C(C6=C(CCCCCC)C=C(C7=CC(CCCCCC)=C(C)S7)S6)S5,CCCCCCCCCCCCC(CCCCCCCCCC)Cc1cc(C)sc1-c1nc2nc3sc(-c4sc(-c5sc(-c6cc(CCCCCC)c(C)s6)cc5CCCCCC)cc4CC(CCCCCCCCCC)CCCCCCCCCCCC)nc3nc2s1,94,228,1392.426000000004,7
BT1,S97,3.29,3.29,0.73,6.72,0.67,142.0,67.6 ,2.10 ,1435,5.5,3.98,1.52,CC1=CC(CCCCCCCCCCCC)=C(C2=NC(C=C(SC(C3=C(CCCCCCCCCCCC)C=C(C4=CC=C5C(N(CC(CCCCCCCC)CCCCCC)C(/C5=C6C(SC(C)=C7)=C7N(CC(CCCCCC)CCCCCCCC)C\6=O)=O)=C4)S3)=N8)C8=C9)=C9S2)S1,CCCCCCCCCCCCc1cc(C)sc1-c1nc2cc3sc(-c4sc(-c5ccc6c(c5)N(CC(CCCCCC)CCCCCCCC)C(=O)/C6=C5/C(=O)N(CC(CCCCCC)CCCCCCCC)c6cc(C)sc65)cc4CCCCCCCCCCCC)nc3cc2s1,99,229,1436.3690000000036,7
P2,S492,3.66,3.66,0.61,9.33,0.645,30.4,18.0 ,1.69 ,1519,5.14,3.58,1.28,CC1=C2C(C(N1CC(CCCCCCCCCC)CCCCCCCC)=O)=C(C3=CC=C(C4=CC=C(C5=C(CCCCCC)C=C(C6=CC=C(C7=CC(CCCCCC)=C(C8=CC=C(C9=CC=C(C)S9)S8)S7)C%10=NSN=C%106)S5)S4)S3)N(CC(CCCCCCCC)CCCCCCCCCC)C2=O,CCCCCCCCCCC(CCCCCCCC)CN1C(=O)C2=C(c3ccc(-c4ccc(-c5sc(-c6ccc(-c7cc(CCCCCC)c(-c8ccc(-c9ccc(C)s9)s8)s7)c7nsnc67)cc5CCCCCC)s4)s3)N(CC(CCCCCCCC)CCCCCCCCCC)C(=O)C2=C1C,103,229,1520.4930000000033,8
P3,S492,0.45,0.45,0.62,1.6,0.451,35.0,24.3 ,1.44 ,1555,5.22,3.75,1.21,CC1=C2C(C(N1CC(CCCCCCCCCC)CCCCCCCC)=O)=C(C3=CC=C(C4=CC=C(C5=C(CCCCCC)C=C(C6=C(F)C(F)=C(C7=CC(CCCCCC)=C(C8=CC=C(C9=CC=C(C)S9)S8)S7)C%10=NSN=C%106)S5)S4)S3)N(CC(CCCCCCCC)CCCCCCCCCC)C2=O,CCCCCCCCCCC(CCCCCCCC)CN1C(=O)C2=C(c3ccc(-c4ccc(-c5sc(-c6c(F)c(F)c(-c7cc(CCCCCC)c(-c8ccc(-c9ccc(C)s9)s8)s7)c7nsnc67)cc5CCCCCC)s4)s3)N(CC(CCCCCCCC)CCCCCCCCCC)C(=O)C2=C1C,105,229,1556.4730000000034,8
P\83\C0NDTDTNT,S113,3.6,3.6,0.8,8.41,0.535,60.5,28.3 ,2.10 ,1459,5.46,3.64,1.65,CC(S1)=C(CC(CCCCCCCC)CCCCCC)C=C1C(C2=NSN=C23)=CC4=C3C=C(C5=CC(C[C@H](CCCCCC)CCCCCCCC)=C(C6=CC7=C(C=C(CCCCCCCCCCCC)C8=C7C(CCCCCCCCCCCC)=CC9=C8C=C(C)S9)S6)S5)C%10=NSN=C%104,CCCCCCCCCCCCc1cc2sc(-c3sc(-c4cc5c(cc(-c6cc(CC(CCCCCC)CCCCCCCC)c(C)s6)c6nsnc65)c5nsnc45)cc3C[C@H](CCCCCC)CCCCCCCC)cc2c2c(CCCCCCCCCCCC)cc3sc(C)cc3c12,100,230,1460.4600000000037,10
PQ1,S197,1.08,1.08,1.01,2.12,0.507,61.1,34.7 ,1.76 ,1627,5.61,3.65,1.96,CC(S1)=CC2=C1C(C3=CC(C4=CC=C(CCCCCCCCCCCC)S4)=C(C5=CC=C(CCCCCCCCCCCC)S5)S3)=C(C=C(C6=CC=C(C7=NN=C(C8=CC=C(C)S8)N=N7)S6)S9)C9=C2C%10=CC(C%11=CC=C(CCCCCCCCCCCC)S%11)=C(C%12=CC=C(CCCCCCCCCCCC)S%12)S%10,CCCCCCCCCCCCc1ccc(-c2cc(-c3c4cc(-c5ccc(-c6nnc(-c7ccc(C)s7)nn6)s5)sc4c(-c4cc(-c5ccc(CCCCCCCCCCCC)s5)c(-c5ccc(CCCCCCCCCCCC)s5)s4)c4cc(C)sc34)sc2-c2ccc(CCCCCCCCCCCC)s2)s1,108,230,1628.708000000003,12
PR11,S495,4.0,4.0,0.92,7.6,0.57,90.7,34.9 ,2.60 ,1475,5.88,3.98,1.58,CC1=CC=C(C2=C(F)C(F)=C(C3=CC=C(C4=CC=C5C(N(CC(CCCCCCCC)CCCCCC)C(/C5=C6C(C=CC(C)=C7)=C7N(CC(CCCCCC)CCCCCCCC)C\6=O)=O)=C4)S3)C8=C2N=C(C9=CC=CC(OCCCCCCCC)=C9)C(C%10=CC(OCCCCCCCC)=CC=C%10)=N8)S1,CCCCCCCCOc1cccc(-c2nc3c(-c4ccc(C)s4)c(F)c(F)c(-c4ccc(-c5ccc6c(c5)N(CC(CCCCCC)CCCCCCCC)C(=O)/C6=C5/C(=O)N(CC(CCCCCC)CCCCCCCC)c6cc(C)ccc65)s4)c3nc2-c2cccc(OCCCCCCCC)c2)c1,106,230,1476.1800000000032,8
PNNT12HD,S104,8.2,8.0,0.82,15.6,0.64,88.9,36.0 ,2.47 ,1459,5.22,3.54,1.68,CC(S1)=C(CC(CCCCCCCC)CCCCCC)C=C1C2=CC(C3=NSN=C34)=C(C5=NSN=C52)C=C4C6=CC(CC(CCCCCC)CCCCCCCC)=C(S6)C7=CC8=C(C9=CC(CCCCCCCCCCCC)=C(C=C(C)S%10)C%10=C9C=C8CCCCCCCCCCCC)S7,CCCCCCCCCCCCc1cc2c(cc(CCCCCCCCCCCC)c3cc(-c4sc(-c5cc6c(cc(-c7cc(CC(CCCCCC)CCCCCCCC)c(C)s7)c7nsnc76)c6nsnc56)cc4CC(CCCCCC)CCCCCCCC)sc32)c2sc(C)cc12,100,230,1460.4600000000037,10
P\83\BFNDTDTNT,S113,8.01,8.01,0.8,15.55,0.644,86.4,67.3 ,1.30 ,1459,5.4,3.64,1.58,CC(S1)=C(CC(CCCCCCCC)CCCCCC)C=C1C(C2=NSN=C23)=CC4=C3C=C(C5=CC(C[C@H](CCCCCC)CCCCCCCC)=C(C6=CC7=C(C(C(CCCCCCCCCCCC)=CC8=C9SC(C)=C8)=C9C(CCCCCCCCCCCC)=C7)S6)S5)C%10=NSN=C%104,CCCCCCCCCCCCc1cc2cc(-c3sc(-c4cc5c(cc(-c6cc(CC(CCCCCC)CCCCCCCC)c(C)s6)c6nsnc65)c5nsnc45)cc3C[C@H](CCCCCC)CCCCCCCC)sc2c2c(CCCCCCCCCCCC)cc3cc(C)sc3c12,100,230,1460.4600000000034,10
PTzNTz-BOHD,S108,5.2,4.8,0.84,9.8,0.63,59.2,29.1 ,2.20 ,1525,5.41,3.44,1.57,CC1=CC(CC(CCCC)CCCCCC)=C(C2=NC(SC(C3=C(CC(CCCC)CCCCCC)C=C(C4=C(CC(CCCCCC)CCCCCCCC)C=C(C5=CC(C6=NSN=C6C(C7=CC(CC(CCCCCC)CCCCCCCC)=C(C)S7)=C8)=C8C9=NSN=C95)S4)S3)=N%10)=C%10S2)S1,CCCCCCCCC(CCCCCC)Cc1cc(-c2cc3c(cc(-c4cc(CC(CCCCCC)CCCCCCCC)c(-c5cc(CC(CCCC)CCCCCC)c(-c6nc7sc(-c8sc(C)cc8CC(CCCC)CCCCCC)nc7s6)s5)s4)c4nsnc43)c3nsnc23)sc1C,102,230,1526.5700000000043,10
PBDTT?DTTBT,S81,6.03,6.03,0.78,12.46,0.62,31.1,14.8 ,2.10 ,1549,5.11,3.46,1.65,CC(S1)=CC2=C1C(C3=CC=C(CC(CCCCCCCC)CCCCCC)S3)=C(C=C(C4=C(CCCCCCCCCCC)C(SC(C5=CC=C(C6=CC(SC(C)=C7CCCCCCCCCCC)=C7S6)C8=NSN=C85)=C9)=C9S4)S%10)C%10=C2C%11=CC=C(CC(CCCCCCCC)CCCCCC)S%11,CCCCCCCCCCCc1c(C)sc2cc(-c3ccc(-c4cc5sc(-c6cc7c(-c8ccc(CC(CCCCCC)CCCCCCCC)s8)c8sc(C)cc8c(-c8ccc(CC(CCCCCC)CCCCCCCC)s8)c7s6)c(CCCCCCCCCCC)c5s4)c4nsnc34)sc12,103,231,1550.6530000000037,11
PBDTT?DTBT,S81,2.34,2.34,0.82,5.78,0.495,56.0,20.0 ,2.80 ,1465,5.15,3.52,1.63,CC(S1)=CC2=C1C(C3=CC=C(CC(CCCCCCCC)CCCCCC)S3)=C(C=C(C4=C(CCCCCCCCCCCC)C=C(C5=CC=C(C6=CC(CCCCCCCCCCCC)=C(C)S6)C7=NSN=C75)S4)S8)C8=C2C9=CC=C(CC(CCCCCC)CCCCCCCC)S9,CCCCCCCCCCCCc1cc(-c2ccc(-c3cc(CCCCCCCCCCCC)c(-c4cc5c(-c6ccc(CC(CCCCCC)CCCCCCCC)s6)c6sc(C)cc6c(-c6ccc(CC(CCCCCC)CCCCCCCC)s6)c5s4)s3)c3nsnc23)sc1C,99,231,1466.529000000004,9
PQ2,S197,3.8,3.8,0.8,7.68,0.621,82.7,33.9 ,2.44 ,1629,5.28,3.31,1.97,CC(S1)=CC2=C1C(C3=CC(C4=CC=C(CCCCCCCCCCCC)S4)=C(C5=CC=C(CCCCCCCCCCCC)S5)S3)=C(C=C(C6=CC=C(C7=CC=C(C8=CC=C(C)S8)S7)S6)S9)C9=C2C%10=CC(C%11=CC=C(CCCCCCCCCCCC)S%11)=C(C%12=CC=C(CCCCCCCCCCCC)S%12)S%10,CCCCCCCCCCCCc1ccc(-c2cc(-c3c4cc(-c5ccc(-c6ccc(-c7ccc(C)s7)s6)s5)sc4c(-c4cc(-c5ccc(CCCCCCCCCCCC)s5)c(-c5ccc(CCCCCCCCCCCC)s5)s4)c4cc(C)sc34)sc2-c2ccc(CCCCCCCCCCCC)s2)s1,107,231,1630.7850000000033,12
PBDPP-OD,S408,2.13,1.9,0.74,4.3,0.67,410.4,114.0 ,3.60 ,1465,5.27,3.86,1.41,CC1=CC2=C(C(C3=CC=C(CC(CC)CCCC)S3)=C(C=C(C4=CC=C(C(N(CC(CCCCCCCC)CCCCCCCCCC)C5=O)=C6C5=C(C7=CC=C(C)S7)N(CC(CCCCCCCCCC)CCCCCCCC)C6=O)S4)S8)C8=C2C9=CC=C(CC(CC)CCCC)S9)S1,CCCCCCCCCCC(CCCCCCCC)CN1C(=O)C2=C(c3ccc(-c4cc5c(-c6ccc(CC(CC)CCCC)s6)c6sc(C)cc6c(-c6ccc(CC(CC)CCCC)s6)c5s4)s3)N(CC(CCCCCCCC)CCCCCCCCCC)C(=O)C2=C1c1ccc(C)s1,100,232,1466.460000000004,7
PDTBDT-DTNT,S288,7.52,7.52,0.65,17.51,0.66,62.0,26.4 ,2.35 ,1629,5.51,3.9,1.58,CC(S1)=CC2=C1C3=C(C(C4=CC(CCCCCCCCCC)=C(CCCCCCCCCC)S4)=C(C5=C(C=C(C6=C(CCCCCC)C=C(C7=CC(C8=NSN=C8C(C9=CC(CCCCCC)=C(C)S9)=C%10)=C%10C%11=NSN=C%117)S6)S5)S%12)C%12=C3C%13=CC(CCCCCCCCCC)=C(CCCCCCCCCC)S%13)S2,CCCCCCCCCCc1cc(-c2c3sc4cc(-c5sc(-c6cc7c(cc(-c8cc(CCCCCC)c(C)s8)c8nsnc87)c7nsnc67)cc5CCCCCC)sc4c3c(-c3cc(CCCCCCCCCC)c(CCCCCCCCCC)s3)c3sc4cc(C)sc4c23)sc1CCCCCCCCCC,108,232,1630.7240000000031,13
P1,S275,2.89,2.89,0.69,7.0,0.6,55.6,28.9 ,1.90 ,1401,5.5,3.7,1.8,O=C1C(C2=C(C3=CC=C(C)O3)N1CC(CCCC)CC)=C(C(O4)=CC=C4C(S5)=CC(CCCCCCCCCC)=C5C(O6)=C(CCCCCCCCCC)C(C6=C7)=CC8=C7C(CCCCCCCCCC)=C(C9=C(CCCCCCCCCC)C=C(C)S9)O8)N(C[C@@H](CC)CCCC)C2=O,CCCCCCCCCCc1cc(C)sc1-c1oc2cc3c(CCCCCCCCCC)c(-c4sc(-c5ccc(C6=C7C(=O)N(CC(CC)CCCC)C(c8ccc(C)o8)=C7C(=O)N6C[C@@H](CC)CCCC)o5)cc4CCCCCCCCCC)oc3cc2c1CCCCCCCCCC,100,232,1402.1880000000037,7
PSDTTT,S312,5.4,5.3,0.69,11.6,0.66,44.4,13.1 ,3.39 ,1559,5.4,3.6,1.77,CC1=CC2=C(C(SC(C3=NC(SC(C4=CC5=C(C(SC(C6=CC7=C(C(OCC(CCCC)CCCCCC)=C(C=C(C)S8)C8=C7OCC(CCCCCC)CCCC)S6)=C9)=C9[Si]5(CCCCCCCC)CCCCCCCC)S4)=N%10)=C%10S3)=C%11)=C%11[Si]2(CCCCCCCC)CCCCCCCC)S1,CCCCCCCC[Si]1(CCCCCCCC)c2cc(C)sc2-c2sc(-c3nc4sc(-c5cc6c(s5)-c5sc(-c7cc8c(OCC(CCCC)CCCCCC)c9sc(C)cc9c(OCC(CCCC)CCCCCC)c8s7)cc5[Si]6(CCCCCCCC)CCCCCCCC)nc4s3)cc21,102,232,1560.7280000000035,9
P1,S425,3.0,2.9,0.6,7.83,0.609,35.0,24.0 ,1.46 ,1372,5.14,3.69,1.5,CC1=CC2=C(C(OCCCCCCCCCCCC)=C(C=C(C3=C(CCCCCCCCCCCC)C=C(C4=CC=C(C5=CC(CCCCCCCCCCCC)=C(C)S5)C6=NN(CCCCCCCCCCCC)N=C64)S3)S7)C7=C2OCCCCCCCCCCCC)S1,CCCCCCCCCCCCOc1c2cc(-c3sc(-c4ccc(-c5cc(CCCCCCCCCCCC)c(C)s5)c5nn(CCCCCCCCCCCC)nc45)cc3CCCCCCCCCCCC)sc2c(OCCCCCCCCCCCC)c2cc(C)sc12,95,232,1373.329000000004,7
PBDTA-INDI,S428,5.04,4.81,0.93,8.51,0.637,249.0,61.1 ,4.00 ,1463,5.41,3.29,2.0,CC1=CC(C(OCC(CCCC)CC)=C(SC(C2=CC=C(C3=C(C(N(CC(CCCCCCCCCC)CCCCCCCC)C4=O)=O)C4=C(C=C(C5=CC=C(C)S5)C(C(N6CC(CCCCCCCC)CCCCCCCCCC)=O)=C7C6=O)C7=C3)S2)=C8)C8=C9OCC(CC)CCCC)=C9S1,CCCCCCCCCCC(CCCCCCCC)Cn1c(=O)c2c(-c3ccc(C)s3)cc3c(cc(-c4ccc(-c5cc6c(OCC(CC)CCCC)c7sc(C)cc7c(OCC(CC)CCCC)c6s5)s4)c4c(=O)n(CC(CCCCCCCC)CCCCCCCCCC)c(=O)c43)c2c1=O,102,232,1464.3060000000037,9
PAF-C12NT,S109,3.64,3.64,0.69,8.45,0.625,59.9,16.6 ,3.60 ,1505,5.4,3.85,1.55,CC1=CC=C(C(C=CC(C2=CC(CCCCCCCCCCCC)=C(C3=CC=C(C4=CC(C5=NSN=C5C(C6=CC=C(C7=C(CCCCCCCCCCCC)C=C(C)S7)S6)=C8)=C8C9=NSN=C94)S3)S2)=C%10)=C%10/C%11=C(CC(CCCCCCCC)CCCCCC)/CCCCCCCCCCCC)C%11=C1,CCCCCCCCCCCC/C(CC(CCCCCC)CCCCCCCC)=C1\c2cc(C)ccc2-c2ccc(-c3cc(CCCCCCCCCCCC)c(-c4ccc(-c5cc6c(cc(-c7ccc(-c8sc(C)cc8CCCCCCCCCCCC)s7)c7nsnc76)c6nsnc56)s4)s3)cc21,104,232,1506.488000000004,10
P3,S275,2.28,2.28,0.66,7.4,0.47,24.0,9.5 ,2.50 ,1433,5.6,3.8,1.8,O=C1C(C2=C(C3=CC=C(C)S3)N1CC(CCCC)CC)=C(C(S4)=CC=C4C(S5)=CC(CCCCCCCCCC)=C5C(O6)=C(CCCCCCCCCC)C(C6=C7)=CC8=C7C(CCCCCCCCCC)=C(C9=C(CCCCCCCCCC)C=C(C)S9)O8)N(CC(CCCC)CC)C2=O,CCCCCCCCCCc1cc(C)sc1-c1oc2cc3c(CCCCCCCCCC)c(-c4sc(-c5ccc(C6=C7C(=O)N(CC(CC)CCCC)C(c8ccc(C)s8)=C7C(=O)N6CC(CC)CCCC)s5)cc4CCCCCCCCCC)oc3cc2c1CCCCCCCCCC,100,232,1434.3240000000037,7
PTzBT-10OD,S83,3.8,3.6,0.84,8.5,0.54,35.0,16.0 ,2.20 ,1479,5.2,3.4,1.8,CC1=CC(CCCCCCCCCC)=C(C2=NC(SC(C3=C(CCCCCCCCCC)C=C(C4=CC(CC(CCCCCCCCCC)CCCCCCCC)=C(C5=NC(SC(C6=C(CC(CCCCCCCC)CCCCCCCCCC)C=C(C)S6)=N7)=C7S5)S4)S3)=N8)=C8S2)S1,CCCCCCCCCCc1cc(C)sc1-c1nc2sc(-c3sc(-c4cc(CC(CCCCCCCC)CCCCCCCCCC)c(-c5nc6sc(-c7sc(C)cc7CC(CCCCCCCC)CCCCCCCCCC)nc6s5)s4)cc3CCCCCCCCCC)nc2s1,98,232,1480.582000000004,8
CPDT-co-FADTA,S368,1.38,1.38,0.7,4.57,0.43,10.0,4.4 ,2.26 ,1504,5.21,3.52,1.69,CC1=CC2=C(C(SC(C3=CC(C(CCCCCC)(CCCCCC)C4=C5C=CC(N(C6=CC=C(C(C=CC(C)=C7)=C7C8(CCCCCC)CCCCCC)C8=C6)C9=CC=C(/C=C\C%10=CC=C(/C=C%11C(N(CC)C(N(CC)C\%11=O)=S)=O)S%10)C=C9)=C4)=C5C=C3)=C%12)=C%12C2(CC(CC)CCCC)CC(CC)CCCC)S1,CCCCCCC1(CCCCCC)c2cc(C)ccc2-c2ccc(N(c3ccc(/C=C\c4ccc(C=C5C(=O)N(CC)C(=S)N(CC)C5=O)s4)cc3)c3ccc4c(c3)C(CCCCCC)(CCCCCC)c3cc(-c5cc6c(s5)-c5sc(C)cc5C6(CC(CC)CCCC)CC(CC)CCCC)ccc3-4)cc21,107,232,1505.3650000000032,8
PBDTTFTTQ-EH,S253,6.82,6.65,0.72,13.4,0.708,101.4,18.5 ,5.49 ,1549,5.12,3.03,1.66,CC(S1)=CC=C1C2=CC(F)=C(C(S3)=CC=C3C(S4)=CC(C4=C5C6=CC(CCCCCCCC)=C(CCCCCCCC)S6)=C(C7=CC(CCCCCCCC)=C(CCCCCCCC)S7)C8=C5C=C(C)S8)C9=C2N=C(C%10=CC(OCCCCCCCC)=CC=C%10)C(C%11=CC=CC(OCCCCCCCC)=C%11)=N9,CCCCCCCCOc1cccc(-c2nc3c(-c4ccc(C)s4)cc(F)c(-c4ccc(-c5cc6c(-c7cc(CCCCCCCC)c(CCCCCCCC)s7)c7sc(C)cc7c(-c7cc(CCCCCCCC)c(CCCCCCCC)s7)c6s5)s4)c3nc2-c2cccc(OCCCCCCCC)c2)c1,107,232,1550.4680000000033,11
P9,S280,4.61,4.61,0.8,9.81,0.587,14.3,11.3 ,1.27 ,1443,5.31,3.61,1.7,CC1=CC2=C(C(C#C[Si](C(C)C)(C(C)C)C(C)C)=C(C=C(C3=CC(OCCCCCCCCCCCCCCCCCCCC)=C(C4=NC(SC(C5=C(OCCCCCCCCCCCCCCCCCCCC)C=C(C)S5)=N6)=C6S4)S3)O7)C7=C2C#C[Si](C(C)C)(C(C)C)C(C)C)O1,CCCCCCCCCCCCCCCCCCCCOc1cc(C)sc1-c1nc2sc(-c3sc(-c4cc5c(C#C[Si](C(C)C)(C(C)C)C(C)C)c6oc(C)cc6c(C#C[Si](C(C)C)(C(C)C)C(C)C)c5o4)cc3OCCCCCCCCCCCCCCCCCCCC)nc2s1,98,232,1444.468000000004,7
P2,S281,4.44,4.44,0.83,8.74,0.612,203.4,75.7 ,2.69 ,1535,5.3,3.25,1.68,CC1=CC2=C(C(C3=CC(CCCCCCCC)=C(CCCCCCCC)S3)=C(C=C(C4=CC=C(C5=C(F)C(F)=C(C6=CC=C(C)S6)C7=C5N=C(C8=CC(OCCCCCCCC)=CC=C8)C(C9=CC(OCCCCCCCC)=CC=C9)=N7)S4)O%10)C%10=C2C%11=CC(CCCCCCCC)=C(CCCCCCCC)S%11)O1,CCCCCCCCOc1cccc(-c2nc3c(-c4ccc(C)s4)c(F)c(F)c(-c4ccc(-c5cc6c(-c7cc(CCCCCCCC)c(CCCCCCCC)s7)c7oc(C)cc7c(-c7cc(CCCCCCCC)c(CCCCCCCC)s7)c6o5)s4)c3nc2-c2cccc(OCCCCCCCC)c2)c1,108,232,1536.3220000000033,11
P1,S281,2.22,2.22,0.83,5.28,0.51,68.0,24.9 ,2.73 ,1517,5.25,3.2,1.67,CC1=CC2=C(C(C3=CC(CCCCCCCC)=C(CCCCCCCC)S3)=C(C=C(C4=CC=C(C5=CC(F)=C(C6=CC=C(C)S6)C7=C5N=C(C8=CC(OCCCCCCCC)=CC=C8)C(C9=CC(OCCCCCCCC)=CC=C9)=N7)S4)O%10)C%10=C2C%11=CC(CCCCCCCC)=C(CCCCCCCC)S%11)O1,CCCCCCCCOc1cccc(-c2nc3c(-c4ccc(-c5cc6c(-c7cc(CCCCCCCC)c(CCCCCCCC)s7)c7oc(C)cc7c(-c7cc(CCCCCCCC)c(CCCCCCCC)s7)c6o5)s4)cc(F)c(-c4ccc(C)s4)c3nc2-c2cccc(OCCCCCCCC)c2)c1,107,232,1518.3320000000037,11
PTzBT-14HD,S84,5.7,5.3,0.84,10.6,0.64,300.0,33.0 ,9.09 ,1479,5.21,3.41,1.8,CC1=CC(CCCCCCCCCCCCCC)=C(C2=NC(SC(C3=C(CCCCCCCCCCCCCC)C=C(C4=CC(CC(CCCCCC)CCCCCCCC)=C(C5=NC(SC(C6=C(CC(CCCCCCCC)CCCCCC)C=C(C)S6)=N7)=C7S5)S4)S3)=N8)=C8S2)S1,CCCCCCCCCCCCCCc1cc(C)sc1-c1nc2sc(-c3sc(-c4cc(CC(CCCCCC)CCCCCCCC)c(-c5nc6sc(-c7sc(C)cc7CC(CCCCCC)CCCCCCCC)nc6s5)s4)cc3CCCCCCCCCCCCCC)nc2s1,98,232,1480.5820000000037,8
PTOBDTDTBT,S196,6.21,6.13,0.8,11.94,0.651,154.8,72.0 ,2.15 ,1601,5.4,3.73,1.67,CC(S1)=CC2=C1C(C3=CC=C(C4=CC(OCCCCCCCC)=C(OCCCCCCCC)C(OCCCCCCCC)=C4)S3)=C(C=C(C5=CC=C(C6=CC=C(C7=CC=C(C)S7)C8=NSN=C86)S5)S9)C9=C2C%10=CC=C(C%11=CC(OCCCCCCCC)=C(OCCCCCCCC)C(OCCCCCCCC)=C%11)S%10,CCCCCCCCOc1cc(-c2ccc(-c3c4cc(-c5ccc(-c6ccc(-c7ccc(C)s7)c7nsnc67)s5)sc4c(-c4ccc(-c5cc(OCCCCCCCC)c(OCCCCCCCC)c(OCCCCCCCC)c5)s4)c4cc(C)sc34)s2)cc(OCCCCCCCC)c1OCCCCCCCC,109,233,1602.5030000000033,11
PTIPSBDT?DPP,S258,8.0,7.92,0.76,16.21,0.65,190.0,76.0 ,2.50 ,1437,5.44,4.0,1.44,CC1=CC=C(C(N(CC(CCCCCCCCCC)CCCCCCCC)C2=O)=C(C2=C(C(S3)=CC=C3C(S4)=CC(C4=C5C#C[Si](C(C)C)(C(C)C)C(C)C)=C(C#C[Si](C(C)C)(C(C)C)C(C)C)C6=C5C=C(C)S6)N7CC(CCCCCCCC)CCCCCCCCCC)C7=O)S1,CCCCCCCCCCC(CCCCCCCC)CN1C(=O)C2=C(c3ccc(-c4cc5c(C#C[Si](C(C)C)(C(C)C)C(C)C)c6sc(C)cc6c(C#C[Si](C(C)C)(C(C)C)C(C)C)c5s4)s3)N(CC(CCCCCCCC)CCCCCCCCCC)C(=O)C2=C1c1ccc(C)s1,98,234,1438.508000000004,5
P,S475,7.54,7.42,0.65,16.12,0.72,23.9,9.7 ,2.46 ,1587,5.25,3.83,1.12,CC1=C2N=C(C3=CC(C(C(F)=CC(F)=C4)=C4C5(CCCCCCCCCCCC)CCCCCCCCCCCC)=C5C=C3)C(C6=CC=C(C(CCCCCCCCCCCC)(CCCCCCCCCCCC)C7=C8C(F)=CC(F)=C7)C8=C6)=NC2=C(C9=CC=C(C%10=CC=C(C%11=CC=C(C)S%11)C%12=NSN=C%10%12)S9)C%13=NSN=C1%13,CCCCCCCCCCCCC1(CCCCCCCCCCCC)c2ccc(-c3nc4c(C)c5nsnc5c(-c5ccc(-c6ccc(-c7ccc(C)s7)c7nsnc67)s5)c4nc3-c3ccc4c(c3)-c3c(F)cc(F)cc3C4(CCCCCCCCCCCC)CCCCCCCCCCCC)cc2-c2c(F)cc(F)cc21,112,234,1588.3560000000032,11
EHD-BO,S265,3.7,3.42,0.811,9.3,0.491,66.0,51.0 ,1.30 ,1575,5.45,3.76,1.69,CC(S1)=C(CC(CCCC)CCCCCC)C=C1C2=CC3=C(C4=NSN=C42)C=C(C5=CC(CC(CCCCCC)CCCC)=C(C6=CC(CC(CCCCCC)CCCCCCCC)=C(C7=NC8=CC9=C(N=C(C%10=C(CC(CCCCCCCC)CCCCCC)C=C(C)S%10)S9)C=C8S7)S6)S5)C%11=NSN=C3%11,CCCCCCCCC(CCCCCC)Cc1cc(C)sc1-c1nc2cc3sc(-c4sc(-c5sc(-c6cc7c(cc(-c8cc(CC(CCCC)CCCCCC)c(C)s8)c8nsnc87)c7nsnc67)cc5CC(CCCC)CCCCCC)cc4CC(CCCCCC)CCCCCCCC)nc3cc2s1,106,236,1576.630000000003,11
PzNDTT-TPD2,S180,3.68,3.68,0.88,6.09,0.69,32.0,24.6 ,1.30 ,1532,5.58,3.48,1.98,CC(S1)=C(CCCCCCCCCC)C=C1C2=C(C(N(CC(CCCCCCCCCC)CCCCCCCC)C3=O)=O)C3=C(S2)C4=CC(CCCCCCCCCC)=C(C5=CC6=C(C(C=C(C7=CC=C(CC(CCCC)CC)S7)C8=C9SC(C)=C8)=C9C=C6C%10=CC=C(C[C@H](CCCC)CC)S%10)S5)S4,CCCCCCCCCCc1cc(-c2sc(-c3cc(CCCCCCCCCC)c(-c4cc5c(-c6ccc(C[C@@H](CC)CCCC)s6)cc6c(cc(-c7ccc(CC(CC)CCCC)s7)c7cc(C)sc76)c5s4)s3)c3c2C(=O)N(CC(CCCCCCCC)CCCCCCCCCC)C3=O)sc1C,104,237,1533.572000000004,9
PzNDTT-TPD1,S180,7.5,7.5,0.86,12.73,0.68,56.8,24.9 ,2.28 ,1532,5.55,3.52,1.94,O=C1N(CC(CCCCCCCCCC)CCCCCCCC)C(C2=C(C3=C(CCCCCCCCCC)C=C(C4=CC5=C(C(C=C(C6=CC=C(CC(CCCC)CC)S6)C7=C8SC(C)=C7)=C8C=C5C9=CC=C(C[C@H](CCCC)CC)S9)S4)S3)SC(C%10=C(CCCCCCCCCC)C=C(C)S%10)=C21)=O,CCCCCCCCCCc1cc(C)sc1-c1sc(-c2sc(-c3cc4c(-c5ccc(C[C@@H](CC)CCCC)s5)cc5c(cc(-c6ccc(CC(CC)CCCC)s6)c6cc(C)sc65)c4s3)cc2CCCCCCCCCC)c2c1C(=O)N(CC(CCCCCCCC)CCCCCCCCCC)C2=O,104,237,1533.5720000000038,9
PffBT-T2,S264,4.5,4.3,0.88,10.1,0.486,98.0,58.4 ,1.68 ,1539,5.38,3.77,1.61,CC1=C(CC(CCCCCCCCCCCCCC)CCCCCCCCCCCCCC)C=C(C2=C(F)C(F)=C(C3=CC(CC(CCCCCCCCCCCCCC)CCCCCCCCCCCCCC)=C(C4=CC=C(C5=C(F)C(F)=C(C6=CC=C(C)S6)C7=NSN=C75)S4)S3)C8=NSN=C82)S1,CCCCCCCCCCCCCCC(CCCCCCCCCCCCCC)Cc1cc(-c2c(F)c(F)c(-c3cc(CC(CCCCCCCCCCCCCC)CCCCCCCCCCCCCC)c(-c4ccc(-c5c(F)c(F)c(-c6ccc(C)s6)c6nsnc56)s4)s3)c3nsnc23)sc1C,104,238,1540.4840000000042,8
rr-PTB7-Th,S117,7.04,6.96,0.78,15.35,0.583,89.1,35.8 ,2.49 ,1807,5.2,3.68,1.61,CC1=C(C(F)=C(C(OCC(CC)CCCC)=O)S2)C2=C(C3=CC4=C(C(C5=CC=C(CC(CC)CCCC)S5)=C(C=C(C6=C7C(C(F)=C(C(OCC(CCCC)CC)=O)S7)=C(C8=CC9=C(C(C%10=CC=C(CC(CCCC)CC)S%10)=C(C=C(C)S%11)C%11=C9C%12=CC=C(CC(CCCC)CC)S%12)S8)S6)S%13)C%13=C4C%14=CC=C(CC(CC)CCCC)S%14)S3)S1,CCCCC(CC)COC(=O)c1sc2c(-c3cc4c(-c5ccc(CC(CC)CCCC)s5)c5sc(-c6sc(-c7cc8c(-c9ccc(CC(CC)CCCC)s9)c9sc(C)cc9c(-c9ccc(CC(CC)CCCC)s9)c8s7)c7c(F)c(C(=O)OCC(CC)CCCC)sc67)cc5c(-c5ccc(CC(CC)CCCC)s5)c4s3)sc(C)c2c1F,118,238,1808.8560000000027,14
PIDT-DTNT,S111,2.97,2.52,0.8,8.26,0.45,35.6,17.6 ,2.02 ,1621,5.48,3.83,1.65,CC1=CC(C(C2=CC=C(CCCCCCCC)C=C2)(C3=CC=C(CCCCCCCC)C=C3)C4=CC(C(SC(C5=C(CCCCCC)C=C(C6=CC7=C(C=C(C8=CC(CCCCCC)=C(C)S8)C9=NSN=C97)C%10=NSN=C6%10)S5)=C%11)=C%11C%12(C%13=CC=C(CCCCCCCC)C=C%13)C%14=CC=C(CCCCCCCC)C=C%14)=C%12C=C4%15)=C%15S1,CCCCCCCCc1ccc(C2(c3ccc(CCCCCCCC)cc3)c3cc4c(cc3-c3sc(C)cc32)C(c2ccc(CCCCCCCC)cc2)(c2ccc(CCCCCCCC)cc2)c2cc(-c3sc(-c5cc6c(cc(-c7cc(CCCCCC)c(C)s7)c7nsnc76)c6nsnc56)cc3CCCCCC)sc2-4)cc1,114,238,1622.5660000000034,13
