Repository: Liu-Group-UF/Machine-Learning-for-Accurate-Optical-Gap-Prediction-in-Conjugated-Polymers

File: 01-database-preprocessing-1203dp-to-1115dp/raw/sort-by-atom_number_wH-1115.csv (part 10 of 10)
Nickname,Ref. No,PCE_max(%),PCE_ave(%),Voc (V),Jsc (mA cm^2),FF,Mw (kg mol^-1),Mn (kg mol^-1),PDI (=Mw/Mn),Monomer (g mol^-1),-HOMO (eV),-LUMO (eV),bandgap(eV),SMILES,c_smiles,no_atom,no_atom_w_H,mol_weight,aromatic_ring
P4,S492,2.79,2.79,0.72,5.93,0.653,62.7,40.5 ,1.55 ,1484,5.24,3.64,1.22,CC1=C2C(C(N1CC(CCCCCCCCCC)CCCCCCCC)=O)=C(C3=CC=C(C4=C(CCCCCC)C=C(C5=C(C(N(CCCCCCCC)C6=O)=O)C6=C(C7=CC(CCCCCC)=C(C8=CC=C(C)S8)S7)S5)S4)S3)N(CC(CCCCCCCC)CCCCCCCCCC)C2=O,CCCCCCCCCCC(CCCCCCCC)CN1C(=O)C2=C(c3ccc(-c4sc(-c5sc(-c6cc(CCCCCC)c(-c7ccc(C)s7)s6)c6c5C(=O)N(CCCCCCCC)C6=O)cc4CCCCCC)s3)N(CC(CCCCCCCC)CCCCCCCCCC)C(=O)C2=C1C,102,239,1485.4380000000037,5
rr-PTBS,S117,10.31,10.19,0.82,19.63,0.633,103.0,40.7 ,2.53 ,1871,5.22,3.84,1.58,CC1=C(C(F)=C(C(OCC(CC)CCCC)=O)S2)C2=C(C3=CC4=C(C(C5=CC=C(CC(CC)CCCC)S5)=C(C=C(C6=C7C(C(F)=C(C(OCC(CCCC)CC)=O)S7)=C(C8=CC9=C(C(C%10=CC=C(SCC(CCCC)CC)S%10)=C(C=C(C)S%11)C%11=C9C%12=CC=C(SCC(CCCC)CC)S%12)S8)S6)S%13)C%13=C4C%14=CC=C(CC(CC)CCCC)S%14)S3)S1,CCCCC(CC)COC(=O)c1sc2c(-c3cc4c(-c5ccc(CC(CC)CCCC)s5)c5sc(-c6sc(-c7cc8c(-c9ccc(SCC(CC)CCCC)s9)c9sc(C)cc9c(-c9ccc(SCC(CC)CCCC)s9)c8s7)c7c(F)c(C(=O)OCC(CC)CCCC)sc67)cc5c(-c5ccc(CC(CC)CCCC)s5)c4s3)sc(C)c2c1F,120,240,1872.990000000003,14
PIDT-BTz,S317,2.77,2.77,0.9,7.43,0.414,24.9,13.6 ,1.83 ,1465,5.26,2.8,2.0,CC1=CC2=C(C(C=C(C(CCCCCCCCCCCC)(CCCCCCCCCCCC)C3=C4SC(C5=CC=C(C6=C(CCCCCC)N=C(C7=NC(CCCCCC)=C(C8=CC=C(C)S8)S7)S6)S5)=C3)C4=C9)=C9C2(CCCCCCCCCCCC)CCCCCCCCCCCC)S1,CCCCCCCCCCCCC1(CCCCCCCCCCCC)c2cc3c(cc2-c2sc(C)cc21)C(CCCCCCCCCCCC)(CCCCCCCCCCCC)c1cc(-c2ccc(-c4sc(-c5nc(CCCCCC)c(-c6ccc(C)s6)s5)nc4CCCCCC)s2)sc1-3,100,240,1466.548000000004,7
PBDT-TZNT (P2),S161,7.11,7.11,0.92,11.71,0.65,116.2,74.5 ,1.56 ,1539,5.23,3.3,1.93,CC1=CC2=C(C3=CC(CCCCCCCCCC)=C(CCCCCCCCCC)S3)C(S4)=C(C(C5=CC(CCCCCCCCCC)=C(CCCCCCCCCC)S5)=C2S1)C=C4C6=CC=C(S6)C7=CC8=C(C=C(C9=CC=C(C)S9)C%10=NN(CCCCCCCC)N=C%108)C%11=NN(CCCCCCCC)N=C7%11,CCCCCCCCCCc1cc(-c2c3cc(-c4ccc(-c5cc6c(cc(-c7ccc(C)s7)c7nn(CCCCCCCC)nc76)c6nn(CCCCCCCC)nc56)s4)sc3c(-c3cc(CCCCCCCCCC)c(CCCCCCCCCC)s3)c3cc(C)sc23)sc1CCCCCCCCCC,106,240,1540.5500000000036,11
PBDT?IBTI,S267,6.41,6.41,0.77,11.71,0.71,115.8,43.5 ,2.67 ,1485,5.24,3.72,1.71,CC1=CC2=C(OCC(CC)CCCC)C(S3)=C(C(OCC(CCCC)CC)=C2S1)C=C3C4=CC=C(/C(C(N5CC(CCCCCCCCCC)CCCCCCCC)=O)=C/C6=CC=C(C7=CC=C(/C=C8C(C=CC(C)=C9)=C9N(CC(CCCCCCCCCC)CCCCCCCC)C/8=O)S7)S6)C5=C4,CCCCCCCCCCC(CCCCCCCC)CN1C(=O)/C(=C\c2ccc(-c3ccc(/C=C4\C(=O)N(CC(CCCCCCCC)CCCCCCCCCC)c5cc(-c6cc7c(OCC(CC)CCCC)c8sc(C)cc8c(OCC(CC)CCCC)c7s6)ccc54)s3)s2)c2ccc(C)cc21,104,240,1486.4000000000037,7
PBDT-TZNT (P3),S161,1.5,1.5,0.84,3.59,0.49,101.1,53.8 ,1.88 ,1539,5.21,3.31,1.9,CC1=CC2=C(C3=C(CCCCCCCCCC)C=C(CCCCCCCCCC)S3)C(S4)=C(C(C5=C(CCCCCCCCCC)C=C(CCCCCCCCCC)S5)=C2S1)C=C4C6=CC=C(S6)C7=CC8=C(C=C(C9=CC=C(C)S9)C%10=NN(CCCCCCCC)N=C%108)C%11=NN(CCCCCCCC)N=C7%11,CCCCCCCCCCc1cc(CCCCCCCCCC)c(-c2c3cc(-c4ccc(-c5cc6c(cc(-c7ccc(C)s7)c7nn(CCCCCCCC)nc76)c6nn(CCCCCCCC)nc56)s4)sc3c(-c3sc(CCCCCCCCCC)cc3CCCCCCCCCC)c3cc(C)sc23)s1,106,240,1540.5500000000036,11
P3,S417,8.26,8.17,0.82,14.41,0.7,106.7,25.2 ,4.24 ,1673,5.06,3.41,1.65,CC1=CC2=C(C(C3=CC=C(C4=CC(C=CC(OCC(CCCCCCCC)CCCCCC)=C5)=C5C=C4)S3)=C(C=C(C6=C(CCCCCCCC)C=C(C7=C(F)C(F)=C(C8=CC(CCCCCCCC)=C(C)S8)C9=NSN=C97)S6)S%10)C%10=C2C%11=CC=C(C%12=CC(C=CC(OCC(CCCCCCCC)CCCCCC)=C%13)=C%13C=C%12)S%11)S1,CCCCCCCCc1cc(-c2c(F)c(F)c(-c3cc(CCCCCCCC)c(-c4cc5c(-c6ccc(-c7ccc8cc(OCC(CCCCCC)CCCCCCCC)ccc8c7)s6)c6sc(C)cc6c(-c6ccc(-c7ccc8cc(OCC(CCCCCC)CCCCCCCC)ccc8c7)s6)c5s4)s3)c3nsnc23)sc1C,115,241,1674.6070000000034,13
P1,S417,4.11,4.08,0.65,10.58,0.593,188.5,23.3 ,8.08 ,1637,5.05,3.45,1.6,CC1=CC2=C(C(C3=CC=C(C4=CC(C=CC(OCC(CCCCCCCC)CCCCCC)=C5)=C5C=C4)S3)=C(C=C(C6=C(CCCCCCCC)C=C(C7=CC=C(C8=CC(CCCCCCCC)=C(C)S8)C9=NSN=C97)S6)S%10)C%10=C2C%11=CC=C(C%12=CC(C=CC(OCC(CCCCCCCC)CCCCCC)=C%13)=C%13C=C%12)S%11)S1,CCCCCCCCc1cc(-c2ccc(-c3cc(CCCCCCCC)c(-c4cc5c(-c6ccc(-c7ccc8cc(OCC(CCCCCC)CCCCCCCC)ccc8c7)s6)c6sc(C)cc6c(-c6ccc(-c7ccc8cc(OCC(CCCCCC)CCCCCCCC)ccc8c7)s6)c5s4)s3)c3nsnc23)sc1C,113,241,1638.6270000000036,13
PTAC-TPD (P1),S159,4.8,4.8,0.89,8.1,0.67,113.5,20.5 ,5.53 ,1574,5.35,3.51,1.9,CC1=CC2=C(C(C(OCC(CCCCCCCCCC)CCCCCCCCCCCC)=NC(C=C3)=C4C5=C3C6=C7SC(C8=CC=C(C9=C(C(N(CC(CCCC)CC)C%10=O)=O)C%10=C(C%11=CC=C(C)S%11)S9)S8)=C6)=C4C%12=C2C=CC%13=C%12C5=C7C(OCC(CCCCCCCCCC)CCCCCCCCCCCC)=N%13)S1,CCCCCCCCCCCCC(CCCCCCCCCC)COc1nc2ccc3c4cc(-c5ccc(-c6sc(-c7ccc(C)s7)c7c6C(=O)N(CC(CC)CCCC)C7=O)s5)sc4c4c(OCC(CCCCCCCCCC)CCCCCCCCCCCC)nc5ccc6c7cc(C)sc7c1c1c2c3c4c5c61,110,241,1575.4780000000035,12
P2,S417,5.73,5.66,0.73,12.87,0.602,87.7,22.6 ,3.89 ,1655,5.09,3.49,1.6,CC1=CC2=C(C(C3=CC=C(C4=CC(C=CC(OCC(CCCCCCCC)CCCCCC)=C5)=C5C=C4)S3)=C(C=C(C6=C(CCCCCCCC)C=C(C7=CC(F)=C(C8=CC(CCCCCCCC)=C(C)S8)C9=NSN=C97)S6)S%10)C%10=C2C%11=CC=C(C%12=CC(C=CC(OCC(CCCCCCCC)CCCCCC)=C%13)=C%13C=C%12)S%11)S1,CCCCCCCCc1cc(-c2c(F)cc(-c3cc(CCCCCCCC)c(-c4cc5c(-c6ccc(-c7ccc8cc(OCC(CCCCCC)CCCCCCCC)ccc8c7)s6)c6sc(C)cc6c(-c6ccc(-c7ccc8cc(OCC(CCCCCC)CCCCCCCC)ccc8c7)s6)c5s4)s3)c3nsnc23)sc1C,114,241,1656.6170000000034,13
PBDT-TIIG,S270,2.55,2.43,0.38,11.74,0.572,95.2,34.0 ,2.80 ,1603,4.96,3.29,1.05,O=C1/C(C2=C(C=C(C(S3)=CC=C3C4=CC(C(C5=CC=C(CC(CC)CCCC)S5)=C(SC(C6=CC=C(C)S6)=C7)C7=C8C9=CC=C(CC(CC)CCCC)S9)=C8S4)S2)N1CC(CCCCCCCC)CCCCCCCCCC)=C%10C(N(CC(CCCCCCCCCC)CCCCCCCC)C%11=C/%10SC(C)=C%11)=O,CCCCCCCCCCC(CCCCCCCC)CN1C(=O)/C(=C2/C(=O)N(CC(CCCCCCCC)CCCCCCCCCC)c3cc(-c4ccc(-c5cc6c(-c7ccc(CC(CC)CCCC)s7)c7sc(-c8ccc(C)s8)cc7c(-c7ccc(CC(CC)CCCC)s7)c6s5)s4)sc32)c2sc(C)cc21,108,242,1604.6760000000036,9
PSDTBT,S177,3.52,3.52,0.9,9.5,0.413,9.0,5.3 ,1.70 ,1651,5.38,3.56,1.82,CC1=CC2=C(C(C=C(SC3=C4C=C5C(C(SC(C6=CC=C(C7=C(OCCCCCCCCCC)C(OCCCCCCCCCC)=C(C8=CC=C(C)S8)C9=NSN=C97)S6)=C%10)=C%10C5(C%11=CC=C(CCCCCC)C=C%11)C%12=CC=C(CCCCCC)C=C%12)=C3)C4=C%13)=C%13C2(C%14=CC=C(CCCCCC)C=C%14)C%15=CC=C(CCCCCC)C=C%15)S1,CCCCCCCCCCOc1c(OCCCCCCCCCC)c(-c2ccc(-c3cc4c(s3)-c3cc5sc6cc7c(cc6c5cc3C4(c3ccc(CCCCCC)cc3)c3ccc(CCCCCC)cc3)C(c3ccc(CCCCCC)cc3)(c3ccc(CCCCCC)cc3)c3cc(C)sc3-7)s2)c2nsnc2c1-c1ccc(C)s1,116,242,1652.588000000003,13
P2,S425,2.28,2.2,0.6,6.99,0.588,20.0,14.0 ,1.43 ,1452,5.18,3.57,1.9,CC1=CC2=C(C(OCCCCCCCCCCCC)=C(C=C(C3=C(CCCCCCCCCCCC)C=C(C4=C(N=C(C)C(C)=N5)C5=C(C6=CC(CCCCCCCCCCCC)=C(C)S6)C7=NN(CCCCCCCCCCCC)N=C74)S3)S8)C8=C2OCCCCCCCCCCCC)S1,CCCCCCCCCCCCOc1c2cc(-c3sc(-c4c5nc(C)c(C)nc5c(-c5cc(CCCCCCCCCCCC)c(C)s5)c5nn(CCCCCCCCCCCC)nc45)cc3CCCCCCCCCCCC)sc2c(OCCCCCCCCCCCC)c2cc(C)sc12,101,242,1453.419000000004,8
PBDT-TSR,S426,10.2,9.91,0.804,17.79,0.706,63.0,30.0 ,2.10 ,1934,5.3,3.45,1.55,O=C(OCC(CC)CCCC)C1=C(F)C2=C(C)SC(C3=CC4=C(C(C5=CC=C(SCCCCCCCC)S5)=C(C=C(C6=C(SC(C(OCC(CC)CCCC)=O)=C7F)C7=C(C8=CC9=C(C(C%10=CC=C(SCCCCCCCC)S%10)=C(C=C(C)S%11)C%11=C9C%12=CC=C(SCCCCCCCC)S%12)S8)S6)S%13)C%13=C4C%14=CC=C(SCCCCCCCC)S%14)S3)=C2S1,CCCCCCCCSc1ccc(-c2c3cc(-c4sc(-c5cc6c(-c7ccc(SCCCCCCCC)s7)c7sc(-c8sc(C)c9c(F)c(C(=O)OCC(CC)CCCC)sc89)cc7c(-c7ccc(SCCCCCCCC)s7)c6s5)c5sc(C(=O)OCC(CC)CCCC)c(F)c45)sc3c(-c3ccc(SCCCCCCCC)s3)c3cc(C)sc23)s1,122,242,1937.124000000003,14
PFDCTBT,S334,2.8,2.8,0.77,9.5,0.38,16.0,8.5 ,1.89 ,1557,5.32,3.55,1.76,CC1=CC2=C(C(C=C(C(CCCCCCCC)(CCCCCCCC)C3=C4C=C5C(C(SC(C6=CC=C(C)C7=NSN=C76)=C8)=C8C5(C9=CC=C(OCC(CCCC)CC)C=C9)C%10=CC=C(OCC(CCCC)CC)C=C%10)=C3)C4=C%11)=C%11C2(C%12=CC=C(OCC(CCCC)CC)C=C%12)C%13=CC=C(OCC(CCCC)CC)C=C%13)S1,CCCCCCCCC1(CCCCCCCC)c2cc3c(cc2-c2cc4c(cc21)-c1sc(-c2ccc(C)c5nsnc25)cc1C4(c1ccc(OCC(CC)CCCC)cc1)c1ccc(OCC(CC)CCCC)cc1)C(c1ccc(OCC(CC)CCCC)cc1)(c1ccc(OCC(CC)CCCC)cc1)c1cc(C)sc1-3,112,244,1558.4000000000033,10
PFH,S474,6.19,5.96,0.93,9.57,0.7,87.4,54.9 ,1.59 ,1671,5.43,3.61,1.82,CC1=CC=C(C2=C(F)C(F)=C(C3=CC=C(C4=CC5=C(C(C=C(C(C6=CC=C(CCCCCC)C=C6)(C7=CC=C(CCCCCC)C=C7)C8=C9SC(C)=C8)C9=C%10)=C%10C5(C%11=CC=C(CCCCCC)C=C%11)C%12=CC=C(CCCCCC)C=C%12)S4)S3)C%13=NC(C%14=CC=CC(OCCCCCCCC)=C%14)=C(C%15=CC(OCCCCCCCC)=CC=C%15)N=C2%13)S1,CCCCCCCCOc1cccc(-c2nc3c(-c4ccc(C)s4)c(F)c(F)c(-c4ccc(-c5cc6c(s5)-c5cc7c(cc5C6(c5ccc(CCCCCC)cc5)c5ccc(CCCCCC)cc5)-c5sc(C)cc5C7(c5ccc(CCCCCC)cc5)c5ccc(CCCCCC)cc5)s4)c3nc2-c2cccc(OCCCCCCCC)c2)c1,120,244,1672.4780000000026,13
PFF,S474,2.9,2.79,0.92,4.61,0.68,139.8,63.2 ,2.21 ,1707,5.43,3.69,1.74,CC1=CC=C(C2=C(F)C(F)=C(C3=CC=C(C4=CC5=C(C(C=C(C(C6=CC=C(CCCCCC)C=C6)(C7=CC=C(CCCCCC)C=C7)C8=C9SC(C)=C8)C9=C%10)=C%10C5(C%11=CC=C(CCCCCC)C=C%11)C%12=CC=C(CCCCCC)C=C%12)S4)S3)C%13=NC(C%14=CC(F)=CC(OCCCCCCCC)=C%14)=C(C%15=CC(OCCCCCCCC)=CC(F)=C%15)N=C2%13)S1,CCCCCCCCOc1cc(F)cc(-c2nc3c(-c4ccc(C)s4)c(F)c(F)c(-c4ccc(-c5cc6c(s5)-c5cc7c(cc5C6(c5ccc(CCCCCC)cc5)c5ccc(CCCCCC)cc5)-c5sc(C)cc5C7(c5ccc(CCCCCC)cc5)c5ccc(CCCCCC)cc5)s4)c3nc2-c2cc(F)cc(OCCCCCCCC)c2)c1,122,244,1708.4580000000026,13
PDPPBDT,S286,3.31,3.28,0.741,7.33,0.61,683.2,122.0 ,5.60 ,1445,5.37,3.39,1.51,O=C(N1CC(CCCCCCCCCC)CCCCCCCCCCCC)C(C2=C1C3=CC=C(S3)C4=CC(C(OCC(CC)CCCC)=C(SC(C)=C5)C5=C6OCC(CCCC)CC)=C6S4)=C(C7=CC=C(C)S7)N(CC(CCCCCCCCCCCC)CCCCCCCCCC)C2=O,CCCCCCCCCCCCC(CCCCCCCCCC)CN1C(=O)C2=C(c3ccc(-c4cc5c(OCC(CC)CCCC)c6sc(C)cc6c(OCC(CC)CCCC)c5s4)s3)N(CC(CCCCCCCCCC)CCCCCCCCCCCC)C(=O)C2=C1c1ccc(C)s1,100,244,1446.4200000000044,5
PBDTT-INDI,S428,6.35,6.26,0.96,10.26,0.645,165.9,48.3 ,3.40 ,1595,5.47,3.46,1.98,CC1=CC(C(C2=CC=C(CC(CCCC)CC)S2)=C(SC(C3=CC=C(C4=C(C(N(CC(CCCCCCCCCC)CCCCCCCC)C5=O)=O)C5=C(C=C(C6=CC=C(C)S6)C(C(N7CC(CCCCCCCC)CCCCCCCCCC)=O)=C8C7=O)C8=C4)S3)=C9)C9=C%10C%11=CC=C(CC(CC)CCCC)S%11)=C%10S1,CCCCCCCCCCC(CCCCCCCC)Cn1c(=O)c2c(-c3ccc(C)s3)cc3c(cc(-c4ccc(-c5cc6c(-c7ccc(CC(CC)CCCC)s7)c7sc(C)cc7c(-c7ccc(CC(CC)CCCC)s7)c6s5)s4)c4c(=O)n(CC(CCCCCCCC)CCCCCCCCCC)c(=O)c43)c2c1=O,110,244,1596.5620000000035,11
PTzBT-BOOD,S83,4.7,4.4,0.9,8.5,0.62,47.0,28.0 ,1.70 ,1535,5.23,3.43,1.8,CC1=CC(CC(CCCCCC)CCCC)=C(C2=NC(SC(C3=C(CC(CCCCCC)CCCC)C=C(C4=CC(CC(CCCCCCCCCC)CCCCCCCC)=C(C5=NC(SC(C6=C(CC(CCCCCCCC)CCCCCCCCCC)C=C(C)S6)=N7)=C7S5)S4)S3)=N8)=C8S2)S1,CCCCCCCCCCC(CCCCCCCC)Cc1cc(C)sc1-c1nc2sc(-c3sc(-c4cc(CC(CCCC)CCCCCC)c(-c5nc6sc(-c7sc(C)cc7CC(CCCC)CCCCCC)nc6s5)s4)cc3CC(CCCCCCCC)CCCCCCCCCC)nc2s1,102,244,1536.6900000000037,8
PHF,S474,7.2,6.95,0.84,12.46,0.69,137.7,52.7 ,2.61 ,1671,5.36,3.62,1.74,CC1=CC=C(C2=CC=C(C3=CC=C(C4=CC5=C(C(C=C(C(C6=CC=C(CCCCCC)C=C6)(C7=CC=C(CCCCCC)C=C7)C8=C9SC(C)=C8)C9=C%10)=C%10C5(C%11=CC=C(CCCCCC)C=C%11)C%12=CC=C(CCCCCC)C=C%12)S4)S3)C%13=NC(C%14=CC(F)=CC(OCCCCCCCC)=C%14)=C(C%15=CC(OCCCCCCCC)=CC(F)=C%15)N=C2%13)S1,CCCCCCCCOc1cc(F)cc(-c2nc3c(-c4ccc(C)s4)ccc(-c4ccc(-c5cc6c(s5)-c5cc7c(cc5C6(c5ccc(CCCCCC)cc5)c5ccc(CCCCCC)cc5)-c5sc(C)cc5C7(c5ccc(CCCCCC)cc5)c5ccc(CCCCCC)cc5)s4)c3nc2-c2cc(F)cc(OCCCCCCCC)c2)c1,120,244,1672.4780000000028,13
PTzBT-12OD,S83,5.8,5.7,0.82,11.3,0.62,65.0,41.0 ,1.60 ,1535,5.21,3.41,1.8,CC1=CC(CCCCCCCCCCCC)=C(C2=NC(SC(C3=C(CCCCCCCCCCCC)C=C(C4=CC(CC(CCCCCCCC)CCCCCCCCCC)=C(C5=NC(SC(C6=C(CC(CCCCCCCCCC)CCCCCCCC)C=C(C)S6)=N7)=C7S5)S4)S3)=N8)=C8S2)S1,CCCCCCCCCCCCc1cc(C)sc1-c1nc2sc(-c3sc(-c4cc(CC(CCCCCCCC)CCCCCCCCCC)c(-c5nc6sc(-c7sc(C)cc7CC(CCCCCCCC)CCCCCCCCCC)nc6s5)s4)cc3CCCCCCCCCCCC)nc2s1,102,244,1536.6900000000041,8
PBDTA-MIM,S268,5.36,5.1,0.8,10.2,0.65,277.2,69.3 ,4.00 ,1483,5.94,3.81,1.66,O=C(N1CC(CCCCCCCC)CCCCCC)/C(C2=C1C=C(C)C=C2)=C3C(N(CC(CCCCCC)CCCCCCCC)C4=CC(C5=CC(C)=C(C6=CC7=C(CCC(CCCC)CCCCCC)C8=C(C=C(C9=C(C)C=C(C)S9)S8)C(CCC(CCCC)CCCCCC)=C7S6)S5)=CC=C4/3)=O,CCCCCCCCC(CCCCCC)CN1C(=O)/C(=C2/C(=O)N(CC(CCCCCC)CCCCCCCC)c3cc(-c4cc(C)c(-c5cc6c(CCC(CCCC)CCCCCC)c7sc(-c8sc(C)cc8C)cc7c(CCC(CCCC)CCCCCC)c6s5)s4)ccc32)c2ccc(C)cc21,104,246,1484.472000000004,7
PBDT-PTTQ,S243,3.58,3.58,0.66,10.53,0.52,13.5,12.3 ,1.10 ,1695,5.18,3.62,1.62,CC(S1)=CC=C1C2=CC=C(C(S3)=CC=C3C(S4)=CC(C4=C5OCCCCCCCC)=C(OCCCCCCCC)C6=C5C=C(C)S6)C7=C2N=C(C8=CC=C(C9=CC(CCCCCCCC)=C(C%10=CC(CCCCCCCC)=CS%10)S9)C=C8)C(C%11=CC=C(C%12=CC(CCCCCCCC)=C(C%13=CC(CCCCCCCC)=CS%13)S%12)C=C%11)=N7,CCCCCCCCOc1c2cc(-c3ccc(-c4ccc(-c5ccc(C)s5)c5nc(-c6ccc(-c7cc(CCCCCCCC)c(-c8cc(CCCCCCCC)cs8)s7)cc6)c(-c6ccc(-c7cc(CCCCCCCC)c(-c8cc(CCCCCCCC)cs8)s7)cc6)nc45)s3)sc2c(OCCCCCCCC)c2cc(C)sc12,116,246,1696.7320000000034,13
PCDCTBT,S334,3.7,3.7,0.8,10.7,0.43,13.0,8.2 ,1.59 ,1572,5.38,3.61,1.66,CC1=CC2=C(C(C=C(N(C(CCCCCCCC)CCCCCCCC)C3=C4C=C5C(C(SC(C6=CC=C(C)C7=NSN=C76)=C8)=C8C5(C9=CC=C(OCC(CCCC)CC)C=C9)C%10=CC=C(OCC(CCCC)CC)C=C%10)=C3)C4=C%11)=C%11C2(C%12=CC=C(OCC(CCCC)CC)C=C%12)C%13=CC=C(OCC(CCCC)CC)C=C%13)S1,CCCCCCCCC(CCCCCCCC)n1c2cc3c(cc2c2cc4c(cc21)-c1sc(-c2ccc(C)c5nsnc25)cc1C4(c1ccc(OCC(CC)CCCC)cc1)c1ccc(OCC(CC)CCCC)cc1)C(c1ccc(OCC(CC)CCCC)cc1)(c1ccc(OCC(CC)CCCC)cc1)c1cc(C)sc1-3,113,246,1573.4150000000034,11
PTR9a,S283,2.8,2.8,0.71,7.23,0.546,28.8,11.0 ,2.62 ,1679,5.23,3.04,1.84,CC1=C(C(F)=C(C(OCC(CC)CCCC)=O)S2)C2=C(C(S3)=CC(C3=C4OC[C@H](CC)CCCC)=C(OCC(CCCC)CC)C(S5)=C4C(S6)=C5C(C6=C7OCC(CCCCCC)CCCC)=C(OCC(CCCC)CC)C8=C7C9=C(C%10=C(OCC(CCCC)CC)C%11=C(C=C(C)S%11)C(OCC(CC)CCCC)=C%10S9)S8)S1,CCCCCCC(CCCC)COc1c2sc3c(sc4c(OCC(CC)CCCC)c5cc(-c6sc(C)c7c(F)c(C(=O)OCC(CC)CCCC)sc67)sc5c(OC[C@H](CC)CCCC)c43)c2c(OCC(CC)CCCC)c2sc3c(sc4c(OCC(CC)CCCC)c5cc(C)sc5c(OCC(CC)CCCC)c43)c12,112,247,1680.6510000000037,11
PAn-BTBT (P2),S150,1.42,1.42,0.89,3.0,0.53,152.0,75.0 ,2.03 ,1571,5.3,3.19,2.11,CC(C=C1)=CC=C1C2=C3C=C(OCCCCCCCC)C(OCCCCCCCC)=CC3=C(C4=CC=C(C5=CC=C(C6=C(N=C(C7=CC(OCCCCCCCC)=CC=C7)C(C8=CC=CC(OCCCCCCCC)=C8)=N9)C9=C(C%10=CC=C(C)S%10)C=C6)S5)C=C4)C%11=C2C=C(OCCCCCCCC)C(OCCCCCCCC)=C%11,CCCCCCCCOc1cccc(-c2nc3c(-c4ccc(C)s4)ccc(-c4ccc(-c5ccc(-c6c7cc(OCCCCCCCC)c(OCCCCCCCC)cc7c(-c7ccc(C)cc7)c7cc(OCCCCCCCC)c(OCCCCCCCC)cc67)cc5)s4)c3nc2-c2cccc(OCCCCCCCC)c2)c1,114,248,1572.3580000000034,11
PBDT-IIG,S270,5.86,5.74,0.85,10.48,0.658,54.6,21.0 ,2.60 ,1591,5.38,3.35,1.59,O=C(N1CC(CCCCCCCC)CCCCCCCCCC)/C(C2=C1C=C(C(S3)=CC=C3C4=CC(C(C5=CC=C(CC(CC)CCCC)S5)=C(SC(C6=CC=C(C)S6)=C7)C7=C8C9=CC=C(CC(CC)CCCC)S9)=C8S4)C=C2)=C%10C(N(CC(CCCCCCCCCC)CCCCCCCC)C%11=CC(C)=CC=C%11/%10)=O,CCCCCCCCCCC(CCCCCCCC)CN1C(=O)/C(=C2/C(=O)N(CC(CCCCCCCC)CCCCCCCCCC)c3cc(-c4ccc(-c5cc6c(-c7ccc(CC(CC)CCCC)s7)c7sc(-c8ccc(C)s8)cc7c(-c7ccc(CC(CC)CCCC)s7)c6s5)s4)ccc32)c2ccc(C)cc21,110,248,1592.6180000000036,9
LGC-D013,S494,7.22,6.99,0.87,11.29,0.731,61.4,49.1 ,1.25 ,1715,5.56,3.72,1.84,CC1=CC2=C(C(C3=CC=C(CC(CC)CCCC)S3)=C(C=C(C4=C5C(C(N(CCCCCCCCCCCC)C5=O)=O)=C(C6=CC=C(C7=C(CCCCCCCC)C(CCCCCCCC)=C(C8=CC=C(C9=C%10C(C(N(CCCCCCCCCCCC)C%10=O)=O)=C(C)S9)S8)S7)S6)S4)S%11)C%11=C2C%12=CC=C(CC(CC)CCCC)S%12)S1,CCCCCCCCCCCCN1C(=O)c2c(C)sc(-c3ccc(-c4sc(-c5ccc(-c6sc(-c7cc8c(-c9ccc(CC(CC)CCCC)s9)c9sc(C)cc9c(-c9ccc(CC(CC)CCCC)s9)c8s7)c7c6C(=O)N(CCCCCCCCCCCC)C7=O)s5)c(CCCCCCCC)c4CCCCCCCC)s3)c2C1=O,115,249,1716.7850000000035,10
PBT-HD-DPP-C16,S285,2.42,2.42,0.62,6.41,0.609,15.2,9.7 ,1.58 ,1557,5.13,3.65,1.48,CC(S1)=CC2=C1C3=C(C(OCC(CCCCCCCC)CCCCCC)=C(C4=C(C=C(C5=CC=C(C6=C7C(C(N6CC(CCCCCCCC)CCCCCC)=O)=C(C8=CC=C(C)S8)N(CC(CCCCCC)CCCCCCCC)C7=O)S5)S4)S9)C9=C3OCC(CCCCCC)CCCCCCCC)S2,CCCCCCCCC(CCCCCC)COc1c2sc3cc(-c4ccc(C5=C6C(=O)N(CC(CCCCCC)CCCCCCCC)C(c7ccc(C)s7)=C6C(=O)N5CC(CCCCCC)CCCCCCCC)s4)sc3c2c(OCC(CCCCCC)CCCCCCCC)c2sc3cc(C)sc3c12,106,250,1558.598000000004,7
PIDT-EHNT,S111,1.49,1.34,0.86,4.33,0.4,42.1,19.4 ,2.17 ,1677,5.48,3.79,1.69,CC1=CC(C(C2=CC=C(CCCCCCCC)C=C2)(C3=CC=C(CCCCCCCC)C=C3)C4=CC(C(SC(C5=C(C[C@H](CCCC)CC)C=C(C6=CC7=C(C=C(C8=CC(C[C@H](CC)CCCC)=C(C)S8)C9=NSN=C97)C%10=NSN=C6%10)S5)=C%11)=C%11C%12(C%13=CC=C(CCCCCCCC)C=C%13)C%14=CC=C(CCCCCCCC)C=C%14)=C%12C=C4%15)=C%15S1,CCCCCCCCc1ccc(C2(c3ccc(CCCCCCCC)cc3)c3cc4c(cc3-c3sc(C)cc32)C(c2ccc(CCCCCCCC)cc2)(c2ccc(CCCCCCCC)cc2)c2cc(-c3sc(-c5cc6c(cc(-c7cc(C[C@H](CC)CCCC)c(C)s7)c7nsnc76)c6nsnc56)cc3C[C@@H](CC)CCCC)sc2-4)cc1,118,250,1678.6740000000036,13
PzIIG-BTT2TC10,S418,3.36,3.36,0.94,5.89,0.608,51.2,23.5 ,2.18 ,1643,5.4,3.58,1.64,CC1=CC(N(CCCCCCCC)C(C2=CC3=CN=C(/C=C4C(C=CC(C5=CC6=C(S5)C7=C(C(C8=CC(CCCCCCCCCC)=C(CCCCCCCCCC)S8)=C(C(SC(C)=C9)=C9S%10)C%10=C7C%11=CC(CCCCCCCCCC)=C(CCCCCCCCCC)S%11)S6)=C%12)=C%12N(CCCCCCCC)C\4=O)C=N3)=O)=C2C=C1,CCCCCCCCCCc1cc(-c2c3sc4cc(-c5ccc6c(c5)N(CCCCCCCC)C(=O)/C6=C/c5cnc(C=C6C(=O)N(CCCCCCCC)c7cc(C)ccc76)cn5)sc4c3c(-c3cc(CCCCCCCCCC)c(CCCCCCCCCC)s3)c3sc4cc(C)sc4c23)sc1CCCCCCCCCC,114,252,1644.6540000000036,10
P1,S492,4.36,4.36,0.58,12.98,0.583,21.7,12.5 ,1.74 ,1648,5.12,3.56,1.23,CC1=C2C(C(N1CC(CCCCCCCCCC)CCCCCCCC)=O)=C(C3=CC=C(C4=CC=C(C5=C(CCCCCC)C=C(C6=C(C(N(CCCCCCCC)C7=O)=O)C7=C(C8=CC(CCCCCC)=C(C9=CC=C(C%10=CC=C(C)S%10)S9)S8)S6)S5)S4)S3)N(CC(CCCCCCCC)CCCCCCCCCC)C2=O,CCCCCCCCCCC(CCCCCCCC)CN1C(=O)C2=C(c3ccc(-c4ccc(-c5sc(-c6sc(-c7cc(CCCCCC)c(-c8ccc(-c9ccc(C)s9)s8)s7)c7c6C(=O)N(CCCCCCCC)C7=O)cc5CCCCCC)s4)s3)N(CC(CCCCCCCC)CCCCCCCCCC)C(=O)C2=C1C,112,253,1649.6920000000036,7
PDPPDTBDT,S286,4.75,4.69,0.745,9.8,0.65,75.4,29.0 ,2.60 ,1553,5.35,3.35,1.5,CC(S1)=CC2=C1C3=C(C(CC(CC)CCCCC)=C(C4=C(C=C(C5=CC=C(C6=C7C(C(N6CC(CCCCCCCCCC)CCCCCCCCCCCC)=O)=C(C8=CC=C(C)S8)N(CC(CCCCCCCCCCCC)CCCCCCCCCC)C7=O)S5)S4)S9)C9=C3CC(CCCCC)CC)S2,CCCCCCCCCCCCC(CCCCCCCCCC)CN1C(=O)C2=C(c3ccc(-c4cc5sc6c(CC(CC)CCCCC)c7c(sc8cc(C)sc87)c(CC(CC)CCCCC)c6c5s4)s3)N(CC(CCCCCCCCCC)CCCCCCCCCCCC)C(=O)C2=C1c1ccc(C)s1,106,254,1554.654000000004,7
PTzBT-14OD,S83,5.1,4.9,0.82,9.8,0.64,130.0,44.0 ,3.00 ,1591,5.21,3.41,1.8,CC1=CC(CCCCCCCCCCCCCC)=C(C2=NC(SC(C3=C(CCCCCCCCCCCCCC)C=C(C4=CC(CC(CCCCCCCC)CCCCCCCCCC)=C(C5=NC(SC(C6=C(CC(CCCCCCCCCC)CCCCCCCC)C=C(C)S6)=N7)=C7S5)S4)S3)=N8)=C8S2)S1,CCCCCCCCCCCCCCc1cc(C)sc1-c1nc2sc(-c3sc(-c4cc(CC(CCCCCCCC)CCCCCCCCCC)c(-c5nc6sc(-c7sc(C)cc7CC(CCCCCCCC)CCCCCCCCCC)nc6s5)s4)cc3CCCCCCCCCCCCCC)nc2s1,106,256,1592.7980000000043,8
PphQx,S447,5.03,4.98,0.8,10.85,0.58,66.1,23.2 ,2.60 ,1673,5.4,3.64,1.75,CC1=CC=C(C2=CC=C(C3=CC=C(C4=CC5=C(C(C6=CC=C(CC(CCCC)CC)S6)=C(C=C(C)S7)C7=C5C8=CC=C(CC(CC)CCCC)S8)S4)S3)C9=C2N=C(C%10=C%11C=C(OCCC(C)CCCC(C)C)C(OCCC(C)CCCC(C)C)=C%10)C(C%12=CC(OCCC(C)CCCC(C)C)=C(OCCC(C)CCCC(C)C)C=C%12%11)=N9)S1,CCCCC(CC)Cc1ccc(-c2c3cc(-c4ccc(-c5ccc(-c6ccc(C)s6)c6nc7c8cc(OCCC(C)CCCC(C)C)c(OCCC(C)CCCC(C)C)cc8c8cc(OCCC(C)CCCC(C)C)c(OCCC(C)CCCC(C)C)cc8c7nc56)s4)sc3c(-c3ccc(CC(CC)CCCC)s3)c3cc(C)sc23)s1,116,256,1674.6760000000038,12
"PffBT-T3(1,2)-2",S264,10.7,10.5,0.82,18.7,0.683,109.6,66.1 ,1.66 ,1731,5.31,3.68,1.63,FC(C(F)=C(C1=CC(CC(CCCCCC)CCCCCCCC)=C(C2=CC(CC(CCCCCCC)CCCCCC)=C(C3=CC=C(C4=C(F)C(F)=C(C5=CC=C(C)S5)C6=NSN=C64)S3)S2)S1)C7=NSN=C78)=C8C9=CC(CC(CCCCCC)CCCCCCCC)=C(C%10=CC(CC(CCCCCC)CCCCCCC)=C(C)S%10)S9,CCCCCCCCC(CCCCCC)Cc1cc(-c2c(F)c(F)c(-c3cc(CC(CCCCCC)CCCCCCCC)c(-c4cc(CC(CCCCCC)CCCCCCC)c(-c5ccc(-c6c(F)c(F)c(-c7ccc(C)s7)c7nsnc67)s5)s4)s3)c3nsnc23)sc1-c1cc(CC(CCCCCC)CCCCCCC)c(C)s1,116,258,1732.7920000000042,10
PQx,S447,3.97,3.92,0.85,8.96,0.52,66.9,25.1 ,2.60 ,1675,5.4,3.58,1.82,CC1=CC=C(C2=CC=C(C3=CC=C(C4=CC5=C(C(C6=CC=C(CC(CCCC)CC)S6)=C(C=C(C)S7)C7=C5C8=CC=C(CC(CC)CCCC)S8)S4)S3)C9=C2N=C(C%10=CC=C(OCCC(C)CCCC(C)C)C(OCCC(C)CCCC(C)C)=C%10)C(C%11=CC(OCCC(C)CCCC(C)C)=C(OCCC(C)CCCC(C)C)C=C%11)=N9)S1,CCCCC(CC)Cc1ccc(-c2c3cc(-c4ccc(-c5ccc(-c6ccc(C)s6)c6nc(-c7ccc(OCCC(C)CCCC(C)C)c(OCCC(C)CCCC(C)C)c7)c(-c7ccc(OCCC(C)CCCC(C)C)c(OCCC(C)CCCC(C)C)c7)nc56)s4)sc3c(-c3ccc(CC(CC)CCCC)s3)c3cc(C)sc23)s1,116,258,1676.6920000000039,11
BFS3,S186,5.92,5.67,0.9,10.82,0.608,74.8,34.0 ,2.20 ,1823,5.2,3.62,1.58,CC(S1)=CC(C1=C2C3=CC(CCCCCC)=C(CC(CCCC)CC)S3)=C(C4=CC(CCCCCC)=C(CC(CCCC)CC)S4)C5=C2C=C(S5)C(C6=NSN=C67)=C(F)C=C7C8=CC9=C(C%10=CC(CCCCCC)=C(CC(CCCC)CC)S%10)C%11=C(C(C%12=CC(CCCCCC)=C(CC(CC)CCCC)S%12)=C9S8)C=C(C%13=CC(F)=C(C)C%14=NSN=C%14%13)S%11,CCCCCCc1cc(-c2c3cc(-c4c(F)cc(-c5cc6c(-c7cc(CCCCCC)c(CC(CC)CCCC)s7)c7sc(-c8cc(F)c(C)c9nsnc89)cc7c(-c7cc(CCCCCC)c(CC(CC)CCCC)s7)c6s5)c5nsnc45)sc3c(-c3cc(CCCCCC)c(CC(CC)CCCC)s3)c3cc(C)sc23)sc1CC(CC)CCCC,122,258,1824.9480000000035,14
PBDT-OIO,S394,1.39,1.39,0.73,3.15,0.6,243.0,90.0 ,2.70 ,1571,5.74,3.91,1.59,CC1=CC2=C(C(OCC(CC)CCCC)=C(C=C(C3=C(CCCCCCCC)C=C(C4=CC5=C(/C(C(N5CC(CCCCCC)CCCCCCCC)=O)=C6C(N(CC(CCCCCC)CCCCCCCC)C7=C\6C=CC(C8=CC(CCCCCCCC)=C(C)S8)=C7)=O)C=C4)S3)S9)C9=C2OCC(CCCC)CC)S1,CCCCCCCCc1cc(-c2ccc3c(c2)N(CC(CCCCCC)CCCCCCCC)C(=O)/C3=C2/C(=O)N(CC(CCCCCC)CCCCCCCC)c3cc(-c4cc(CCCCCCCC)c(-c5cc6c(OCC(CC)CCCC)c7sc(C)cc7c(OCC(CC)CCCC)c6s5)s4)ccc32)sc1C,110,260,1572.5780000000043,7
EHD-HD,S265,2.53,2.41,0.931,4.32,0.629,48.0,34.0 ,1.40 ,1687,5.57,3.85,1.72,CC(S1)=C(CC(CCCCCCCC)CCCCCC)C=C1C2=CC3=C(C4=NSN=C42)C=C(C5=CC(CC(CCCCCC)CCCCCCCC)=C(C6=CC(CC(CCCCCC)CCCCCCCC)=C(C7=NC8=CC9=C(N=C(C%10=C(CC(CCCCCCCC)CCCCCC)C=C(C)S%10)S9)C=C8S7)S6)S5)C%11=NSN=C3%11,CCCCCCCCC(CCCCCC)Cc1cc(-c2cc3c(cc(-c4cc(CC(CCCCCC)CCCCCCCC)c(-c5cc(CC(CCCCCC)CCCCCCCC)c(-c6nc7cc8sc(-c9sc(C)cc9CC(CCCCCC)CCCCCCCC)nc8cc7s6)s5)s4)c4nsnc43)c3nsnc23)sc1C,114,260,1688.8460000000046,11
EC12-OD,S265,3.63,3.57,0.873,7.37,0.564,98.0,58.0 ,1.70 ,1687,5.5,3.77,1.73,CC(S1)=C(CC(CCCCCCCC)CCCCCCCCCC)C=C1C2=CC3=C(C4=NSN=C42)C=C(C5=CC(CC(CCCCCCCCCC)CCCCCCCC)=C(C6=CC(CCCCCCCCCCCC)=C(C7=NC8=CC9=C(N=C(C%10=C(CCCCCCCCCCCC)C=C(C)S%10)S9)C=C8S7)S6)S5)C%11=NSN=C3%11,CCCCCCCCCCCCc1cc(C)sc1-c1nc2cc3sc(-c4sc(-c5sc(-c6cc7c(cc(-c8cc(CC(CCCCCCCC)CCCCCCCCCC)c(C)s8)c8nsnc87)c7nsnc67)cc5CC(CCCCCCCC)CCCCCCCCCC)cc4CCCCCCCCCCCC)nc3cc2s1,114,260,1688.8460000000034,11
PBDT-PQD1,S255,4.9,4.9,0.98,10.4,0.48,283.5,113.4 ,2.50 ,1712,5.97,3.79,1.64,CC(S1)=CC=C1C2=C3C(C(N(CC(CC)CCCC)C3=O)=O)=C(C(S4)=CC=C4C(S5)=CC(C5=C6C7=CC(CCCCCCCC)=C(CCCCCCCC)S7)=C(C8=CC(CCCCCCCC)=C(CCCCCCCC)S8)C9=C6C=C(C)S9)C%10=C2N=C(C%11=CC(OCCCCCCCC)=CC=C%11)C(C%12=CC=CC(OCCCCCCCC)=C%12)=N%10,CCCCCCCCOc1cccc(-c2nc3c(-c4ccc(C)s4)c4c(c(-c5ccc(-c6cc7c(-c8cc(CCCCCCCC)c(CCCCCCCC)s8)c8sc(C)cc8c(-c8cc(CCCCCCCC)c(CCCCCCCC)s8)c7s6)s5)c3nc2-c2cccc(OCCCCCCCC)c2)C(=O)N(CC(CC)CCCC)C4=O)c1,119,260,1713.7130000000038,11
PDTP-DTBDT,S289,6.81,6.81,0.83,15.1,0.543,85.2,46.3 ,1.84 ,1677,5.44,3.01,1.85,CC(S1)=CC2=C1C3=C(C(C4=CC(CCCCCCCCCC)=C(CCCCCCCCCC)S4)=C(C5=C(C=C(C6=C(CCCCCCCCCCCC)C([P@](C7=C8SC(C)=C7CCCCCCCCCCCC)(C9=CC=CC=C9)=O)=C8S6)S5)S%10)C%10=C3C%11=CC(CCCCCCCCCC)=C(CCCCCCCCCC)S%11)S2,CCCCCCCCCCCCc1c(C)sc2c1[P@](=O)(c1ccccc1)c1c-2sc(-c2cc3sc4c(-c5cc(CCCCCCCCCC)c(CCCCCCCCCC)s5)c5c(sc6cc(C)sc65)c(-c5cc(CCCCCCCCCC)c(CCCCCCCCCC)s5)c4c3s2)c1CCCCCCCCCCCC,112,261,1678.8230000000037,10
PBT-T-DPP-C12,S285,5.19,5.19,0.65,12.61,0.634,34.4,20.6 ,1.67 ,1689,5.19,3.72,1.47,CC(S1)=CC2=C1C3=C(C(C4=CC(CCCCCCCCCC)=C(CCCCCCCCCC)S4)=C(C5=C(C=C(C6=CC=C(C7=C8C(C(N7CC(CCCC)CCCCCC)=O)=C(C9=CC=C(C)S9)N(CC(CCCCCC)CCCC)C8=O)S6)S5)S%10)C%10=C3C%11=CC(CCCCCCCCCC)=C(CCCCCCCCCC)S%11)S2,CCCCCCCCCCc1cc(-c2c3sc4cc(-c5ccc(C6=C7C(=O)N(CC(CCCC)CCCCCC)C(c8ccc(C)s8)=C7C(=O)N6CC(CCCC)CCCCCC)s5)sc4c3c(-c3cc(CCCCCCCCCC)c(CCCCCCCCCC)s3)c3sc4cc(C)sc4c23)sc1CCCCCCCCCC,114,262,1690.8540000000041,9
"PffBT-T3((1,2)-1",S264,10.0,9.7,0.82,18.5,0.641,129.0,72.2 ,1.79 ,1759,5.31,3.68,1.63,FC(C(F)=C(C1=CC(CC(CCCCCC)CCCCCCCC)=C(C2=CC(CC(CCCCCCCC)CCCCCC)=C(C3=CC=C(C4=C(F)C(F)=C(C5=CC=C(C)S5)C6=NSN=C64)S3)S2)S1)C7=NSN=C78)=C8C9=CC(CC(CCCCCC)CCCCCCCC)=C(C%10=CC(CC(CCCCCC)CCCCCCCC)=C(C)S%10)S9,CCCCCCCCC(CCCCCC)Cc1cc(-c2sc(-c3c(F)c(F)c(-c4cc(CC(CCCCCC)CCCCCCCC)c(-c5cc(CC(CCCCCC)CCCCCCCC)c(-c6ccc(-c7c(F)c(F)c(-c8ccc(C)s8)c8nsnc78)s6)s5)s4)c4nsnc34)cc2CC(CCCCCC)CCCCCCCC)sc1C,118,264,1760.846000000004,10
PCDCTDTDPP-C8,S335,2.35,2.35,0.7,6.7,0.5,20.2,18.0 ,1.12 ,1592,5.24,3.87,1.37,CC1=CC2=C(C(C=C(N(C(CCCCCCCC)CCCCCCCC)C3=C4C=C5C(C(SC(C6=CC=C(C7=C8C(C(N7CCCCCCCC)=O)=C(C9=CC=C(C)S9)N(CCCCCCCC)C8=O)S6)=C%10)=C%10C5(CCCCCCCC)CCCCCCCC)=C3)C4=C%11)=C%11C2(CCCCCCCC)CCCCCCCC)S1,CCCCCCCCC(CCCCCCCC)n1c2cc3c(cc2c2cc4c(cc21)-c1sc(-c2ccc(C5=C6C(=O)N(CCCCCCCC)C(c7ccc(C)s7)=C6C(=O)N5CCCCCCCC)s2)cc1C4(CCCCCCCC)CCCCCCCC)C(CCCCCCCC)(CCCCCCCC)c1cc(C)sc1-3,112,265,1593.644000000004,7
PSiFDCTDPP,S338,1.5,1.48,0.79,3.78,0.495,16.6,10.4 ,1.60 ,1729,5.26,3.85,1.57,CC1=CC2=C(C(C=C([Si](CCCCCCCC)(CCCCCCCC)C3=C4C=C5C(C(SC(C6=CC=C(C(N(CC(CC)CCCC)C7=O)=C8C7=C(C9=CC=C(C)S9)N(CC(CC)CCCC)C8=O)S6)=C%10)=C%10C5(C%11=CC=C(CCCCC)C=C%11)C%12=CC=C(CCCCC)C=C%12)=C3)C4=C%13)=C%13C2(C%14=CC=C(CCCCC)C=C%14)C%15=CC=C(CCCCC)C=C%15)S1,CCCCCCCC[Si]1(CCCCCCCC)c2cc3c(cc2-c2cc4c(cc21)-c1sc(-c2ccc(C5=C6C(=O)N(CC(CC)CCCC)C(c7ccc(C)s7)=C6C(=O)N5CC(CC)CCCC)s2)cc1C4(c1ccc(CCCCC)cc1)c1ccc(CCCCC)cc1)C(c1ccc(CCCCC)cc1)(c1ccc(CCCCC)cc1)c1cc(C)sc1-3,123,267,1730.7720000000033,10
P2,S275,2.81,2.81,0.65,7.7,0.57,44.2,19.9 ,2.20 ,1569,5.5,3.8,1.7,O=C1C(C2=C(C3=CC=C(C)O3)N1CCCCCCCCCCCCCC)=C(C(O4)=CC=C4C(S5)=CC(CCCCCCCCCC)=C5C(O6)=C(CCCCCCCCCC)C(C6=C7)=CC8=C7C(CCCCCCCCCC)=C(C9=C(CCCCCCCCCC)C=C(C)S9)O8)N(CCCCCCCCCCCCCC)C2=O,CCCCCCCCCCCCCCN1C(=O)C2=C(c3ccc(-c4cc(CCCCCCCCCC)c(-c5oc6cc7c(CCCCCCCCCC)c(-c8sc(C)cc8CCCCCCCCCC)oc7cc6c5CCCCCCCCCC)s4)o3)N(CCCCCCCCCCCCCC)C(=O)C2=C1c1ccc(C)o1,112,268,1570.5120000000045,7
P4,S275,0.97,0.97,0.59,4.2,0.39,8.1,6.1 ,1.30 ,1601,5.6,3.7,1.9,O=C1C(C2=C(C3=CC=C(C)S3)N1CCCCCCCCCCCCCC)=C(C(S4)=CC=C4C(S5)=CC(CCCCCCCCCC)=C5C(O6)=C(CCCCCCCCCC)C(C6=C7)=CC8=C7C(CCCCCCCCCC)=C(C9=C(CCCCCCCCCC)C=C(C)S9)O8)N(CCCCCCCCCCCCCC)C2=O,CCCCCCCCCCCCCCN1C(=O)C2=C(c3ccc(-c4cc(CCCCCCCCCC)c(-c5oc6cc7c(CCCCCCCCCC)c(-c8sc(C)cc8CCCCCCCCCC)oc7cc6c5CCCCCCCCCC)s4)s3)N(CCCCCCCCCCCCCC)C(=O)C2=C1c1ccc(C)s1,112,268,1602.6480000000045,7
PDPP3TaltTPT,S87,8.0,7.8,0.75,15.9,0.67,154.0,42.0 ,3.68 ,1681,5.16,3.73,1.43,O=C1C(C2=C(C3=CC=C(C)S3)N1CC(CCCCCCCC)CCCCCC)=C(C4=CC=C(C5=CC=C(C6=CC=C(S6)C7=C8C(C(N7CC(CCCCCCCC)CCCCCC)=O)=C(C9=CC=C(C%10=CC=C(C)S%10)S9)N(CC(CCCCCC)CCCCCCCC)C8=O)C=C5)S4)N(CC(CCCCCC)CCCCCCCC)C2=O,CCCCCCCCC(CCCCCC)CN1C(=O)C2=C(c3ccc(-c4ccc(-c5ccc(C6=C7C(=O)N(CC(CCCCCC)CCCCCCCC)C(c8ccc(-c9ccc(C)s9)s8)=C7C(=O)N6CC(CCCCCC)CCCCCCCC)s5)cc4)s3)N(CC(CCCCCC)CCCCCCCC)C(=O)C2=C1c1ccc(C)s1,117,269,1682.7190000000041,6
P-PDT-IID12OD,S183,5.06,4.46,0.8,9.99,0.63,37.3,26.8 ,1.39 ,1639,5.45,3.85,1.6,CC1=CC2=C(C(C=CC3=C4C=CC5=C3SC(C6=C(CCCCCCCCCCCC)C=C(C7=CC=C(/C(C(N8CC(CCCCCCCCCC)CCCCCCCC)=O)=C9C(N(CC(CCCCCCCC)CCCCCCCCCC)C%10=C\9C=CC(C%11=CC(CCCCCCCCCCCC)=C(C)S%11)=C%10)=O)C8=C7)S6)=C5)=C4C=C2)S1,CCCCCCCCCCCCc1cc(-c2ccc3c(c2)N(CC(CCCCCCCC)CCCCCCCCCC)C(=O)/C3=C2/C(=O)N(CC(CCCCCCCC)CCCCCCCCCC)c3cc(-c4cc(CCCCCCCCCCCC)c(-c5cc6ccc7c8ccc9cc(C)sc9c8ccc7c6s5)s4)ccc32)sc1C,116,270,1640.7000000000041,9
P-PDT-IIDHDHD,S183,1.09,0.94,0.9,2.05,0.59,28.7,19.0 ,1.51 ,1639,5.51,3.86,1.65,CC1=CC2=C(C(C=CC3=C4C=CC5=C3SC(C6=C(CC(CCCCCCCC)CCCCCC)C=C(C7=CC=C(/C(C(N8CC(CCCCCCCC)CCCCCC)=O)=C9C(N(CC(CCCCCC)CCCCCCCC)C%10=C\9C=CC(C%11=CC(CC(CCCCCC)CCCCCCCC)=C(C)S%11)=C%10)=O)C8=C7)S6)=C5)=C4C=C2)S1,CCCCCCCCC(CCCCCC)Cc1cc(-c2ccc3c(c2)N(CC(CCCCCC)CCCCCCCC)C(=O)/C3=C2/C(=O)N(CC(CCCCCC)CCCCCCCC)c3cc(-c4cc(CC(CCCCCC)CCCCCCCC)c(-c5cc6ccc7c8ccc9cc(C)sc9c8ccc7c6s5)s4)ccc32)sc1C,116,270,1640.7000000000041,9
PTR9b,S283,2.0,2.0,0.71,5.22,0.54,41.5,14.7 ,2.82 ,1791,5.32,3.01,1.83,CC1=C(C(F)=C(C(OCC(CCCCCC)CCCC)=O)S2)C2=C(C(S3)=CC(C3=C4OC[C@H](CC)CCCC)=C(OCC(CCCC)CC)C(S5)=C4C(S6)=C5C(C6=C7OCC(CCCCCC)CCCC)=C(OCC(CCCC)CCCCCC)C8=C7C9=C(C%10=C(OCC(CCCC)CC)C%11=C(C=C(C)S%11)C(OCC(CC)CCCC)=C%10S9)S8)S1,CCCCCCC(CCCC)COC(=O)c1sc2c(-c3cc4c(OCC(CC)CCCC)c5sc6c(sc7c(OCC(CCCC)CCCCCC)c8c(sc9c8sc8c(OCC(CC)CCCC)c%10cc(C)sc%10c(OCC(CC)CCCC)c89)c(OCC(CCCC)CCCCCC)c76)c5c(OC[C@H](CC)CCCC)c4s3)sc(C)c2c1F,120,271,1792.8670000000038,11
PQ4,S197,2.83,2.83,0.94,6.17,0.488,51.6,32.6 ,1.58 ,1885,5.59,3.86,1.73,CC(S1)=CC2=C1C(C3=CC(C4=CC=C(CCCCCCCCCCCC)S4)=C(C5=CC=C(CCCCCCCCCCCC)S5)S3)=C(C=C(C6=C(CCCCCC)C=C(C7=C(F)C(F)=C(C8=CC(CCCCCC)=C(C)S8)C9=NSN=C97)S6)S%10)C%10=C2C%11=CC(C%12=CC=C(CCCCCCCCCCCC)S%12)=C(C%13=CC=C(CCCCCCCCCCCC)S%13)S%11,CCCCCCCCCCCCc1ccc(-c2cc(-c3c4cc(-c5sc(-c6c(F)c(F)c(-c7cc(CCCCCC)c(C)s7)c7nsnc67)cc5CCCCCC)sc4c(-c4cc(-c5ccc(CCCCCCCCCCCC)s5)c(-c5ccc(CCCCCCCCCCCC)s5)s4)c4cc(C)sc34)sc2-c2ccc(CCCCCCCCCCCC)s2)s1,125,271,1887.1250000000034,13
PBDT-NQx,S411,5.3,5.09,0.8,11.03,0.601,53.2,38.0 ,1.40 ,1889,5.24,3.42,1.8,CC1=CC=C(C2=CC3=C(C=C(C4=CC=C(C5=CC(C(C6=CC=C(CC(CCCC)CCCCCC)S6)=C(SC(C)=C7)C7=C8C9=CC=C(CC(CCCC)CCCCCC)S9)=C8S5)S4)C%10=C3N=C(C%11=CC=C(CCCCCCCC)S%11)C(C%12=CC=C(CCCCCCCC)S%12)=N%10)C%13=C2N=C(C%14=CC=C(CCCCCCCC)S%14)C(C%15=CC=C(CCCCCCCC)S%15)=N%13)S1,CCCCCCCCc1ccc(-c2nc3c(-c4ccc(C)s4)cc4c(cc(-c5ccc(-c6cc7c(-c8ccc(CC(CCCC)CCCCCC)s8)c8sc(C)cc8c(-c8ccc(CC(CCCC)CCCCCC)s8)c7s6)s5)c5nc(-c6ccc(CCCCCCCC)s6)c(-c6ccc(CCCCCCCC)s6)nc54)c3nc2-c2ccc(CCCCCCCC)s2)s1,128,272,1891.1040000000037,15
PBTTTzQx,S397,0.65,0.63,0.43,3.16,0.48,23.3,17.4 ,1.34 ,1737,4.8,3.6,1.2,CC1=CC(C2=C3SC(CCCCCCCCCCCCCCCC)=C2)=C(S1)C4=C3C=C(C5=CC=C(C6=C7C(N=C(C8=CC(OCCCCCCCCCCCC)=C(OCCCCCCCCCCCC)C=C8)C(C9=CC=C(OCCCCCCCCCCCC)C(OCCCCCCCCCCCC)=C9)=N7)=C(C%10=CC=C(C)S%10)C%11=NSN=C6%11)S5)S4,CCCCCCCCCCCCCCCCc1cc2c3cc(C)sc3c3sc(-c4ccc(-c5c6nsnc6c(-c6ccc(C)s6)c6nc(-c7ccc(OCCCCCCCCCCCC)c(OCCCCCCCCCCCC)c7)c(-c7ccc(OCCCCCCCCCCCC)c(OCCCCCCCCCCCC)c7)nc56)s4)cc3c2s1,120,272,1738.8080000000039,11
PBDTS-NQx,S411,7.05,6.72,0.85,12.71,0.653,68.0,40.0 ,1.70 ,1953,5.31,3.46,1.81,CC1=CC=C(C2=CC3=C(C=C(C4=CC=C(C5=CC(C(C6=CC=C(SCC(CCCC)CCCCCC)S6)=C(SC(C)=C7)C7=C8C9=CC=C(SCC(CCCC)CCCCCC)S9)=C8S5)S4)C%10=C3N=C(C%11=CC=C(CCCCCCCC)S%11)C(C%12=CC=C(CCCCCCCC)S%12)=N%10)C%13=C2N=C(C%14=CC=C(CCCCCCCC)S%14)C(C%15=CC=C(CCCCCCCC)S%15)=N%13)S1,CCCCCCCCc1ccc(-c2nc3c(-c4ccc(C)s4)cc4c(cc(-c5ccc(-c6cc7c(-c8ccc(SCC(CCCC)CCCCCC)s8)c8sc(C)cc8c(-c8ccc(SCC(CCCC)CCCCCC)s8)c7s6)s5)c5nc(-c6ccc(CCCCCCCC)s6)c(-c6ccc(CCCCCCCC)s6)nc54)c3nc2-c2ccc(CCCCCCCC)s2)s1,130,274,1955.2380000000037,15
PBDT-BTI,S269,7.31,7.31,0.72,14.96,0.68,181.5,55.0 ,3.30 ,1735,5.62,3.99,1.63,O=C(N1CC(CCCCCCCC)CCCCCC)/C(C2=C1C=C(C3=CC(CCCCCCCC)=C(S3)C(S4)=CC=C4C5=CC(C(OC[C@H](CC)CCCC)=C(SC(C6=CC=C(C7=C(CCCCCCCC)C=C(C)S7)S6)=C8)C8=C9OCC(CC)CCCC)=C9S5)C=C2)=C%10C(N(CC(CCCCCC)CCCCCCCC)C%11=CC(C)=CC=C%11/%10)=O,CCCCCCCCc1cc(C)sc1-c1ccc(-c2cc3c(OCC(CC)CCCC)c4sc(-c5ccc(-c6sc(-c7ccc8c(c7)N(CC(CCCCCC)CCCCCCCC)C(=O)/C8=C7/C(=O)N(CC(CCCCCC)CCCCCCCC)c8cc(C)ccc87)cc6CCCCCCCC)s5)cc4c(OC[C@H](CC)CCCC)c3s2)s1,120,274,1736.832000000004,9
PBDT-DTQ,S465,3.84,3.84,0.67,10.37,0.555,30.0,15.0 ,2.00 ,1925,5.19,3.29,1.54,CC1=CC=C(S1)C2=CC3=C(C(C4=CC=C(CC(CCCC)CC)S4)=C(C=C(C5=CC=C(C6=CC=C(C7=CC=C(C8=C(N=C(C9=CC(OCCCCCCCC)=CC=C9)C(C%10=CC=CC(OCCCCCCCC)=C%10)=N%11)C%11=C(C)C=C8)S7)C%12=C6N=C(C%13=CC=CC(OCCCCCCCC)=C%13)C(C%14=CC(OCCCCCCCC)=CC=C%14)=N%12)S5)S%15)C%15=C3C%16=CC=C(CC(CCCC)CC)S%16)S2,CCCCCCCCOc1cccc(-c2nc3c(C)ccc(-c4ccc(-c5ccc(-c6ccc(-c7cc8c(-c9ccc(CC(CC)CCCC)s9)c9sc(-c%10ccc(C)s%10)cc9c(-c9ccc(CC(CC)CCCC)s9)c8s7)s6)c6nc(-c7cccc(OCCCCCCCC)c7)c(-c7cccc(OCCCCCCCC)c7)nc56)s4)c3nc2-c2cccc(OCCCCCCCC)c2)c1,135,275,1926.9330000000034,16
PBDT-C12NT,S109,5.0,5.0,0.68,10.74,0.685,69.4,22.3 ,3.10 ,1849,5.19,3.68,1.51,CC1=CC(CCCCCCCCCCCC)=C(S1)C(S2)=CC=C2C3=CC(C4=NSN=C45)=C(C6=NSN=C63)C=C5C7=CC=C(S7)C(S8)=C(CCCCCCCCCCCC)C=C8C9=CC(C(C%10=CC(CCCCCCCCCC)=C(CCCCCCCCCC)S%10)=C(SC(C)=C%11)C%11=C%12C%13=CC(CCCCCCCCCC)=C(CCCCCCCCCC)S%13)=C%12S9,CCCCCCCCCCCCc1cc(C)sc1-c1ccc(-c2cc3c(cc(-c4ccc(-c5sc(-c6cc7c(-c8cc(CCCCCCCCCC)c(CCCCCCCCCC)s8)c8sc(C)cc8c(-c8cc(CCCCCCCCCC)c(CCCCCCCCCC)s8)c7s6)cc5CCCCCCCCCCCC)s4)c4nsnc43)c3nsnc23)s1,124,276,1851.1240000000041,13
PBBTz-PT,S362,2.3,2.16,0.761,5.91,0.48,65.0,27.0 ,2.41 ,1694,5.54,3.84,1.7,CC(S1)=CC(CCCCCCCCCCCC)=C1C2=NC3=CC4=C(N=C(C5=C(CCCCCCCCCCCC)C=C(C6=C(CC(CCCCCCCCCCCC)CCCCCCCCCC)C=C(C7=CN=C(C8=CC(CC(CCCCCCCCCCCC)CCCCCCCCCC)=C(C)S8)C9=NSN=C79)S6)S5)S4)C=C3S2,CCCCCCCCCCCCc1cc(C)sc1-c1nc2cc3sc(-c4sc(-c5sc(-c6cnc(-c7cc(CC(CCCCCCCCCC)CCCCCCCCCCCC)c(C)s7)c7nsnc67)cc5CC(CCCCCCCCCC)CCCCCCCCCCCC)cc4CCCCCCCCCCCC)nc3cc2s1,115,276,1693.925000000004,9
PBBTz-FT,S362,6.37,6.21,0.881,10.88,0.649,237.0,107.0 ,2.21 ,1729,5.42,3.69,1.73,CC(S1)=CC(CCCCCCCCCCCC)=C1C2=NC3=CC4=C(N=C(C5=C(CCCCCCCCCCCC)C=C(C6=C(CC(CCCCCCCCCCCC)CCCCCCCCCC)C=C(C7=C(F)C(F)=C(C8=CC(CC(CCCCCCCCCCCC)CCCCCCCCCC)=C(C)S8)C9=NSN=C79)S6)S5)S4)C=C3S2,CCCCCCCCCCCCc1cc(C)sc1-c1nc2cc3sc(-c4sc(-c5sc(-c6c(F)c(F)c(-c7cc(CC(CCCCCCCCCC)CCCCCCCCCCCC)c(C)s7)c7nsnc67)cc5CC(CCCCCCCCCC)CCCCCCCCCCCC)cc4CCCCCCCCCCCC)nc3cc2s1,117,277,1728.917000000004,9
PBBTZBT,S304,6.53,6.53,0.801,12.43,0.674,107.0,51.0 ,2.10 ,1693,5.7,3.9,1.8,CC(S1)=CC(CCCCCCCCCCCC)=C1C2=NC3=CC4=C(N=C(C5=C(CCCCCCCCCCCC)C=C(C6=C(CC(CCCCCCCCCCCC)CCCCCCCCCC)C=C(C7=CC=C(C8=CC(CC(CCCCCCCCCCCC)CCCCCCCCCC)=C(C)S8)C9=NSN=C79)S6)S5)S4)C=C3S2,CCCCCCCCCCCCc1cc(C)sc1-c1nc2cc3sc(-c4sc(-c5sc(-c6ccc(-c7cc(CC(CCCCCCCCCC)CCCCCCCCCCCC)c(C)s7)c7nsnc67)cc5CC(CCCCCCCCCC)CCCCCCCCCCCC)cc4CCCCCCCCCCCC)nc3cc2s1,115,277,1692.937000000004,9
PNNT12DT,S104,4.1,4.0,0.86,7.3,0.65,139.0,46.1 ,3.02 ,1683,5.22,3.54,1.69,CC(S1)=C(CC(CCCCCCCCCCCC)CCCCCCCCCC)C=C1C2=CC(C3=NSN=C34)=C(C5=NSN=C52)C=C4C6=CC(CC(CCCCCCCCCC)CCCCCCCCCCCC)=C(S6)C7=CC8=C(C9=CC(CCCCCCCCCCCC)=C(C=C(C)S%10)C%10=C9C=C8CCCCCCCCCCCC)S7,CCCCCCCCCCCCc1cc2c(cc(CCCCCCCCCCCC)c3cc(-c4sc(-c5cc6c(cc(-c7cc(CC(CCCCCCCCCC)CCCCCCCCCCCC)c(C)s7)c7nsnc76)c6nsnc56)cc4CC(CCCCCCCCCC)CCCCCCCCCCCC)sc32)c2sc(C)cc12,116,278,1684.8920000000044,10
EC12-DT,S265,6.59,5.75,0.861,13.3,0.575,69.0,33.0 ,2.10 ,1799,5.51,3.8,1.71,CC(S1)=C(CC(CCCCCCCCCCCC)CCCCCCCCCC)C=C1C2=CC3=C(C4=NSN=C42)C=C(C5=CC(CC(CCCCCCCCCC)CCCCCCCCCCCC)=C(C6=CC(CCCCCCCCCCCC)=C(C7=NC8=CC9=C(N=C(C%10=C(CCCCCCCCCCCC)C=C(C)S%10)S9)C=C8S7)S6)S5)C%11=NSN=C3%11,CCCCCCCCCCCCc1cc(C)sc1-c1nc2cc3sc(-c4sc(-c5sc(-c6cc7c(cc(-c8cc(CC(CCCCCCCCCC)CCCCCCCCCCCC)c(C)s8)c8nsnc87)c7nsnc67)cc5CC(CCCCCCCCCC)CCCCCCCCCCCC)cc4CCCCCCCCCCCC)nc3cc2s1,122,284,1801.0620000000038,11
PQ3,S197,1.09,1.09,0.78,2.67,0.524,68.9,48.2 ,1.43 ,1905,5.31,4.02,1.29,CC(S1)=CC2=C1C(C3=CC(C4=CC=C(CCCCCCCCCCCC)S4)=C(C5=CC=C(CCCCCCCCCCCC)S5)S3)=C(C=C(C6=CC=C(C7=C8C(C(N7CC(CC)CCCC)=O)=C(C9=CC=C(C)S9)N(CC(CCCC)CC)C8=O)S6)S%10)C%10=C2C%11=CC(C%12=CC=C(CCCCCCCCCCCC)S%12)=C(C%13=CC=C(CCCCCCCCCCCC)S%13)S%11,CCCCCCCCCCCCc1ccc(-c2cc(-c3c4cc(-c5ccc(C6=C7C(=O)N(CC(CC)CCCC)C(c8ccc(C)s8)=C7C(=O)N6CC(CC)CCCC)s5)sc4c(-c4cc(-c5ccc(CCCCCCCCCCCC)s5)c(-c5ccc(CCCCCCCCCCCC)s5)s4)c4cc(C)sc34)sc2-c2ccc(CCCCCCCCCCCC)s2)s1,128,284,1907.184000000004,11
PHBCDPPF,S470,1.89,1.89,0.88,6.39,0.336,41.0,11.0 ,3.80 ,1849,5.3,3.61,1.73,CC1=CC2=C(C3=C4C5=C6C=C(C7=C(C)C=C(C)C=C7C)C=C5C8=C9C4=C(C(C%10=CC(C%11=CC=C(C(N(CC(CCCCCCCCCC)CCCCCCCC)C%12=O)=C%13C%12=C(C%14=CC=C(C)O%14)N(CC(CCCCCCCCCC)CCCCCCCC)C%13=O)O%11)=C%15)=C%15C9=CC(C%16=C(C)C=C(C)C=C%16C)=C8)C%17=C3C(C2=CC(C%18=C(C)C=C(C)C=C%18C)=C%19)=C%19C%20=C%17C%10=CC(C%21=C(C)C=C(C)C=C%21C)=C%20)C6=C1,CCCCCCCCCCC(CCCCCCCC)CN1C(=O)C2=C(c3ccc(-c4cc5c6cc(-c7c(C)cc(C)cc7C)cc7c8cc(-c9c(C)cc(C)cc9C)cc9c%10cc(C)cc%11c%12cc(-c%13c(C)cc(C)cc%13C)cc%13c%14cc(-c%15c(C)cc(C)cc%15C)cc%15c(c4)c5c4c(c67)c(c98)c(c%10%11)c(c%12%13)c4c%15%14)o3)N(CC(CCCCCCCC)CCCCCCCCCC)C(=O)C2=C1c1ccc(C)o1,140,288,1850.6680000000033,19
PHBCDPPC20,S470,2.12,2.12,0.92,6.53,0.353,24.0,13.0 ,1.90 ,1881,5.32,3.67,1.7,CC1=CC2=C(C3=C4C5=C6C=C(C7=C(C)C=C(C)C=C7C)C=C5C8=C9C4=C(C(C%10=CC(C%11=CC=C(C(N(CC(CCCCCCCC)CCCCCCCCCC)C%12=O)=C%13C%12=C(C%14=CC=C(C)S%14)N(CC(CCCCCCCC)CCCCCCCCCC)C%13=O)S%11)=C%15)=C%15C9=CC(C%16=C(C)C=C(C)C=C%16C)=C8)C%17=C3C(C2=CC(C%18=C(C)C=C(C)C=C%18C)=C%19)=C%19C%20=C%17C%10=CC(C%21=C(C)C=C(C)C=C%21C)=C%20)C6=C1,CCCCCCCCCCC(CCCCCCCC)CN1C(=O)C2=C(c3ccc(-c4cc5c6cc(-c7c(C)cc(C)cc7C)cc7c8cc(-c9c(C)cc(C)cc9C)cc9c%10cc(C)cc%11c%12cc(-c%13c(C)cc(C)cc%13C)cc%13c%14cc(-c%15c(C)cc(C)cc%15C)cc%15c(c4)c5c4c(c67)c(c98)c(c%10%11)c(c%12%13)c4c%15%14)s3)N(CC(CCCCCCCC)CCCCCCCCCC)C(=O)C2=C1c1ccc(C)s1,140,288,1882.8040000000033,19
PIDT-C12NT,S111,5.05,4.88,0.9,10.21,0.55,43.6,17.5 ,2.49 ,1953,5.52,3.88,1.64,CC1=CC(C(C2=CC=C(CCCCCCCC)C=C2)(C3=CC=C(CCCCCCCC)C=C3)C4=CC(C(SC(C5=CC(CCCCCCCCCCCC)=C(C6=CC=C(C7=CC8=C(C=C(C9=CC=C(C%10=C(CCCCCCCCCCCC)C=C(C)S%10)S9)C%11=NSN=C%118)C%12=NSN=C7%12)S6)S5)=C%13)=C%13C%14(C%15=CC=C(CCCCCCCC)C=C%15)C%16=CC=C(CCCCCCCC)C=C%16)=C%14C=C4%17)=C%17S1,CCCCCCCCCCCCc1cc(C)sc1-c1ccc(-c2cc3c(cc(-c4ccc(-c5sc(-c6cc7c(s6)-c6cc8c(cc6C7(c6ccc(CCCCCCCC)cc6)c6ccc(CCCCCCCC)cc6)-c6sc(C)cc6C8(c6ccc(CCCCCCCC)cc6)c6ccc(CCCCCCCC)cc6)cc5CCCCCCCCCCCC)s4)c4nsnc43)c3nsnc23)s1,136,288,1955.1440000000036,15
PIDTCPDT-DFBT,S344,6.46,6.32,0.75,14.59,0.59,42.1,19.6 ,2.15 ,2045,5.05,3.28,1.59,CC1=C(F)C(F)=C(C(S2)=CC3=C2C(S4)=C(C3(C5=CC=C(CCCCCC)C=C5)C6=CC=C(CCCCCC)C=C6)C7=C4C(C8(C9=CC=C(CCCCCC)C=C9)C%10=CC=C(CCCCCC)C=C%10)=C(S7)C(C8=C%11)=CC%12=C%11C(S%13)=C(C%12(C%14=CC=C(CCCCCC)C=C%14)C%15=CC=C(CCCCCC)C=C%15)C%16=C%13C(C(C%17=CC=C(CCCCCC)C=C%17)(C%18=CC=C(CCCCCC)C=C%18)C%19=C%20SC(C)=C%19)=C%20S%16)C%21=NSN=C1%21,CCCCCCc1ccc(C2(c3ccc(CCCCCC)cc3)c3cc4c(cc3-c3sc5c6c(sc5c32)-c2sc(C)cc2C6(c2ccc(CCCCCC)cc2)c2ccc(CCCCCC)cc2)C(c2ccc(CCCCCC)cc2)(c2ccc(CCCCCC)cc2)c2c-4sc3c4c(sc23)-c2sc(-c3c(F)c(F)c(C)c5nsnc35)cc2C4(c2ccc(CCCCCC)cc2)c2ccc(CCCCCC)cc2)cc1,145,291,2047.121000000003,17
P-PDT-IID12DT,S183,3.1,2.26,0.82,6.63,0.57,20.5,13.5 ,1.52 ,1751,5.45,3.85,1.6,CC1=CC2=C(C(C=CC3=C4C=CC5=C3SC(C6=C(CCCCCCCCCCCC)C=C(C7=CC=C(/C(C(N8CC(CCCCCCCCCC)CCCCCCCCCCCC)=O)=C9C(N(CC(CCCCCCCCCCCC)CCCCCCCCCC)C%10=C\9C=CC(C%11=CC(CCCCCCCCCCCC)=C(C)S%11)=C%10)=O)C8=C7)S6)=C5)=C4C=C2)S1,CCCCCCCCCCCCc1cc(-c2ccc3c(c2)N(CC(CCCCCCCCCC)CCCCCCCCCCCC)C(=O)/C3=C2/C(=O)N(CC(CCCCCCCCCC)CCCCCCCCCCCC)c3cc(-c4cc(CCCCCCCCCCCC)c(-c5cc6ccc7c8ccc9cc(C)sc9c8ccc7c6s5)s4)ccc32)sc1C,124,294,1752.9160000000045,9
P2,S476,6.68,6.68,0.92,11.72,0.62,13.0,8.3 ,1.57 ,1829,5.34,3.94,1.08,CC1=C(CCCCCCCCCCCC)C=C(S1)C2=C(N=C(C(N=C(C(CC)CCCCCCCCCCCCCCCC)S3)=C3C4=C5N=C(C(CC)CCCCCCCCCCCCCCCC)S4)C5=N6)C6=C(C7=NSN=C72)C8=CC(CCCCCCCCCCCC)=C(S8)C9=CC%10=C(C(SC(C)=C%11)=C%11[Si]%10(CCCCCCCC)CCCCCCCC)S9,CCCCCCCCCCCCCCCCC(CC)c1nc2c3nc4c(-c5cc(CCCCCCCCCCCC)c(C)s5)c5nsnc5c(-c5cc(CCCCCCCCCCCC)c(-c6cc7c(s6)-c6sc(C)cc6[Si]7(CCCCCCCC)CCCCCCCC)s5)c4nc3c3nc(C(CC)CCCCCCCCCCCCCCCC)sc3c2s1,124,296,1831.1830000000048,10
PTPTPTBT,S343,5.9,5.9,0.76,12.1,0.64,50.7,30.0 ,1.69 ,1875,5.24,3.38,1.73,CC1=CC=C(C2=CC(C(C3=CC=C(OCCCCCCCC)C=C3)(C4=CC=C(OCCCCCCCC)C=C4)C5=C6C=C7C(C(SC8=C9C(CCCCCCCC)(CCCCCCCC)C%10=CC%11=C(C(C%12=CC=C(OCCCCCCCC)C=C%12)(C%13=CC=C(OCCCCCCCC)C=C%13)C%14=C%11SC(C)=C%14)C=C8%10)=C9C7(CCCCCCCC)CCCCCCCC)=C5)=C6S2)C%15=NSN=C1%15,CCCCCCCCOc1ccc(C2(c3ccc(OCCCCCCCC)cc3)c3cc4c(cc3-c3sc(C)cc32)C(CCCCCCCC)(CCCCCCCC)c2c-4sc3c2C(CCCCCCCC)(CCCCCCCC)c2cc4c(cc2-3)C(c2ccc(OCCCCCCCC)cc2)(c2ccc(OCCCCCCCC)cc2)c2cc(-c3ccc(C)c5nsnc35)sc2-4)cc1,134,300,1876.9700000000041,11
P(BDTT-TTBDPPD),S472,5.37,5.21,0.9,8.94,0.67,169.0,0.0 ,3.67 ,1961,5.42,3.36,2.06,CC1=CC2=C(C(C3=CC=C(CC(CC)CCCC)S3)=C(C=C(C4=CC=C(C5=C6C(C(N(CC(CCCCCCCC)CCCCCCCCCC)C6=O)=O)=C(C7=CC(SC(C8=C(C(N(CC(CCCCCCCC)CCCCCCCCCC)C9=O)=O)C9=C(C%10=CC=C(C)S%10)N8CCCCCCCC)=C%11)=C%11S7)N5CCCCCCCC)S4)S%12)C%12=C2C%13=CC=C(CC(CC)CCCC)S%13)S1,CCCCCCCCCCC(CCCCCCCC)CN1C(=O)c2c(c(-c3cc4sc(-c5c6c(c(-c7ccc(-c8cc9c(-c%10ccc(CC(CC)CCCC)s%10)c%10sc(C)cc%10c(-c%10ccc(CC(CC)CCCC)s%10)c9s8)s7)n5CCCCCCCC)C(=O)N(CC(CCCCCCCC)CCCCCCCCCC)C6=O)cc4s3)n(CCCCCCCC)c2-c2ccc(C)s2)C1=O,134,302,1963.2020000000043,11
PHBCDPPDT,S470,2.74,2.74,0.79,10.5,0.331,34.0,13.0 ,2.60 ,2045,5.19,3.63,1.64,CC1=CC2=C(C3=C4C5=C6C=C(C7=C(C)C=C(C)C=C7C)C=C5C8=C9C4=C(C(C%10=CC(C%11=CC=C(C%12=CC=C(C(N(CC(CCCCCCCCCC)CCCCCCCC)C%13=O)=C%14C%13=C(C%15=CC=C(C%16=CC=C(C)S%16)S%15)N(CC(CCCCCCCCCC)CCCCCCCC)C%14=O)S%12)S%11)=C%17)=C%17C9=CC(C%18=C(C)C=C(C)C=C%18C)=C8)C%19=C3C(C2=CC(C%20=C(C)C=C(C)C=C%20C)=C%21)=C%21C%22=C%19C%10=CC(C%23=C(C)C=C(C)C=C%23C)=C%22)C6=C1,CCCCCCCCCCC(CCCCCCCC)CN1C(=O)C2=C(c3ccc(-c4ccc(-c5cc6c7cc(-c8c(C)cc(C)cc8C)cc8c9cc(-c%10c(C)cc(C)cc%10C)cc%10c%11cc(C)cc%12c%13cc(-c%14c(C)cc(C)cc%14C)cc%14c%15cc(-c%16c(C)cc(C)cc%16C)cc%16c(c5)c6c5c(c78)c(c%109)c(c%11%12)c(c%13%14)c5c%16%15)s4)s3)N(CC(CCCCCCCC)CCCCCCCCCC)C(=O)C2=C1c1ccc(-c2ccc(C)s2)s1,150,302,2047.0580000000032,21
PCDPP,S432,9.02,9.02,0.86,16.0,0.65,705.8,136.0 ,5.19 ,1948,5.44,3.89,1.55,CC1=CC=C(C(N(CC(CCCCCC)CCCCCCCC)C2=O)=C3C2=C(C4=CC=C(C5=CC(F)=C(C6=CC=C(C(N(CC(CCCCCC)CCCCCCCC)C7=O)=C8C7=C(C9=CC=C(C%10=CC(N(CC(CC)CCCC)C%11=C%12C=C(F)C(C)=C%11)=C%12C=C%10F)S9)N(CC(CCCCCC)CCCCCCCC)C8=O)S6)C=C5F)S4)N(CC(CCCCCC)CCCCCCCC)C3=O)S1,CCCCCCCCC(CCCCCC)CN1C(=O)C2=C(c3ccc(-c4cc(F)c(-c5ccc(C6=C7C(=O)N(CC(CCCCCC)CCCCCCCC)C(c8ccc(-c9cc%10c(cc9F)c9cc(F)c(C)cc9n%10CC(CC)CCCC)s8)=C7C(=O)N6CC(CCCCCC)CCCCCCCC)s5)cc4F)s3)N(CC(CCCCCC)CCCCCCCC)C(=O)C2=C1c1ccc(C)s1,137,306,1949.9630000000045,8
PinBDFID,S223,0.59,0.59,0.737,1.66,0.486,76.2,33.1 ,2.30 ,1731,5.7,3.8,1.6,O=C1/C(C2=CC=C(C(S3)=CC(CCCCCCCCCC)=C3C(O4)=C(CCCCCCCCCC)C(C4=C5)=CC6=C5C(CCCCCCCCCC)=C(C7=C(CCCCCCCCCC)C=C(C)S7)O6)C=C2N1CC(CCCCCCCC)CCCCCCCCCC)=C8C(N(C[C@@H](CCCCCCCCCC)CCCCCCCC)C9=C/8C=CC(C)=C9)=O,CCCCCCCCCCc1cc(C)sc1-c1oc2cc3c(CCCCCCCCCC)c(-c4sc(-c5ccc6c(c5)N(CC(CCCCCCCC)CCCCCCCCCC)C(=O)/C6=C5/C(=O)N(C[C@H](CCCCCCCC)CCCCCCCCCC)c6cc(C)ccc65)cc4CCCCCCCCCC)oc3cc2c1CCCCCCCCCC,124,306,1732.8760000000048,7
PoutBDFID,S223,0.3,0.3,0.641,1.306,0.36,33.1,17.4 ,1.90 ,1731,5.7,3.8,1.7,O=C1/C(C2=CC=C(C(S3)=C(CCCCCCCCCC)C=C3C(O4)=C(CCCCCCCCCC)C(C4=C5)=CC6=C5C(CCCCCCCCCC)=C(C7=CC(CCCCCCCCCC)=C(C)S7)O6)C=C2N1CC(CCCCCCCC)CCCCCCCCCC)=C8C(N(C[C@@H](CCCCCCCCCC)CCCCCCCC)C9=C/8C=CC(C)=C9)=O,CCCCCCCCCCc1cc(-c2oc3cc4c(CCCCCCCCCC)c(-c5cc(CCCCCCCCCC)c(-c6ccc7c(c6)N(CC(CCCCCCCC)CCCCCCCCCC)C(=O)/C7=C6/C(=O)N(C[C@H](CCCCCCCC)CCCCCCCCCC)c7cc(C)ccc76)s5)oc4cc3c2CCCCCCCCCC)sc1C,124,306,1732.876000000005,7
P(BDTT-BTBDPPD),S462,4.62,4.62,0.9,7.99,0.64,84.6,26.0 ,3.24 ,1987,5.44,3.34,2.1,CC1=CC2=C(C(C3=CC=C(CC(CCCC)CC)S3)=C(C=C(C4=CC=C(C5=C(C(N(CCCCCCCC)C6=O)=O)C6=C(C7=CC=C(C8=CC=C(C9=C(C(N(CCCCCCCC)C%10=O)=O)C%10=C(C%11=CC=C(C)S%11)N9CC(CCCCCCCC)CCCCCCCCCC)S8)S7)N5C[C@@H](CCCCCCCC)CCCCCCCCCC)S4)S%12)C%12=C2C%13=CC=C(CC(CCCC)CC)S%13)S1,CCCCCCCCCCC(CCCCCCCC)Cn1c(-c2ccc(C)s2)c2c(c1-c1ccc(-c3ccc(-c4c5c(c(-c6ccc(-c7cc8c(-c9ccc(CC(CC)CCCC)s9)c9sc(C)cc9c(-c9ccc(CC(CC)CCCC)s9)c8s7)s6)n4C[C@@H](CCCCCCCC)CCCCCCCCCC)C(=O)N(CCCCCCCC)C5=O)s3)s1)C(=O)N(CCCCCCCC)C2=O,136,306,1989.2400000000046,11
TT2,S97,3.4,3.4,0.58,8.54,0.69,127.0,36.3 ,3.50 ,1885,5.43,3.98,1.45,CC1=CC(CCCCCCCCCCCC)=C(C2=NC(SC(C3=C(CCCCCCCCCCCC)C=C(C4=C(CCCCCCCCCCCC)C=C(C5=CC=C6C(N(CC(CCCCCCCC)CCCCCC)C(/C6=C7C(SC(C8=CC(CCCCCCCCCCCC)=C(C)S8)=C9)=C9N(CC(CCCCCC)CCCCCCCC)C\7=O)=O)=C5)S4)S3)=N%10)=C%10S2)S1,CCCCCCCCCCCCc1cc(-c2cc3c(s2)/C(=C2\C(=O)N(CC(CCCCCC)CCCCCCCC)c4cc(-c5cc(CCCCCCCCCCCC)c(-c6cc(CCCCCCCCCCCC)c(-c7nc8sc(-c9sc(C)cc9CCCCCCCCCCCC)nc8s7)s6)s5)ccc42)C(=O)N3CC(CCCCCC)CCCCCCCC)sc1C,129,309,1887.211000000005,8
BT2,S97,4.18,4.18,0.62,10.07,0.67,231.0,59.2 ,3.90 ,1935,5.41,3.92,1.49,CC1=CC(CCCCCCCCCCCC)=C(C2=NC(C=C(SC(C3=C(CCCCCCCCCCCC)C=C(C4=C(CCCCCCCCCCCC)C=C(C5=CC=C6C(N(CC(CCCCCCCC)CCCCCC)C(/C6=C7C(SC(C8=CC(CCCCCCCCCCCC)=C(C)S8)=C9)=C9N(CC(CCCCCC)CCCCCCCC)C\7=O)=O)=C5)S4)S3)=N%10)C%10=C%11)=C%11S2)S1,CCCCCCCCCCCCc1cc(-c2cc3c(s2)/C(=C2\C(=O)N(CC(CCCCCC)CCCCCCCC)c4cc(-c5cc(CCCCCCCCCCCC)c(-c6cc(CCCCCCCCCCCC)c(-c7nc8cc9sc(-c%10sc(C)cc%10CCCCCCCCCCCC)nc9cc8s7)s6)s5)ccc42)C(=O)N3CC(CCCCCC)CCCCCCCC)sc1C,133,315,1937.2710000000047,9
F-BT2,S292,1.66,1.44,0.64,4.48,0.57,134.0,34.4 ,3.90 ,1953,5.44,3.95,1.49,CC1=CC(CCCCCCCCCCCC)=C(C2=NC3=CC(SC(C4=C(CCCCCCCCCCCC)C=C(C5=C(CCCCCCCCCCCC)C=C(C6=CC=C7C(N(CC(CCCCCC)CCCCCCCC)C(/C7=C8C(SC(C9=CC(CCCCCCCCCCCC)=C(C)S9)=C%10)=C%10N(CC(CCCCCC)CCCCCCCC)C\8=O)=O)=C6F)S5)S4)=N%11)=C%11C=C3S2)S1,CCCCCCCCCCCCc1cc(-c2cc3c(s2)/C(=C2\C(=O)N(CC(CCCCCC)CCCCCCCC)c4c2ccc(-c2cc(CCCCCCCCCCCC)c(-c5cc(CCCCCCCCCCCC)c(-c6nc7cc8sc(-c9sc(C)cc9CCCCCCCCCCCC)nc8cc7s6)s5)s2)c4F)C(=O)N3CC(CCCCCC)CCCCCCCC)sc1C,134,315,1955.261000000005,9
P1,S476,7.27,7.27,0.9,12.62,0.64,20.2,10.4 ,1.94 ,1969,5.34,3.88,1.16,CC1=CC2=C(C(OCCCCCCCCCCCC)=C(C=C(C3=C(CCCCCCCCCCCC)C=C(C4=C5C(N=C(C(N=C(C(CC)CCCCCCCCCCCCCCCC)S6)=C6C7=C8N=C(C(CC)CCCCCCCCCCCCCCCC)S7)C8=N5)=C(C9=CC(CCCCCCCCCCCC)=C(C)S9)C%10=NSN=C4%10)S3)S%11)C%11=C2OCCCCCCCCCCCC)S1,CCCCCCCCCCCCCCCCC(CC)c1nc2c3nc4c(-c5cc(CCCCCCCCCCCC)c(C)s5)c5nsnc5c(-c5cc(CCCCCCCCCCCC)c(-c6cc7c(OCCCCCCCCCCCC)c8sc(C)cc8c(OCCCCCCCCCCCC)c7s6)s5)c4nc3c3nc(C(CC)CCCCCCCCCCCCCCCC)sc3c2s1,135,323,1971.333000000005,11
PTPTPTQX,S343,4.7,4.7,0.74,10.2,0.62,54.4,34.0 ,1.60 ,2021,5.21,3.3,1.8,CC1=C(N=C(C2=CC=CC=C2)C(C3=CC=CC=C3)=N4)C4=C(C5=CC(C(C6=CC=C(OCCCCCCCC)C=C6)(C7=CC=C(OCCCCCCCC)C=C7)C8=C9C=C%10C(C(SC%11=C%12C(CCCCCCCC)(CCCCCCCC)C%13=CC%14=C(C(C%15=CC=C(OCCCCCCCC)C=C%15)(C%16=CC=C(OCCCCCCCC)C=C%16)C%17=C%14SC(C)=C%17)C=C%11%13)=C%12C%10(CCCCCCCC)CCCCCCCC)=C8)=C9S5)C=C1,CCCCCCCCOc1ccc(C2(c3ccc(OCCCCCCCC)cc3)c3cc4c(cc3-c3sc(C)cc32)C(CCCCCCCC)(CCCCCCCC)c2c-4sc3c2C(CCCCCCCC)(CCCCCCCC)c2cc4c(cc2-3)C(c2ccc(OCCCCCCCC)cc2)(c2ccc(OCCCCCCCC)cc2)c2cc(-c3ccc(C)c5nc(-c6ccccc6)c(-c6ccccc6)nc35)sc2-4)cc1,147,323,2023.137000000004,13
PIDT-DTQ,S465,6.41,6.41,0.86,11.42,0.658,46.2,22.0 ,2.10 ,2253,5.33,3.28,1.63,CC(C=C1)=C2C(N=C(C3=CC(OCCCCCCCC)=CC=C3)C(C4=CC=CC(OCCCCCCCC)=C4)=N2)=C1C(S5)=CC=C5C(C6=C7N=C(C8=CC=CC(OCCCCCCCC)=C8)C(C9=CC(OCCCCCCCC)=CC=C9)=N6)=CC=C7C%10=CC=C(S%10)C%11=CC%12=C(C%13=CC%14=C(C(SC(C%15=CC=C(C)S%15)=C%16)=C%16C%14(C%17=CC=C(CCCCCC)C=C%17)C%18=CC=C(CCCCCC)C=C%18)C=C%13C%12(C%19=CC=C(CCCCCC)C=C%19)C%20=CC=C(CCCCCC)C=C%20)S%11,CCCCCCCCOc1cccc(-c2nc3c(C)ccc(-c4ccc(-c5ccc(-c6ccc(-c7cc8c(s7)-c7cc9c(cc7C8(c7ccc(CCCCCC)cc7)c7ccc(CCCCCC)cc7)-c7sc(-c8ccc(C)s8)cc7C9(c7ccc(CCCCCC)cc7)c7ccc(CCCCCC)cc7)s6)c6nc(-c7cccc(OCCCCCCCC)c7)c(-c7cccc(OCCCCCCCC)c7)nc56)s4)c3nc2-c2cccc(OCCCCCCCC)c2)c1,163,335,2255.3849999999647,18
PBDT-TTI,S269,3.98,3.98,0.66,11.82,0.52,625.5,139.0 ,4.50 ,2123,5.62,3.99,1.63,O=C(N1CC(CCCCCCCC)CCCCCC)/C(C2=C1C=C(C3=CC(CCCCCCCC)=C(S3)C4=CC(CCCCCCCC)=C(S4)C(S5)=CC=C5C6=CC(C(OC[C@@H](CC)CCCC)=C(SC(C7=CC=C(C8=C(CCCCCCCC)C=C(C9=C(CCCCCCCC)C=C(C)S9)S8)S7)=C%10)C%10=C%11OCC(CC)CCCC)=C%11S6)C=C2)=C%12C(N(CC(CCCCCC)CCCCCCCC)C%13=CC(C)=CC=C%13/%12)=O,CCCCCCCCc1cc(C)sc1-c1cc(CCCCCCCC)c(-c2ccc(-c3cc4c(OCC(CC)CCCC)c5sc(-c6ccc(-c7sc(-c8sc(-c9ccc%10c(c9)N(CC(CCCCCC)CCCCCCCC)C(=O)/C%10=C9/C(=O)N(CC(CCCCCC)CCCCCCCC)c%10cc(C)ccc%109)cc8CCCCCCCC)cc7CCCCCCCC)s6)cc5c(OC[C@@H](CC)CCCC)c4s3)s2)s1,146,336,2125.5179999999873,11
PIDT-DTQ-TT,S430,6.63,6.63,0.83,12.43,0.653,46.0,20.0 ,2.30 ,2309,5.29,3.27,1.6,CC1=CC=C(C2=CC(C(C3=CC=C(CCCCCC)C=C3)(C4=CC=C(CCCCCC)C=C4)C5=C6C=C7C(C(SC(C8=CC=C(C9=C%10C(N=C(C%11=CC(OCCCCCCCC)=CC=C%11)C(C%12=CC=CC(OCCCCCCCC)=C%12)=N%10)=C(C%13=CC(SC(C%14=C(N=C(C%15=CC(OCCCCCCCC)=CC=C%15)C(C%16=CC=CC(OCCCCCCCC)=C%16)=N%17)C%17=C(C)C=C%14)=C%18)=C%18S%13)C=C9)S8)=C%19)=C%19C7(C%20=CC=C(CCCCCC)C=C%20)C%21=CC=C(CCCCCC)C=C%21)=C5)=C6S2)S1,CCCCCCCCOc1cccc(-c2nc3c(C)ccc(-c4cc5sc(-c6ccc(-c7ccc(-c8cc9c(s8)-c8cc%10c(cc8C9(c8ccc(CCCCCC)cc8)c8ccc(CCCCCC)cc8)-c8sc(-c9ccc(C)s9)cc8C%10(c8ccc(CCCCCC)cc8)c8ccc(CCCCCC)cc8)s7)c7nc(-c8cccc(OCCCCCCCC)c8)c(-c8cccc(OCCCCCCCC)c8)nc67)cc5s4)c3nc2-c2cccc(OCCCCCCCC)c2)c1,166,338,2311.4739999999642,19
PIDTBDTID,S423,2.66,2.51,0.87,7.24,0.42,36.9,21.5 ,1.70 ,2229,5.47,3.72,1.75,CC1=CC2=C(C(C=C(C(C3=CC=C(CCCCCC)C=C3)(C4=CC=C(CCCCCC)C=C4)C5=C6SC(C7=CC8=C(C(C9=CC=C(C)S9)=C(C=C(C)S%10)C%10=C8C%11=CC=C(/C=C/C%12=CC=C(C%13=CC(/C(C(N%14CC(CCCCCCCC)CCCCCCCCCC)=O)=C%15C(N(CC(CCCCCCCCCC)CCCCCCCC)C%16=C\%15C=CC=C%16)=O)=C%14C=C%13)S%12)S%11)S7)=C5)C6=C%17)=C%17C2(C%18=CC=C(CCCCCC)C=C%18)C%19=CC=C(CCCCCC)C=C%19)S1,CCCCCCCCCCC(CCCCCCCC)CN1C(=O)/C(=C2/C(=O)N(CC(CCCCCCCC)CCCCCCCCCC)c3ccc(-c4ccc(/C=C/c5ccc(-c6c7cc(-c8cc9c(s8)-c8cc%10c(cc8C9(c8ccc(CCCCCC)cc8)c8ccc(CCCCCC)cc8)-c8sc(C)cc8C%10(c8ccc(CCCCCC)cc8)c8ccc(CCCCCC)cc8)sc7c(-c7ccc(C)s7)c7cc(C)sc67)s5)s4)cc32)c2ccccc21,158,338,2231.537999999963,15
BTT-NTz,S115,2.73,2.73,0.755,5.98,0.605,62.7,39.9 ,1.57 ,2091,5.41,3.73,1.68,CC1=C(CC(CCCCCCCCCCCC)CCCCCCCCCC)C=C(S1)C(C2=NSN=C23)=CC4=C3C=C(C5=NSN=C54)C(S6)=CC(CC(CCCCCCCCCC)CCCCCCCCCCCC)=C6C7=CC(CCCCCCCCCCCC)=C(S7)C8=CC(C9=C%10SC(C(CCCCCCCC)CCCCCCCC)=C9)=C(S8)C%11=C%10C=C(C%12=C(CCCCCCCCCCCC)C=C(C)S%12)S%11,CCCCCCCCCCCCc1cc(C)sc1-c1cc2c3sc(C(CCCCCCCC)CCCCCCCC)cc3c3cc(-c4sc(-c5sc(-c6cc7c(cc(-c8cc(CC(CCCCCCCCCC)CCCCCCCCCCCC)c(C)s8)c8nsnc87)c7nsnc67)cc5CC(CCCCCCCCCC)CCCCCCCCCCCC)cc4CCCCCCCCCCCC)sc3c2s1,142,340,2093.633999999995,12
PIDTI-BT,S441,4.02,4.02,0.82,8.99,0.546,46.3,26.9 ,1.72 ,2095,5.3,3.76,1.65,CC1=CC(N(CC(CCCCCCCCCC)CCCCCCCCCCCC)C2=C3C=C4C(C(C=C(C(C5=CC=C(OCCCCCCCC)C=C5)(C6=CC=C(OCCCCCCCC)C=C6)C7=C8C=C9C(C(SC(C%10=CC=C(C)C%11=NSN=C%11%10)=C%12)=C%12N9CC(CCCCCCCCCCCC)CCCCCCCCCC)=C7)C8=C%13)=C%13C4(C%14=CC=C(OCCCCCCCC)C=C%14)C%15=CC=C(OCCCCCCCC)C=C%15)=C2)=C3S1,CCCCCCCCCCCCC(CCCCCCCCCC)Cn1c2cc3c(cc2c2sc(C)cc21)C(c1ccc(OCCCCCCCC)cc1)(c1ccc(OCCCCCCCC)cc1)c1cc2c(cc1-3)C(c1ccc(OCCCCCCCC)cc1)(c1ccc(OCCCCCCCC)cc1)c1cc3c4sc(-c5ccc(C)c6nsnc56)cc4n(CC(CCCCCCCCCC)CCCCCCCCCCCC)c3cc1-2,151,349,2097.348999999994,13
PIDTI-DTBT,S441,3.72,3.72,0.8,9.07,0.514,122.3,76.9 ,1.59 ,2259,5.26,3.74,1.66,CC1=CC(N(CC(CCCCCCCCCC)CCCCCCCCCCCC)C2=C3C=C4C(C(C=C(C(C5=CC=C(OCCCCCCCC)C=C5)(C6=CC=C(OCCCCCCCC)C=C6)C7=C8C=C9C(C(SC(C%10=CC=C(C%11=CC=C(C%12=CC=C(C)S%12)C%13=NSN=C%13%11)S%10)=C%14)=C%14N9CC(CCCCCCCCCCCC)CCCCCCCCCC)=C7)C8=C%15)=C%15C4(C%16=CC=C(OCCCCCCCC)C=C%16)C%17=CC=C(OCCCCCCCC)C=C%17)=C2)=C3S1,CCCCCCCCCCCCC(CCCCCCCCCC)Cn1c2cc3c(cc2c2sc(C)cc21)C(c1ccc(OCCCCCCCC)cc1)(c1ccc(OCCCCCCCC)cc1)c1cc2c(cc1-3)C(c1ccc(OCCCCCCCC)cc1)(c1ccc(OCCCCCCCC)cc1)c1cc3c4sc(-c5ccc(-c6ccc(-c7ccc(C)s7)c7nsnc67)s5)cc4n(CC(CCCCCCCCCC)CCCCCCCCCCCC)c3cc1-2,161,363,2261.602999999959,15
poly(DPP4T-alt-TBP),S464,4.54,4.54,0.71,10.08,0.633,304.5,150.0 ,2.03 ,2288,5.42,3.9,1.52,CC1=CC=C(C2=C3C(C(N2CC(CCCCCCCCCC)CCCCCCCCCCCC)=O)=C(C4=CC=C(C5=CC=C(C6=CC=C(C7=CC=C(C8=C9C(C(N8CC(CCCCCCCCCC)CCCCCCCCCCCC)=O)=C(C%10=CC=C(C%11=CC=C(C%12=CC=C(C)C=C%12)C=C%11)S%10)N(CC(CCCCCCCCCCCC)CCCCCCCCCC)C9=O)S7)S6)S5)S4)N(CC(CCCCCCCCCCCC)CCCCCCCCCC)C3=O)S1,CCCCCCCCCCCCC(CCCCCCCCCC)CN1C(=O)C2=C(c3ccc(-c4ccc(-c5ccc(-c6ccc(C7=C8C(=O)N(CC(CCCCCCCCCC)CCCCCCCCCCCC)C(c9ccc(-c%10ccc(-c%11ccc(C)cc%11)cc%10)s9)=C8C(=O)N7CC(CCCCCCCCCC)CCCCCCCCCCCC)s6)s5)s4)s3)N(CC(CCCCCCCCCC)CCCCCCCCCCCC)C(=O)C2=C1c1ccc(C)s1,160,382,2289.807999999955,8
PIDTBDT(ID)2,S423,2.5,2.33,0.93,6.34,0.423,13.3,11.7 ,1.10 ,3144,5.53,3.8,1.73,CC1=CC2=C(C(C=C(C(C3=CC=C(CCCCCC)C=C3)(C4=CC=C(CCCCCC)C=C4)C5=C6SC(C7=CC8=C(C(C9=CC=C(/C=C/C%10=CC=C(C%11=CC=C(/C(C(N%12CC(CCCCCCCCCC)CCCCCCCC)=O)=C%13C(N(CC(CCCCCCCC)CCCCCCCCCC)C%14=C\%13C=CC=C%14)=O)C%12=C%11)S%10)S9)=C(C=C(C)S%15)C%15=C8C%16=CC=C(/C=C/C%17=CC=C(C%18=CC(/C(C(N%19CC(CCCCCCCC)CCCCCCCCCC)=O)=C%20C(N(CC(CCCCCCCCCC)CCCCCCCC)C%21=C\%20C=CC=C%21)=O)=C%19C=C%18)S%17)S%16)S7)=C5)C6=C%22)=C%22C2(C%23=CC=C(CCCCCC)C=C%23)C%24=CC=C(CCCCCC)C=C%24)S1,CCCCCCCCCCC(CCCCCCCC)CN1C(=O)/C(=C2/C(=O)N(CC(CCCCCCCC)CCCCCCCCCC)c3ccc(-c4ccc(/C=C/c5ccc(-c6c7cc(-c8cc9c(s8)-c8cc%10c(cc8C9(c8ccc(CCCCCC)cc8)c8ccc(CCCCCC)cc8)-c8sc(C)cc8C%10(c8ccc(CCCCCC)cc8)c8ccc(CCCCCC)cc8)sc7c(-c7ccc(/C=C/c8ccc(-c9ccc%10c(c9)N(CC(CCCCCCCC)CCCCCCCCCC)C(=O)/C%10=C9/C(=O)N(CC(CCCCCCCC)CCCCCCCCCC)c%10ccccc%109)s8)s7)c7cc(C)sc67)s5)s4)cc32)c2ccccc21,224,494,3147.007999999944,18
