Repository: Liu-Group-UF/Machine-Learning-for-Accurate-Optical-Gap-Prediction-in-Conjugated-Polymers

File: 01-database-preprocessing-1203dp-to-1115dp/building-block-donor.csv (part 1 of 8)
Nickname,bandgap(eV),c_smiles,newSMILES,Ref.No,bdt,fluorene,cpdt,tdt,others
P3HT,1.93,CCCCCCc1cc(C)sc1C,Cc1cc(C)c(s1)-c1cc(C)c(s1)-c1cc(C)c(s1)-c1cc(C)c(s1)-c1cc(C)c(s1)-c1cc(C)c(C)s1,S10,0,0,0,0,1
P3HST,1.82,CCCCCCSc1cc(C)sc1C,CSc1cc(sc1C)-c1sc(cc1SC)-c1sc(cc1SC)-c1sc(cc1SC)-c1sc(cc1SC)-c1sc(C)cc1SC,S123,0,0,0,0,1
POPT,1.76,CCCCCCCCc1ccc(-c2cc(C)sc2C)cc1,Cc1cc(c(s1)-c1cc(c(s1)-c1cc(c(s1)-c1cc(c(s1)-c1cc(c(s1)-c1cc(c(C)s1)-c1ccccc1)-c1ccccc1)-c1ccccc1)-c1ccccc1)-c1ccccc1)-c1ccccc1,S126,0,0,0,0,1
PT-C1,1.92,CCCCC(CC)COC(=O)c1cc(C)sc1-c1ccc(C)s1,COC(=O)c1cc(C)sc1-c1ccc(s1)-c1cc(C(=O)OC)c(s1)-c1ccc(s1)-c1cc(C(=O)OC)c(s1)-c1ccc(C)s1,S122,0,0,0,0,1
PT-C2,1.89,CCCCC(CC)COC(=O)c1cc(C)sc1-c1ccc(-c2ccc(C)s2)s1,COC(=O)c1cc(C)sc1-c1ccc(s1)-c1ccc(s1)-c1cc(C(=O)OC)c(s1)-c1ccc(s1)-c1ccc(C)s1,S122,0,0,0,0,1
POPTT,1.93,CCCCCCCCc1ccc(-c2cc(C)sc2-c2ccc(-c3ccc(C)s3)s2)cc1,Cc1ccc(s1)-c1ccc(s1)-c1sc(cc1-c1ccccc1)-c1ccc(s1)-c1ccc(s1)-c1sc(C)cc1-c1ccccc1,S126,0,0,0,0,1
C6-TT,1.9,CCCCCCc1cc(C)sc1-c1ccc(-c2sc(C)cc2CCCCCC)s1,Cc1cc(C)c(s1)-c1ccc(s1)-c1sc(cc1C)-c1cc(C)c(s1)-c1ccc(s1)-c1sc(C)cc1C,S124,0,0,0,0,1
PDHTT,1.96,CCCCCCc1c(C)sc(-c2ccc(-c3ccc(C)s3)s2)c1CCCCCC,Cc1ccc(s1)-c1ccc(s1)-c1sc(c(C)c1C)-c1ccc(s1)-c1ccc(s1)-c1sc(C)c(C)c1C,S380,0,0,0,0,1
PDTPBT-C5,1.43,CCCCCC(CCCCC)n1c2cc(C)sc2c2sc(-c3ccc(C)c4nsnc34)cc21,Cc1cc2n(C)c3cc(sc3c2s1)-c1ccc(-c2cc3n(C)c4cc(sc4c3s2)-c2ccc(C)c3nsnc23)c2nsnc12,S359,0,0,1,0,0
PCV,2.3,C/C=C/c1ccc2c3ccc(C)cc3n(-c3ccc(OCCCCCCCC)cc3)c2c1,COc1ccc(cc1)-n1c2cc(C)ccc2c2ccc(\C=C\c3ccc4c(c3)n(-c3ccc(OC)cc3)c3cc(\C=C\c5ccc6c(c5)n(-c5ccc(OC)cc5)c5cc(\C=C\C)ccc65)ccc43)cc12,S16,0,1,0,0,0
POPQT,1.97,CCCCCCCCc1ccc(-c2cc(C)sc2-c2ccc(-c3ccc(-c4ccc(C)s4)s3)s2)cc1,Cc1ccc(s1)-c1ccc(s1)-c1ccc(s1)-c1sc(cc1-c1ccccc1)-c1ccc(s1)-c1ccc(s1)-c1ccc(s1)-c1sc(C)cc1-c1ccccc1,S126,0,0,0,0,1
PDTPBT-C6,1.42,CCCCCCC(CCCCCC)n1c2cc(C)sc2c2sc(-c3ccc(C)c4nsnc34)cc21,Cc1cc2n(C)c3cc(sc3c2s1)-c1ccc(-c2cc3n(C)c4cc(sc4c3s2)-c2ccc(C)c3nsnc23)c2nsnc12,S359,0,0,1,0,0
O-PBDT,2.21,CCCCC(CC)COc1c2cc(C)sc2c(OCC(CC)CCCC)c2cc(C)sc12,COc1c2cc(C)sc2c(OC)c2cc(sc12)-c1cc2c(OC)c3sc(cc3c(OC)c2s1)-c1cc2c(OC)c3sc(C)cc3c(OC)c2s1,S119,1,0,0,0,0
S-PBDT,2.07,CCCCC(CC)CSc1c2cc(C)sc2c(SCC(CC)CCCC)c2cc(C)sc12,CSc1c2cc(C)sc2c(SC)c2cc(sc12)-c1cc2c(SC)c3sc(cc3c(SC)c2s1)-c1cc2c(SC)c3sc(C)cc3c(SC)c2s1,S119,1,0,0,0,0
P1-0,1.73,CCCCCCCCC(CCCCCC)COc1c(F)c(-c2ccc(C)s2)c2nsnc2c1C,COc1c(C)c2nsnc2c(-c2ccc(s2)-c2c(OC)c(F)c(-c3ccc(s3)-c3c(OC)c(F)c(-c4ccc(C)s4)c4nsnc34)c3nsnc23)c1F,S405,0,0,0,0,1
FEH,1.91,CCCCC(CC)Cc1c(C)sc(-c2cc(F)c(-c3sc(C)cc3F)s2)c1CC(CC)CCCC,Cc1cc(F)c(s1)-c1sc(cc1F)-c1sc(c(C)c1C)-c1cc(F)c(s1)-c1sc(cc1F)-c1sc(C)c(C)c1C,S372,0,0,0,0,1
HEH,1.96,CCCCC(CC)Cc1c(C)sc(-c2ccc(-c3ccc(C)s3)s2)c1CC(CC)CCCC,Cc1ccc(s1)-c1ccc(s1)-c1sc(c(C)c1C)-c1ccc(s1)-c1ccc(s1)-c1sc(C)c(C)c1C,S372,0,0,0,0,1
P3HDTTT,1.9,CCCCCCCCC(CCCCCC)Cc1cc(C)sc1-c1ccc(-c2ccc(C)s2)s1,Cc1ccc(s1)-c1ccc(s1)-c1sc(cc1C)-c1ccc(s1)-c1ccc(s1)-c1sc(C)cc1C,S121,0,0,0,0,1
PDOTT,1.97,CCCCCCCCc1c(C)sc(-c2ccc(-c3ccc(C)s3)s2)c1CCCCCCCC,Cc1ccc(s1)-c1ccc(s1)-c1sc(c(C)c1C)-c1ccc(s1)-c1ccc(s1)-c1sc(C)c(C)c1C,S380,0,0,0,0,1
PCVT,2.2,C/C=C/c1ccc2c3ccc(/C=C/c4ccc(C)s4)cc3n(-c3ccc(OCCCCCCCC)cc3)c2c1,COc1ccc(cc1)-n1c2cc(\C=C\C)ccc2c2ccc(\C=C\c3ccc(\C=C\c4ccc5c(c4)n(-c4ccc(OC)cc4)c4cc(\C=C\c6ccc(C)s6)ccc54)s3)cc12,S16,0,1,0,0,0
PT-C3,1.91,CCCCCCCCC(CCCCCC)COC(=O)c1cc(C)sc1-c1ccc(-c2ccc(C)s2)s1,COC(=O)c1cc(C)sc1-c1ccc(s1)-c1ccc(s1)-c1cc(C(=O)OC)c(s1)-c1ccc(s1)-c1ccc(C)s1,S122,0,0,0,0,1
PBDT[2H]T,2.1,CCCCC(CC)COc1c2cc(-c3ccc(C)s3)sc2c(OCC(CC)CCCC)c2cc(C)sc12,COc1c2cc(sc2c(OC)c2cc(C)sc12)-c1ccc(s1)-c1cc2c(OC)c3sc(cc3c(OC)c2s1)-c1ccc(C)s1,S130,1,0,0,0,0
PBDT[2F]T,2.1,CCCCC(CC)COc1c2cc(-c3sc(C)c(F)c3F)sc2c(OCC(CC)CCCC)c2cc(C)sc12,COc1c2cc(C)sc2c(OC)c2cc(sc12)-c1sc(c(F)c1F)-c1cc2c(OC)c3sc(cc3c(OC)c2s1)-c1sc(C)c(F)c1F,S130,1,0,0,0,0
PGe1-C8,1.33,CCCCCCCC[Ge]1(CCCCCCCC)c2cc(C)sc2-c2sc(-c3ccc(C)c4nsnc34)cc21,Cc1cc2c(s1)-c1sc(cc1[Ge]2(C)C)-c1ccc(-c2cc3c(s2)-c2sc(cc2[Ge]3(C)C)-c2ccc(C)c3nsnc23)c2nsnc12,S311,0,0,0,0,1
PSBTBT,1.45,CCCCC(CC)C[Si]1(CC(CC)CCCC)c2cc(C)sc2-c2sc(-c3ccc(C)c4nsnc34)cc21,Cc1cc2c(s1)-c1sc(cc1[Si]2(C)C)-c1ccc(-c2cc3c(s2)-c2sc(cc2[Si]3(C)C)-c2ccc(C)c3nsnc23)c2nsnc12,S6,0,0,1,0,0
PCPDTBT,1.43,CCCCC(CC)CC1(CC(CC)CCCC)c2cc(C)sc2-c2sc(-c3ccc(C)c4nsnc34)cc21,Cc1cc2c(s1)-c1sc(cc1C2(C)C)-c1ccc(-c2cc3c(s2)-c2sc(cc2C3(C)C)-c2ccc(C)c3nsnc23)c2nsnc12,S3,0,0,1,0,0
PCPDTDFBT,1.51,CCCCC(CC)CC1(CC(CC)CCCC)c2cc(C)sc2-c2sc(-c3c(F)c(F)c(C)c4nsnc34)cc21,Cc1cc2c(s1)-c1sc(cc1C2(C)C)-c1c(F)c(F)c(-c2cc3c(s2)-c2sc(cc2C3(C)C)-c2c(F)c(F)c(C)c3nsnc23)c2nsnc12,S345,0,0,1,0,0
PCPDTFBT,1.44,CCCCC(CC)CC1(CC(CC)CCCC)c2cc(C)sc2-c2sc(-c3cc(F)c(C)c4nsnc34)cc21,Cc1cc2c(s1)-c1sc(cc1C2(C)C)-c1cc(F)c(-c2cc3c(s2)-c2sc(cc2C3(C)C)-c2cc(F)c(C)c3nsnc23)c2nsnc12,S306,0,0,1,0,0
PTTEHV,1.8,C/C=C/c1cc(C[C@H](CC)CCCC)c(-c2nc3sc(-c4sc(C)cc4CC(CC)CCCC)nc3s2)s1,C\C=C\c1cc(C)c(s1)-c1nc2sc(nc2s1)-c1sc(\C=C\c2cc(C)c(s2)-c2nc3sc(nc3s2)-c2sc(C)cc2C)cc1C,S153,0,0,0,0,1
PGeBTBT,1.47,CCCCC(CC)C[Ge]1(C[C@@H](CC)CCCC)c2cc(C)sc2-c2sc(-c3ccc(C)c4nsnc34)cc21,Cc1cc2c(s1)-c1sc(cc1[Ge]2(C)C)-c1ccc(-c2cc3c(s2)-c2sc(cc2[Ge]3(C)C)-c2ccc(C)c3nsnc23)c2nsnc12,S309,0,0,0,0,1
PBTTPD,1.77,CCCCCCCCC(CCCCCCCC)N1C(=O)c2c(C)sc(-c3ccc(-c4ccc(C)s4)s3)c2C1=O,CN1C(=O)c2c(C)sc(-c3ccc(s3)-c3ccc(s3)-c3sc(-c4ccc(s4)-c4ccc(C)s4)c4C(=O)N(C)C(=O)c34)c2C1=O,S301,0,0,0,0,1
PDTPBT-C8,1.41,CCCCCCCCC(CCCCCCCC)n1c2cc(C)sc2c2sc(-c3ccc(C)c4nsnc34)cc21,Cc1cc2n(C)c3cc(sc3c2s1)-c1ccc(-c2cc3n(C)c4cc(sc4c3s2)-c2ccc(C)c3nsnc23)c2nsnc12,S359,0,0,1,0,0
pDSBT-BT,1.7,CCCC[Si]1(CCCC)c2cc(C)sc2-c2sc(-c3ccc(C)c4nsnc34)cc2[Si]1(CCCC)CCCC,Cc1cc2c(s1)-c1sc(cc1[Si](C)(C)[Si]2(C)C)-c1ccc(-c2cc3c(s2)-c2sc(cc2[Si](C)(C)[Si]3(C)C)-c2ccc(C)c3nsnc23)c2nsnc12,S375,0,0,0,0,1
PBTCTO,1.85,CCCCC(CC)COc1c2cc(-c3sc(C)c4c3C(=O)C=C4)sc2c(OCC(CC)CCCC)c2cc(C)sc12,COc1c2cc(C)sc2c(OC)c2cc(sc12)-c1sc(-c2cc3c(OC)c4sc(cc4c(OC)c3s2)-c2sc(C)c3C=CC(=O)c23)c2C=CC(=O)c12,S236,1,0,0,0,0
PBTFDO,1.57,CCCCC(CC)COc1c2cc(-c3sc(C)c4c3C(=O)C(F)(F)C4=O)sc2c(OCC(CC)CCCC)c2cc(C)sc12,COc1c2cc(C)sc2c(OC)c2cc(sc12)-c1sc(-c2cc3c(OC)c4sc(cc4c(OC)c3s2)-c2sc(C)c3C(=O)C(F)(F)C(=O)c23)c2C(=O)C(F)(F)C(=O)c12,S236,1,0,0,0,0
PBDTT,2.13,CCCCC(CC)Cc1ccc(-c2c3cc(C)sc3c(-c3ccc(CC(CC)CCCC)s3)c3cc(C)sc23)s1,Cc1cc2c(-c3cccs3)c3sc(cc3c(-c3cccs3)c2s1)-c1cc2c(-c3cccs3)c3sc(cc3c(-c3cccs3)c2s1)-c1cc2c(-c3cccs3)c3sc(C)cc3c(-c3cccs3)c2s1,S120,1,0,0,0,0
PBDT-3MT,2.07,CCCCC(CC)COc1c2cc(-c3cc(C(=O)OC)c(C)s3)sc2c(OCC(CC)CCCC)c2cc(C)sc12,COC(=O)c1cc(sc1C)-c1cc2c(OC)c3sc(cc3c(OC)c2s1)-c1sc(cc1C(=O)OC)-c1cc2c(OC)c3sc(C)cc3c(OC)c2s1,S128,1,0,0,0,0
PDTBTFV,1.79,CCCCCCCCOc1c(OCCCCCCCC)c(-c2ccc(/C(F)=C(/C)F)s2)c2nsnc2c1-c1ccc(C)s1,COc1c(OC)c(-c2ccc(s2)C(\F)=C(/F)c2ccc(s2)-c2c(OC)c(OC)c(-c3ccc(s3)C(\F)=C(\C)F)c3nsnc23)c2nsnc2c1-c1ccc(C)s1,S381,0,0,0,0,1
PDTBTV,1.69,C/C=C/c1ccc(-c2c(OCCCCCCCC)c(OCCCCCCCC)c(-c3ccc(C)s3)c3nsnc23)s1,COc1c(OC)c(-c2ccc(\C=C\c3ccc(s3)-c3c(OC)c(OC)c(-c4ccc(\C=C\C)s4)c4nsnc34)s2)c2nsnc2c1-c1ccc(C)s1,S381,0,0,0,0,1
PTVTPD,1.77,CCCCCCCCC(CCCCCCCC)N1C(=O)c2c(C)sc(-c3ccc(/C=C/c4ccc(C)s4)s3)c2C1=O,CN1C(=O)c2c(C)sc(-c3ccc(\C=C\c4ccc(s4)-c4sc(-c5ccc(\C=C\c6ccc(C)s6)s5)c5C(=O)N(C)C(=O)c45)s3)c2C1=O,S301,0,0,0,0,1
PBTT-BT (P1),1.75,CCCCCCCCC(CCCCCCCC)c1cc2c3cc(-c4ccc(C)c5nsnc45)sc3c3sc(C)cc3c2s1,Cc1cc2c3cc(sc3c3sc(C)cc3c2s1)-c1ccc(-c2cc3c4sc(C)cc4c4cc(sc4c3s2)-c2ccc(C)c3nsnc23)c2nsnc12,S396,0,0,0,0,1
PNB-3,1.63,CCCCC(CC)COc1cc2c(cc1OCC(CC)CCCC)c1cc(-c3ccc(C)c4nsnc34)sc1c1sc(C)cc21,COc1cc2c3cc(C)sc3c3sc(cc3c2cc1OC)-c1ccc(-c2cc3c(s2)c2sc(cc2c2cc(OC)c(OC)cc32)-c2ccc(C)c3nsnc23)c2nsnc12,S399,0,0,0,0,1
PITFBT,1.8,CCCCC(CC)CC1(CC(CC)CCCC)c2cc(-c3ccc(C)s3)ccc2-c2sc(-c3c(F)cc(C)c4nsnc34)cc21,Cc1ccc(s1)-c1ccc2-c3sc(cc3C(C)(C)c2c1)-c1c(F)cc(-c2ccc(s2)-c2ccc3-c4sc(cc4C(C)(C)c3c2)-c2c(F)cc(C)c3nsnc23)c2nsnc12,S143,0,0,0,0,1
P2,1.96,CCCCC(CC)COc1c2cc(-c3cc(/C=C/c4cccs4)c(C)s3)sc2c(OCC(CC)CCCC)c2cc(C)sc12,COc1c2cc(C)sc2c(OC)c2cc(sc12)-c1cc(\C=C\c2cccs2)c(s1)-c1cc2c(OC)c3sc(cc3c(OC)c2s1)-c1cc(\C=C\c2cccs2)c(C)s1,S127,1,0,0,0,0
PITBT,1.82,CCCCC(CC)CC1(CC(CC)CCCC)c2cc(-c3ccc(C)s3)ccc2-c2sc(-c3ccc(C)c4nsnc34)cc21,Cc1ccc(s1)-c1ccc2-c3sc(cc3C(C)(C)c2c1)-c1ccc(-c2ccc(s2)-c2ccc3-c4sc(cc4C(C)(C)c3c2)-c2ccc(C)c3nsnc23)c2nsnc12,S143,0,0,0,0,1
PBTPDO,1.75,CCCCC(CC)COc1c2cc(-c3sc(C)c4c3C(=O)C(=C(C)C)C4=O)sc2c(OCC(CC)CCCC)c2cc(C)sc12,COc1c2cc(C)sc2c(OC)c2cc(sc12)-c1sc(-c2cc3c(OC)c4sc(cc4c(OC)c3s2)-c2sc(C)c3C(=O)C(=C(C)C)C(=O)c23)c2C(=O)C(=C(C)C)C(=O)c12,S236,1,0,0,0,0
P3,1.9,CCCCC(CC)COc1c2cc(-c3cc(/C=C(\C#N)c4cccs4)c(C)s3)sc2c(OCC(CC)CCCC)c2cc(C)sc12,COc1c2cc(C)sc2c(OC)c2cc(sc12)-c1cc(\C=C(/C#N)c2cccs2)c(s1)-c1cc2c(OC)c3sc(cc3c(OC)c2s1)-c1cc(\C=C(/C#N)c2cccs2)c(C)s1,S127,1,0,0,0,0
PTTIBT,1.68,CCCCCCCCC(CCCCCCCC)n1c2cc(-c3ccc(C)s3)ccc2c2sc(-c3ccc(C)c4nsnc34)cc21,Cc1ccc(s1)-c1ccc2c(c1)n(C)c1cc(sc21)-c1ccc(-c2ccc(s2)-c2ccc3c(c2)n(C)c2cc(sc32)-c2ccc(C)c3nsnc23)c2nsnc12,S500,0,0,0,0,1
PDTPDFBT,1.38,Cc1cc2c(s1)-c1sc(-c3c(F)c(F)c(C)c4nsnc34)cc1OC2(CCC(C)CCCC(C)C)CCC(C)CCCC(C)C,Cc1cc2c(s1)-c1sc(cc1OC2(C)C)-c1c(F)c(F)c(-c2cc3c(s2)-c2sc(cc2OC3(C)C)-c2c(F)c(F)c(C)c3nsnc23)c2nsnc12,S345,0,0,0,0,1
P4TBT,1.88,CCCCC(CC)Cc1ccc(-c2cc(-c3cc(-c4ccc(C[C@@H](CC)CCCC)s4)c(-c4ccc(C)c5nsnc45)s3)sc2C)s1,Cc1sc(cc1-c1cccs1)-c1cc(-c2cccs2)c(s1)-c1ccc(-c2sc(cc2-c2cccs2)-c2cc(-c3cccs3)c(s2)-c2ccc(C)c3nsnc23)c2nsnc12,S29,0,0,0,0,1
PEBT,1.77,CCCCCCCCCCCCc1cc(C)sc1/C=C/c1sc(C)cc1CCCCCCCCCCCC,Cc1cc(C)c(\C=C\c2sc(cc2C)-c2cc(C)c(\C=C\c3sc(cc3C)-c3cc(C)c(\C=C\c4sc(C)cc4C)s3)s2)s1,S383,0,0,0,0,1
PFTTz,2.17,CCCCCCCCc1nc2c(-c3ccc4c(c3)C(CCCCCC)(CCCCCC)c3cc(C)ccc3-4)sc(C)c2s1,Cc1nc2c(sc(C)c2s1)-c1ccc2-c3ccc(cc3C(C)(C)c2c1)-c1sc(-c2ccc3-c4ccc(C)cc4C(C)(C)c3c2)c2nc(C)sc12,S141,0,1,0,0,0
P(PTQD-Th),1.84,CCCCCCCCCCC(CCCCCCCC)CN1C(=O)c2nc3c(nc2C1=O)c1sc(-c2ccc(C)s2)cc1c1cc(C)sc13,CN1C(=O)c2nc3c4sc(C)cc4c4cc(sc4c3nc2C1=O)-c1ccc(s1)-c1cc2c3cc(sc3c3nc4C(=O)N(C)C(=O)c4nc3c2s1)-c1ccc(C)s1,S135,0,0,0,0,1
PBDTS-FBT,1.73,CCCCC(CC)CSc1ccc(-c2c3cc(-c4c(F)c(F)c(C)c5nsnc45)sc3c(-c3ccc(SCC(CC)CCCC)s3)c3cc(C)sc23)s1,CSc1ccc(s1)-c1c2cc(sc2c(-c2ccc(SC)s2)c2cc(C)sc12)-c1c(F)c(F)c(-c2cc3c(-c4ccc(SC)s4)c4sc(cc4c(-c4ccc(SC)s4)c3s2)-c2c(F)c(F)c(C)c3nsnc23)c2nsnc12,S498,1,0,0,0,0
TQ1,1.7,CCCCCCCCOc1cccc(-c2nc3c(C)ccc(-c4ccc(C)s4)c3nc2-c2cccc(OCCCCCCCC)c2)c1,COc1cccc(c1)-c1nc2c(C)ccc(-c3ccc(s3)-c3ccc(-c4ccc(s4)-c4ccc(-c5ccc(C)s5)c5nc(-c6cccc(OC)c6)c(nc45)-c4cccc(OC)c4)c4nc(-c5cccc(OC)c5)c(nc34)-c3cccc(OC)c3)c2nc1-c1cccc(OC)c1,S352,0,0,0,0,1
P(T-QX),1.65,CCCCCCCCOc1ccc(-c2nc3c(C)ccc(-c4ccc(C)s4)c3nc2-c2ccc(OCCCCCCCC)cc2)cc1,COc1ccc(cc1)-c1nc2c(C)ccc(-c3ccc(s3)-c3ccc(-c4ccc(s4)-c4ccc(-c5ccc(C)s5)c5nc(-c6ccc(OC)cc6)c(nc45)-c4ccc(OC)cc4)c4nc(-c5ccc(OC)cc5)c(nc34)-c3ccc(OC)cc3)c2nc1-c1ccc(OC)cc1,S241,0,0,0,0,1
TQF2-1,1.8,CCCCCCCCOc1cccc(-c2nc3c(C)c(F)c(F)c(-c4ccc(C)s4)c3nc2-c2cccc(OCCCCCCCC)c2)c1,COc1cccc(c1)-c1nc2c(C)c(F)c(F)c(-c3ccc(s3)-c3c(F)c(F)c(-c4ccc(s4)-c4c(F)c(F)c(-c5ccc(C)s5)c5nc(-c6cccc(OC)c6)c(nc45)-c4cccc(OC)c4)c4nc(-c5cccc(OC)c5)c(nc34)-c3cccc(OC)c3)c2nc1-c1cccc(OC)c1,S495,0,0,0,0,1
P1,1.37,CCCCCCC(CCCC)Cc1cc(-c2ccc(C)c3nsnc23)sc1-c1sc(C)cc1OCC(CCC)CCCCC,COc1cc(C)sc1-c1sc(cc1C)-c1ccc(-c2cc(OC)c(s2)-c2sc(cc2C)-c2ccc(C)c3nsnc23)c2nsnc12,S416,0,0,0,0,1
PCz,2.0,CCCCCCCCCCCCC(CCCCCCCCCC)Cn1c2cc(C)ccc2c2ccc(C)cc21,Cc1ccc2c(c1)n(C)c1cc(ccc21)-c1ccc2c(c1)n(C)c1cc(ccc21)-c1ccc2c(c1)n(C)c1cc(C)ccc21,S15,0,1,0,0,0
P3,1.46,CCCCCCC(CCCC)Cc1cc(-c2c(F)c(F)c(C)c3nsnc23)sc1-c1sc(C)cc1OCC(CCC)CCCCC,COc1cc(C)sc1-c1sc(cc1C)-c1c(F)c(F)c(-c2cc(OC)c(s2)-c2sc(cc2C)-c2c(F)c(F)c(C)c3nsnc23)c2nsnc12,S416,0,0,0,0,1
P2,1.37,CCCCCCC(CCCC)Cc1cc(-c2c(F)cc(C)c3nsnc23)sc1-c1sc(C)cc1OCC(CCC)CCCCC,COc1cc(C)sc1-c1sc(cc1C)-c1c(F)cc(-c2cc(OC)c(s2)-c2sc(cc2C)-c2c(F)cc(C)c3nsnc23)c2nsnc12,S416,0,0,0,0,1
PCTTz,2.11,CCCCCCCCc1nc2c(-c3ccc4c5ccc(C)cc5n(C(CCCCCC)CCCCCC)c4c3)sc(C)c2s1,Cc1nc2c(sc(C)c2s1)-c1ccc2c(c1)n(C)c1cc(ccc21)-c1sc(-c2ccc3c(c2)n(C)c2cc(C)ccc32)c2nc(C)sc12,S141,0,1,0,0,0
PDDTT,1.99,CCCCCCCCCCCCc1c(C)sc(-c2ccc(-c3ccc(C)s3)s2)c1CCCCCCCCCCCC,Cc1ccc(s1)-c1ccc(s1)-c1sc(c(C)c1C)-c1ccc(s1)-c1ccc(s1)-c1sc(C)c(C)c1C,S380,0,0,0,0,1
F12,1.95,CCCCCCCCCCCCc1c(C)sc(-c2cc(F)c(-c3sc(C)cc3F)s2)c1CCCCCCCCCCCC,Cc1cc(F)c(s1)-c1sc(cc1F)-c1sc(c(C)c1C)-c1cc(F)c(s1)-c1sc(cc1F)-c1sc(C)c(C)c1C,S372,0,0,0,0,1
PBDT-DTBTz,1.97,CCCCCCCCC(CCCCCCCC)n1nc2c(-c3ccc(C)s3)ccc(-c3ccc(-c4cc5cc6sc(C)cc6cc5s4)s3)c2n1,Cc1ccc(s1)-c1ccc(-c2ccc(s2)-c2cc3cc4sc(cc4cc3s2)-c2ccc(s2)-c2ccc(-c3ccc(s3)-c3cc4cc5sc(C)cc5cc4s3)c3nn(C)nc23)c2nn(C)nc12,S213,1,0,0,0,0
P3,2.14,CCCCCCCCC1(CCCCCCCC)c2cc(C)ccc2-c2ccc(-c3sc(C)cc3/C=C/c3ccc(C=C(C#N)C#N)s3)cc21,Cc1cc(\C=C\c2ccc(C=C(C#N)C#N)s2)c(s1)-c1ccc2-c3ccc(cc3C(C)(C)c2c1)-c1cc(\C=C\c2ccc(C=C(C#N)C#N)s2)c(s1)-c1ccc2-c3ccc(C)cc3C(C)(C)c2c1,S367,0,1,0,0,0
PTTIMBI,1.54,CCCCCCCCC(CCCCCCCC)n1c2cc(-c3ccc(C)s3)ccc2c2sc(-c3ccc(C)c4c3=NC(C)(C)N=4)cc21,Cc1ccc(s1)-c1ccc2c(c1)n(C)c1cc(sc21)-c1ccc(-c2ccc(s2)-c2ccc3c(c2)n(C)c2cc(sc32)-c2ccc(C)c3=NC(C)(C)N=c23)c2=NC(C)(C)N=c12,S500,0,0,0,0,1
P1,1.57,CCCCCCCCC(CCCCCCCC)n1c2cc(C)ccc2c2ccc(-c3ccc(-c4nnc(-c5ccc(C)s5)c5nonc45)s3)cc21,Cc1ccc(s1)-c1nnc(-c2ccc(s2)-c2ccc3c(c2)n(C)c2cc(ccc32)-c2ccc(s2)-c2nnc(-c3ccc(s3)-c3ccc4c(c3)n(C)c3cc(C)ccc43)c3nonc23)c2nonc12,S19,0,1,0,0,0
PGFDTBT,1.79,CCCCCCCC[Ge]1(CCCCCCCC)c2ccc(-c3ccc(-c4ccc(-c5ccc(C)s5)c5nsnc45)s3)cc2-c2ccc(C)cc21,Cc1ccc(s1)-c1ccc(-c2ccc(s2)-c2ccc3c(c2)-c2ccc(cc2[Ge]3(C)C)-c2ccc(s2)-c2ccc(-c3ccc(s3)-c3ccc4c(c3)-c3ccc(C)cc3[Ge]4(C)C)c3nsnc23)c2nsnc12,S25,0,0,0,0,1
PF-DTBT,1.85,CCCCC(CC)CC1(CC(CC)CCCC)c2cc(C)ccc2-c2ccc(-c3ccc(-c4ccc(-c5ccc(C)s5)c5nsnc45)s3)cc21,Cc1ccc(s1)-c1ccc(-c2ccc(s2)-c2ccc3-c4ccc(cc4C(C)(C)c3c2)-c2ccc(s2)-c2ccc(-c3ccc(s3)-c3ccc4-c5ccc(C)cc5C(C)(C)c4c3)c3nsnc23)c2nsnc12,S20,0,1,0,0,0
PSiF-DBT,1.82,CCCCCCCC[Si]1(CCCCCCCC)c2cc(C)ccc2-c2ccc(-c3ccc(-c4ccc(-c5ccc(C)s5)c5nsnc45)s3)cc21,Cc1ccc(s1)-c1ccc(-c2ccc(s2)-c2ccc3-c4ccc(cc4[Si](C)(C)c3c2)-c2ccc(s2)-c2ccc(-c3ccc(s3)-c3ccc4-c5ccc(C)cc5[Si](C)(C)c4c3)c3nsnc23)c2nsnc12,S358,0,1,0,0,0
TPO(CO)(2EH/C1),1.79,CCCCC(CC)Cc1ccc(-c2c3cc(-c4sc(C)c5c4C(=O)N(C(C)=O)C5=O)sc3c(-c3ccc(CC(CC)CCCC)s3)c3cc(C)sc23)s1,CC(=O)N1C(=O)c2c(C)sc(-c3cc4c(-c5cccs5)c5sc(cc5c(-c5cccs5)c4s3)-c3sc(-c4cc5c(-c6cccs6)c6sc(C)cc6c(-c6cccs6)c5s4)c4C(=O)N(C(C)=O)C(=O)c34)c2C1=O,S226,1,0,0,0,0
H3,2.03,C/C=C/c1cc2c(OCCCCCCCCCCCC)c3sc(C)cc3c(OCCCCCCCCCCCC)c2s1,COc1c2cc(C)sc2c(OC)c2cc(\C=C\c3cc4c(OC)c5sc(\C=C\c6cc7c(OC)c8sc(\C=C\C)cc8c(OC)c7s6)cc5c(OC)c4s3)sc12,S37,1,0,0,0,0
PBDT-BOZ,1.68,CCCCCC(CCCCC)Oc1c2cc(-c3ccc(C)c4nonc34)sc2c(OC(CCCCC)CCCCC)c2cc(C)sc12,COc1c2cc(sc2c(OC)c2cc(C)sc12)-c1ccc(-c2cc3c(OC)c4sc(cc4c(OC)c3s2)-c2ccc(C)c3nonc23)c2nonc12,S346,1,0,0,0,0
PCDTPX,1.67,CCCCCCCCC(CCCCCCCC)n1c2cc(C)ccc2c2ccc(-c3ccc(-c4cnc(-c5ccc(C)s5)c5nonc45)s3)cc21,Cc1ccc(s1)-c1ncc(-c2ccc(s2)-c2ccc3c(c2)n(C)c2cc(ccc32)-c2ccc(s2)-c2ncc(-c3ccc(s3)-c3ccc4c(c3)n(C)c3cc(C)ccc43)c3nonc23)c2nonc12,S18,0,1,0,0,0
PCDTPT,1.75,CCCCCCCCC(CCCCCCCC)n1c2cc(C)ccc2c2ccc(-c3ccc(-c4cnc(-c5ccc(C)s5)c5nsnc45)s3)cc21,Cc1ccc(s1)-c1ncc(-c2ccc(s2)-c2ccc3c(c2)n(C)c2cc(ccc32)-c2ccc(s2)-c2ncc(-c3ccc(s3)-c3ccc4c(c3)n(C)c3cc(C)ccc43)c3nsnc23)c2nsnc12,S18,0,1,0,0,0
PCzTh-TVDCN,2.05,CCCCCCCCC(CCCCCCCC)n1c2cc(C)ccc2c2ccc(-c3cc(/C=C/c4ccc(C=C(C#N)C#N)s4)c(C)s3)cc21,Cc1sc(cc1\C=C\c1ccc(C=C(C#N)C#N)s1)-c1ccc2c(c1)n(C)c1cc(ccc21)-c1sc(cc1\C=C\c1ccc(C=C(C#N)C#N)s1)-c1ccc2c(c1)n(C)c1cc(C)ccc21,S384,0,1,0,0,0
PBTDN,2.22,CCCCCCCCCCOc1c(C)ccc2c(OCCCCCCCCCC)c(-c3ccc(/C=C/c4ccc(C)s4)s3)ccc12,COc1c(C)ccc2c(OC)c(ccc12)-c1ccc(\C=C\c2ccc(s2)-c2ccc3c(OC)c(ccc3c2OC)-c2ccc(\C=C\c3ccc(C)s3)s2)s1,S125,0,0,0,0,1
PCzDBSe,1.73,CCCCCCCCC(CCCCCCCC)n1c2cc(C)ccc2c2ccc(-c3ccc(-c4ccc(-c5ccc(C)s5)c5n[se]nc45)s3)cc21,Cc1ccc(s1)-c1ccc(-c2ccc(s2)-c2ccc3c(c2)n(C)c2cc(ccc32)-c2ccc(s2)-c2ccc(-c3ccc(s3)-c3ccc4c(c3)n(C)c3cc(C)ccc43)c3n[se]nc23)c2n[se]nc12,S347,0,1,0,0,0
PCDTBT,1.88,CCCCCCCCC(CCCCCCCC)n1c2cc(C)ccc2c2ccc(-c3ccc(-c4ccc(-c5ccc(C)s5)c5nsnc45)s3)cc21,Cc1ccc(s1)-c1ccc(-c2ccc(s2)-c2ccc3c(c2)n(C)c2cc(ccc32)-c2ccc(s2)-c2ccc(-c3ccc(s3)-c3ccc4c(c3)n(C)c3cc(C)ccc43)c3nsnc23)c2nsnc12,S17,0,1,0,0,0
PCDTQx,2.02,CCCCCCCCC(CCCCCCCC)n1c2cc(C)ccc2c2ccc(-c3ccc(-c4ccc(-c5ccc(C)s5)c5nonc45)s3)cc21,Cc1ccc(s1)-c1ccc(-c2ccc(s2)-c2ccc3c(c2)n(C)c2cc(ccc32)-c2ccc(s2)-c2ccc(-c3ccc(s3)-c3ccc4c(c3)n(C)c3cc(C)ccc43)c3nonc23)c2nonc12,S18,0,1,0,0,0
P2,1.91,CCCCCCCCC(CCCCCCCC)n1c2cc(C)ccc2c2ccc(-c3ccc(-c4nnc(-c5ccc(C)s5)c5nccnc45)s3)cc21,Cc1ccc(s1)-c1nnc(-c2ccc(s2)-c2ccc3c(c2)n(C)c2cc(ccc32)-c2ccc(s2)-c2nnc(-c3ccc(s3)-c3ccc4c(c3)n(C)c3cc(C)ccc43)c3nccnc23)c2nccnc12,S19,0,1,0,0,0
P2,1.63,CCCCCCc1cc2c(s1)C(=O)c1c(C)sc(-c3cc4c(s3)-c3sc(C)cc3[Si]4(CC(CC)CCCC)CC(CC)CCCC)c1C2=O,Cc1cc2c(s1)-c1sc(cc1[Si]2(C)C)-c1sc(-c2cc3c(s2)-c2sc(cc2[Si]3(C)C)-c2sc(C)c3c2C(=O)c2cc(C)sc2C3=O)c2c1C(=O)c1cc(C)sc1C2=O,S239,0,0,1,0,0
H6,2.06,CCCCCCCCCCCCOc1c2cc(-c3ccc(C)s3)sc2c(OCCCCCCCCCCCC)c2cc(C)sc12,COc1c2cc(sc2c(OC)c2cc(C)sc12)-c1ccc(s1)-c1cc2c(OC)c3sc(cc3c(OC)c2s1)-c1ccc(C)s1,S37,1,0,0,0,0
PBDTNTDO-2,1.83,CCCCC(CC)COc1c2cc(-c3sc(C)c4c3C(=O)c3ccc(C(C)(C)C)cc3C4=O)sc2c(OCC(CC)CCCC)c2cc(C)sc12,COc1c2cc(C)sc2c(OC)c2cc(sc12)-c1sc(-c2cc3c(OC)c4sc(cc4c(OC)c3s2)-c2sc(C)c3c2C(=O)c2ccc(C)cc2C3=O)c2c1C(=O)c1ccc(C)cc1C2=O,S386,1,0,0,0,0
PBTADN,2.02,CCCCCCCCCCOc1c(C)ccc2c(OCCCCCCCCCC)c(-c3ccc(/C=C(\C#N)c4ccc(C)s4)s3)ccc12,COc1c(C)ccc2c(OC)c(ccc12)-c1ccc(\C=C(/C#N)c2ccc(s2)-c2ccc3c(OC)c(ccc3c2OC)-c2ccc(\C=C(/C#N)c3ccc(C)s3)s2)s1,S125,0,0,0,0,1
P(PTQD-2Th),1.7,CCCCCCCCCCC(CCCCCCCC)CN1C(=O)c2nc3c(nc2C1=O)c1sc(-c2ccc(-c4ccc(C)s4)s2)cc1c1cc(C)sc13,CN1C(=O)c2nc3c4sc(C)cc4c4cc(sc4c3nc2C1=O)-c1ccc(s1)-c1ccc(s1)-c1cc2c3cc(sc3c3nc4C(=O)N(C)C(=O)c4nc3c2s1)-c1ccc(s1)-c1ccc(C)s1,S135,0,0,0,0,1
P-Ge,1.69,CCCCCCCCN1C(=O)c2c(C)sc(-c3cc4c(s3)-c3sc(C)cc3[Ge]4(CC(CC)CCCC)C[C@@H](CC)CCCC)c2C1=O,CN1C(=O)c2c(C)sc(-c3cc4c(s3)-c3sc(cc3[Ge]4(C)C)-c3sc(-c4cc5c(s4)-c4sc(C)cc4[Ge]5(C)C)c4C(=O)N(C)C(=O)c34)c2C1=O,S310,0,0,0,0,1
PDTSTPD,1.69,CCCCCCCCN1C(=O)c2c(C)sc(-c3cc4c(s3)-c3sc(C)cc3[Si]4(CC(CC)CCCC)CC(CC)CCCC)c2C1=O,CN1C(=O)c2c(C)sc(-c3cc4c(s3)-c3sc(cc3[Si]4(C)C)-c3sc(-c4cc5c(s4)-c4sc(C)cc4[Si]5(C)C)c4C(=O)N(C)C(=O)c34)c2C1=O,S36,0,0,1,0,0
PBTCT,2.18,CCCCC(CC)COc1c2cc(-c3sc(C)c4c3CC(C(=O)OCC)(C(=O)OCC)C4)sc2c(OCC(CC)CCCC)c2cc(C)sc12,COC(=O)C1(Cc2c(C)sc(c2C1)-c1cc2c(OC)c3sc(cc3c(OC)c2s1)-c1sc(c2CC(Cc12)(C(=O)OC)C(=O)OC)-c1cc2c(OC)c3sc(C)cc3c(OC)c2s1)C(=O)OC,S236,1,0,0,0,0
P2,2.1,CCCCCCc1c(C)sc(-c2nnc(-c3sc(-c4ccc(C)s4)c(CCCCCC)c3CCCCCC)s2)c1CCCCCC,Cc1ccc(s1)-c1sc(c(C)c1C)-c1nnc(s1)-c1sc(c(C)c1C)-c1ccc(s1)-c1sc(c(C)c1C)-c1nnc(s1)-c1sc(C)c(C)c1C,S369,0,0,0,0,1
PCDTTPP,1.89,CCCCCCCCC(CCCCCCCC)n1c2cc(C)ccc2c2ccc(-c3ccc(-c4cnc(-c5ccc(C)s5)c5nccnc45)s3)cc21,Cc1ccc(s1)-c1ncc(-c2ccc(s2)-c2ccc3c(c2)n(C)c2cc(ccc32)-c2ccc(s2)-c2ncc(-c3ccc(s3)-c3ccc4c(c3)n(C)c3cc(C)ccc43)c3nccnc23)c2nccnc12,S18,0,1,0,0,0
P1,2.29,CCCCCCc1c(C)sc(-c2nnc(-c3sc(-c4ccc(C)s4)c(CCCCCC)c3CCCCCC)o2)c1CCCCCC,Cc1ccc(s1)-c1sc(c(C)c1C)-c1nnc(o1)-c1sc(c(C)c1C)-c1ccc(s1)-c1sc(c(C)c1C)-c1nnc(o1)-c1sc(C)c(C)c1C,S369,0,0,0,0,1
PSBTSPD-C8 (P9),1.68,CCCCCCCCN1C(=O)c2c(C)[se]c(-c3cc4c(s3)-c3sc(C)cc3[Si]4(CC(CC)CCCC)CC(CC)CCCC)c2C1=O,CN1C(=O)c2c(C)[se]c(-c3cc4c(s3)-c3sc(cc3[Si]4(C)C)-c3[se]c(-c4cc5c(s4)-c4sc(C)cc4[Si]5(C)C)c4C(=O)N(C)C(=O)c34)c2C1=O,S134,0,0,1,0,0
PTPDSi-C8,1.73,CCCCC(CC)CN1C(=O)c2c(C)sc(-c3cc4c(s3)-c3sc(C)cc3[Si]4(CC(CC)CCCC)C[C@@H](CC)CCCC)c2C1=O,CN1C(=O)c2c(C)sc(-c3cc4c(s3)-c3sc(cc3[Si]4(C)C)-c3sc(-c4cc5c(s4)-c4sc(C)cc4[Si]5(C)C)c4C(=O)N(C)C(=O)c34)c2C1=O,S308,0,0,1,0,0
BDF(2EH/C7),1.97,CCCCCCCN1C(=O)c2c(C)sc(-c3cc4c(OCC(CC)CCCC)c5oc(C)cc5c(OCC(CC)CCCC)c4o3)c2C1=O,COc1c2cc(oc2c(OC)c2cc(C)oc12)-c1sc(-c2cc3c(OC)c4oc(cc4c(OC)c3o2)-c2sc(C)c3C(=O)N(C)C(=O)c23)c2C(=O)N(C)C(=O)c12,S279,1,0,0,0,0
PDTC,1.67,CCCCCCCCN1C(=O)c2c(C)sc(-c3cc4c(s3)-c3sc(C)cc3C4(CC(CC)CCCC)CC(CC)CCCC)c2C1=O,CN1C(=O)c2c(C)sc(-c3cc4c(s3)-c3sc(cc3C4(C)C)-c3sc(-c4cc5c(s4)-c4sc(C)cc4C5(C)C)c4C(=O)N(C)C(=O)c34)c2C1=O,S360,0,0,1,0,0
P-Si,1.73,CCCCCCCCN1C(=O)c2c(C)sc(-c3cc4c(s3)-c3sc(C)cc3[Si]4(CC(CC)CCCC)C[C@@H](CC)CCCC)c2C1=O,CN1C(=O)c2c(C)sc(-c3cc4c(s3)-c3sc(cc3[Si]4(C)C)-c3sc(-c4cc5c(s4)-c4sc(C)cc4[Si]5(C)C)c4C(=O)N(C)C(=O)c34)c2C1=O,S310,0,0,1,0,0
PBDFTT-CF-O,1.51,CCCCC(CC)COc1c2cc(-c3sc(C)c4c(F)c(C(=O)C(CC)CCCC)sc34)oc2c(OCC(CC)CCCC)c2cc(C)oc12,COc1c2cc(oc2c(OC)c2cc(C)oc12)-c1sc(-c2cc3c(OC)c4oc(cc4c(OC)c3o2)-c2sc(C)c3c(F)c(sc23)C(C)=O)c2c(F)c(sc12)C(C)=O,S277,1,0,0,0,0
PtFBTPDTS,1.39,CCCCCCCC[Si]1(CCCCCCCC)C2=C(SC(=C2)c2cc3-c4cc(F)ccc4\C(=C4\c5ccc(F)cc5-c5cc(C)sc45)c3s2)c2sc(C)cc12,Cc1cc2-c3cc(F)ccc3\C(=C3\c4ccc(F)cc4-c4cc(sc34)C3=CC4=C(S3)C3=C(C=C(S3)c3cc5-c6cc(F)ccc6\C(=C6\c7ccc(F)cc7-c7cc(sc67)C6=CC7=C(S6)c6sc(C)cc6[Si]7(C)C)c5s3)[Si]4(C)C)c2s1,S444,0,0,1,0,0
PBDFTT-CF,1.52,CCCCCCCCOc1c2cc(-c3sc(C)c4sc(C(=O)C(CC)CCCC)c(F)c34)oc2c(OCCCCCCCC)c2cc(C)oc12,COc1c2cc(oc2c(OC)c2cc(C)oc12)-c1sc(-c2cc3c(OC)c4oc(cc4c(OC)c3o2)-c2sc(C)c3sc(C(C)=O)c(F)c23)c2sc(C(C)=O)c(F)c12,S276,1,0,0,0,0
PBTIGe-C6,1.75,CCCCCCn1c(=O)c2cc(C)sc2c2sc(-c3cc4c(s3)-c3sc(C)cc3[Ge]4(CC(CC)CCCC)C[C@@H](CC)CCCC)cc2c1=O,Cc1cc2c(s1)-c1sc(cc1[Ge]2(C)C)-c1cc2c(s1)c1sc(cc1c(=O)n(C)c2=O)-c1cc2c(s1)-c1sc(cc1[Ge]2(C)C)-c1cc2c(s1)c1sc(C)cc1c(=O)n(C)c2=O,S308,0,0,0,0,1
PBDFTT-C,1.48,CCCCC(CC)COc1c2cc(-c3sc(C)c4sc(C(=O)C(CC)CCCC)cc34)oc2c(OCC(CC)CCCC)c2cc(C)oc12,COc1c2cc(oc2c(OC)c2cc(C)oc12)-c1sc(-c2cc3c(OC)c4oc(cc4c(OC)c3o2)-c2sc(C)c3sc(cc23)C(C)=O)c2sc(cc12)C(C)=O,S395,1,0,0,0,0
PBTTz,1.73,CCCCCCCCc1nc2c(-c3cc4c(OCC(CC)CCCC)c5sc(C)cc5c(OCC(CC)CCCC)c4s3)sc(C)c2s1,COc1c2cc(C)sc2c(OC)c2cc(sc12)-c1sc(-c2cc3c(OC)c4sc(cc4c(OC)c3s2)-c2sc(C)c3sc(C)nc23)c2sc(C)nc12,S141,1,0,0,0,0
PCDTBX,1.87,CCCCCCCCC(CCCCCCCC)n1c2cc(C)ccc2c2ccc(-c3ccc(-c4ccc(-c5ccc(C)s5)c5nccnc45)s3)cc21,Cc1ccc(s1)-c1ccc(-c2ccc(s2)-c2ccc3c(c2)n(C)c2cc(ccc32)-c2ccc(s2)-c2ccc(-c3ccc(s3)-c3ccc4c(c3)n(C)c3cc(C)ccc43)c3nccnc23)c2nccnc12,S18,0,1,0,0,0
PBTISi-C6,1.75,CCCCCCn1c(=O)c2cc(C)sc2c2sc(-c3cc4c(s3)-c3sc(C)cc3[Si]4(CC(CC)CCCC)C[C@@H](CC)CCCC)cc2c1=O,Cc1cc2c(s1)-c1sc(cc1[Si]2(C)C)-c1cc2c(s1)c1sc(cc1c(=O)n(C)c2=O)-c1cc2c(s1)-c1sc(cc1[Si]2(C)C)-c1cc2c(s1)c1sc(C)cc1c(=O)n(C)c2=O,S308,0,0,1,0,0
PBDTTT-C,1.61,CCCCC(CC)COc1c2cc(-c3sc(C)c4sc(C(=O)C(CC)CCCC)cc34)sc2c(OCC(CC)CCCC)c2cc(C)sc12,COc1c2cc(sc2c(OC)c2cc(C)sc12)-c1sc(-c2cc3c(OC)c4sc(cc4c(OC)c3s2)-c2sc(C)c3sc(cc23)C(C)=O)c2sc(cc12)C(C)=O,S32,1,0,0,0,0
PBDFTT-C,1.53,CCCCCCCCOc1c2cc(-c3sc(C)c4sc(C(=O)C(CC)CCCC)cc34)oc2c(OCCCCCCCC)c2cc(C)oc12,COc1c2cc(oc2c(OC)c2cc(C)oc12)-c1sc(-c2cc3c(OC)c4oc(cc4c(OC)c3o2)-c2sc(C)c3sc(cc23)C(C)=O)c2sc(cc12)C(C)=O,S276,1,0,0,0,0
PBDTTT-CF,1.65,CCCCCCCC(=O)c1sc2c(-c3cc4c(OCC(CC)CCCC)c5sc(C)cc5c(OCC(CC)CCCC)c4s3)sc(C)c2c1F,COc1c2cc(sc2c(OC)c2cc(C)sc12)-c1sc(-c2cc3c(OC)c4sc(cc4c(OC)c3s2)-c2sc(C)c3c(F)c(sc23)C(C)=O)c2c(F)c(sc12)C(C)=O,S5,1,0,0,0,0
PBDTTT-C,1.6,CCCCC(CC)COc1c2cc(-c3sc(C)c4cc(C(=O)C(CC)CCCC)sc34)sc2c(OCC(CC)CCCC)c2cc(C)sc12,COc1c2cc(sc2c(OC)c2cc(C)sc12)-c1sc(-c2cc3c(OC)c4sc(cc4c(OC)c3s2)-c2sc(C)c3cc(sc23)C(C)=O)c2cc(sc12)C(C)=O,S187,1,0,0,0,0
PDTP,1.59,CCCCCCCCN1C(=O)c2c(C)sc(-c3cc4c(s3)c3sc(C)cc3n4C(CC(CC)CCCC)CC(CC)CCCC)c2C1=O,CN1C(=O)c2c(C)sc(-c3cc4n(C)c5cc(sc5c4s3)-c3sc(-c4cc5n(C)c6cc(C)sc6c5s4)c4C(=O)N(C)C(=O)c34)c2C1=O,S360,0,0,1,0,0
P1,2.07,CCCCCCCCCCc1ccc(C#Cc2c3cc(C)oc3c(C#Cc3ccc(CCCCCCCCCC)cc3)c3cc(C)oc23)cc1,Cc1cc2c(C#Cc3ccccc3)c3oc(cc3c(C#Cc3ccccc3)c2o1)-c1cc2c(C#Cc3ccccc3)c3oc(cc3c(C#Cc3ccccc3)c2o1)-c1cc2c(C#Cc3ccccc3)c3oc(C)cc3c(C#Cc3ccccc3)c2o1,S273,1,0,0,0,0
P1,1.78,CCCCCCc1cc2c(s1)C(=O)c1c(C)sc(-c3cc4c(OCC(CC)CCCC)c5sc(C)cc5c(OCC(CC)CCCC)c4s3)c1C2=O,COc1c2cc(C)sc2c(OC)c2cc(sc12)-c1sc(-c2cc3c(OC)c4sc(cc4c(OC)c3s2)-c2sc(C)c3c2C(=O)c2cc(C)sc2C3=O)c2c1C(=O)c1cc(C)sc1C2=O,S239,1,0,0,0,0
PK,1.31,CCCCCCCCSc1cc(-c2cc(SCCCCCCCC)c(-c3sc(C)c4cc(C(=O)CCCCCCCC)sc34)s2)sc1C,CSc1cc(sc1C)-c1cc(SC)c(s1)-c1sc(-c2sc(cc2SC)-c2cc(SC)c(s2)-c2sc(C)c3cc(sc23)C(C)=O)c2cc(sc12)C(C)=O,S374,0,0,0,0,1
PSB-CPDTO (P2),1.72,CCCCCCCC(=O)c1cc2c(s1)-c1c(C)sc(-c3cc4c(s3)-c3sc(C)cc3[Si]4(CC(CC)CCCC)CC(CC)CCCC)c1C2=O,CC(=O)c1cc2C(=O)c3c(sc(C)c3-c2s1)-c1cc2c(s1)-c1sc(cc1[Si]2(C)C)-c1sc(-c2cc3c(s2)-c2sc(C)cc2[Si]3(C)C)c2C(=O)c3cc(sc3-c12)C(C)=O,S202,0,0,1,0,0
PDTSNTDO.,1.65,CCCCCCc1ccc2c(c1)C(=O)c1c(C)sc(-c3cc4c(s3)-c3sc(C)cc3[Si]4(C(CC)CCCCC)C(CC)CCCCC)c1C2=O,Cc1cc2c(s1)-c1sc(cc1[Si]2(C)C)-c1sc(-c2cc3c(s2)-c2sc(cc2[Si]3(C)C)-c2sc(C)c3c2C(=O)c2ccc(C)cc2C3=O)c2c1C(=O)c1ccc(C)cc1C2=O,S357,0,0,1,0,0
PQT-12,1.93,CCCCCCCCCCCCc1cc(C)sc1-c1ccc(-c2ccc(-c3sc(C)cc3CCCCCCCCCCCC)s2)s1,Cc1cc(C)c(s1)-c1ccc(s1)-c1ccc(s1)-c1sc(cc1C)-c1cc(C)c(s1)-c1ccc(s1)-c1ccc(s1)-c1sc(C)cc1C,S11,0,0,0,0,1
TP1,1.61,CCCCC(CC)CC1(CC(CC)CCCC)c2cc(C)ccc2-c2ccc(-c3ccc(-c4sc(-c5ccc(C)s5)c5nc(C)c(C)nc45)s3)cc21,Cc1ccc(s1)-c1sc(-c2ccc(s2)-c2ccc3-c4ccc(cc4C(C)(C)c3c2)-c2ccc(s2)-c2sc(-c3ccc(s3)-c3ccc4-c5ccc(C)cc5C(C)(C)c4c3)c3nc(C)c(C)nc23)c2nc(C)c(C)nc12,S20,0,1,0,0,0
TPO(CO)(2EH/C3),1.79,CCCCC(CC)Cc1ccc(-c2c3cc(-c4sc(C)c5c4C(=O)N(C(=O)CCC)C5=O)sc3c(-c3ccc(CC(CC)CCCC)s3)c3cc(C)sc23)s1,CC(=O)N1C(=O)c2c(C)sc(-c3cc4c(-c5cccs5)c5sc(cc5c(-c5cccs5)c4s3)-c3sc(-c4cc5c(-c6cccs6)c6sc(C)cc6c(-c6cccs6)c5s4)c4C(=O)N(C(C)=O)C(=O)c34)c2C1=O,S226,1,0,0,0,0
P2,1.68,CCCCCCc1nc(-c2nc(CCCCCC)c(-c3ccc(-c4cc5c(s4)c4sc(C)cc4n5CC(CC)CCCC)s3)s2)sc1-c1ccc(C)s1,Cc1ccc(s1)-c1sc(nc1C)-c1nc(C)c(s1)-c1ccc(s1)-c1cc2n(C)c3cc(sc3c2s1)-c1ccc(s1)-c1sc(nc1C)-c1nc(C)c(s1)-c1ccc(s1)-c1cc2n(C)c3cc(C)sc3c2s1,S355,0,0,1,0,0
P1,1.72,CCCCCCCCCCc1ccc(C#Cc2c3cc(C)sc3c(C#Cc3ccc(CCCCCCCCCC)cc3)c3cc(C)sc23)cc1,Cc1cc2c(C#Cc3ccccc3)c3sc(cc3c(C#Cc3ccccc3)c2s1)-c1cc2c(C#Cc3ccccc3)c3sc(cc3c(C#Cc3ccccc3)c2s1)-c1cc2c(C#Cc3ccccc3)c3sc(C)cc3c(C#Cc3ccccc3)c2s1,S272,1,0,0,0,0
PBDTTPD,1.8,CCCCCCCCN1C(=O)c2c(C)sc(-c3cc4c(OCC(CC)CCCC)c5sc(C)cc5c(OC[C@@H](CC)CCCC)c4s3)c2C1=O,COc1c2cc(sc2c(OC)c2cc(C)sc12)-c1sc(-c2cc3c(OC)c4sc(cc4c(OC)c3s2)-c2sc(C)c3C(=O)N(C)C(=O)c23)c2C(=O)N(C)C(=O)c12,S155,1,0,0,0,0
BDT(2EH/C8),1.85,CCCCCCCCN1C(=O)c2c(C)sc(-c3cc4c(OCC(CC)CCCC)c5sc(C)cc5c(OCC(CC)CCCC)c4s3)c2C1=O,COc1c2cc(sc2c(OC)c2cc(C)sc12)-c1sc(-c2cc3c(OC)c4sc(cc4c(OC)c3s2)-c2sc(C)c3C(=O)N(C)C(=O)c23)c2C(=O)N(C)C(=O)c12,S279,1,0,0,0,0
H9,1.05,CCCCCCCCCCCCOc1c2cc(-c3sc(C)c4nccnc34)sc2c(OCCCCCCCCCCCC)c2cc(C)sc12,COc1c2cc(sc2c(OC)c2cc(C)sc12)-c1sc(-c2cc3c(OC)c4sc(cc4c(OC)c3s2)-c2sc(C)c3nccnc23)c2nccnc12,S37,1,0,0,0,0
PTB3,1.63,CCCCCCCCc1c2cc(-c3sc(C)c4cc(C(=O)OCC(CC)CCCC)sc34)sc2c(CCCCCCCC)c2cc(C)sc12,COC(=O)c1cc2c(C)sc(-c3cc4c(C)c5sc(cc5c(C)c4s3)-c3sc(-c4cc5c(C)c6sc(C)cc6c(C)c5s4)c4sc(cc34)C(=O)OC)c2s1,S48,1,0,0,0,0
PPB2,1.84,CCCCC(CC)COc1c2cc(-c3sc(C)c4c3C(=O)N(CC(CC)CCCC)C4=O)sc2c(OCC(CC)CCCC)c2cc(C)sc12,COc1c2cc(sc2c(OC)c2cc(C)sc12)-c1sc(-c2cc3c(OC)c4sc(cc4c(OC)c3s2)-c2sc(C)c3C(=O)N(C)C(=O)c23)c2C(=O)N(C)C(=O)c12,S235,1,0,0,0,0
PEBTBT,1.37,CCCCCCCCCCCCc1cc(C)sc1/C=C/c1sc(-c2ccc(C)c3nsnc23)cc1CCCCCCCCCCCC,Cc1cc(C)c(\C=C\c2sc(cc2C)-c2ccc(-c3cc(C)c(\C=C\c4sc(cc4C)-c4ccc(C)c5nsnc45)s3)c3nsnc23)s1,S383,0,0,0,0,1
PE,1.31,CCCCCCCCOC(=O)c1cc2c(C)sc(-c3sc(-c4cc(SCCCCCCCC)c(C)s4)cc3SCCCCCCCC)c2s1,COC(=O)c1cc2c(C)sc(-c3sc(cc3SC)-c3cc(SC)c(s3)-c3sc(-c4sc(cc4SC)-c4cc(SC)c(C)s4)c4sc(cc34)C(=O)OC)c2s1,S374,0,0,0,0,1
PTVtBBO,2.04,C/C=C/c1sc(/C=C/c2nc3cc4oc(C)nc4cc3o2)c(CCCCCCCCCCCC)c1CCCCCCCCCCCC,C\C=C\c1sc(\C=C\c2nc3cc4oc(\C=C\c5sc(\C=C\c6nc7cc8oc(C)nc8cc7o6)c(C)c5C)nc4cc3o2)c(C)c1C,S382,0,0,0,0,1
H7,1.7,CCCCCCCCCCCCOc1c2cc(-c3ccc(C)c4nsnc34)sc2c(OCCCCCCCCCCCC)c2cc(C)sc12,COc1c2cc(sc2c(OC)c2cc(C)sc12)-c1ccc(-c2cc3c(OC)c4sc(cc4c(OC)c3s2)-c2ccc(C)c3nsnc23)c2nsnc12,S37,1,0,0,0,0
P4TDTBT,1.6,CCCCC(CC)Cc1ccc(-c2cc(-c3cc(-c4ccc(C[C@@H](CC)CCCC)s4)c(-c4ccc(-c5ccc(-c6ccc(C)s6)c6nsnc56)s4)s3)sc2C)s1,Cc1ccc(s1)-c1ccc(-c2ccc(s2)-c2sc(cc2-c2cccs2)-c2cc(-c3cccs3)c(s2)-c2ccc(s2)-c2ccc(-c3ccc(s3)-c3sc(cc3-c3cccs3)-c3cc(c(C)s3)-c3cccs3)c3nsnc23)c2nsnc12,S29,0,0,0,0,1
PTVcBBO,2.17,C/C=C/c1sc(/C=C/c2nc3cc4nc(C)oc4cc3o2)c(CCCCCCCCCCCC)c1CCCCCCCCCCCC,C\C=C\c1sc(\C=C\c2nc3cc4nc(\C=C\c5sc(\C=C\c6nc7cc8nc(C)oc8cc7o6)c(C)c5C)oc4cc3o2)c(C)c1C,S382,0,0,0,0,1
H11,1.52,CCCCCCCCCCCCOc1c2cc(-c3ccc(C)c4n[se]nc34)sc2c(OCCCCCCCCCCCC)c2cc(C)sc12,COc1c2cc(sc2c(OC)c2cc(C)sc12)-c1ccc(-c2cc3c(OC)c4sc(cc4c(OC)c3s2)-c2ccc(C)c3n[se]nc23)c2n[se]nc12,S37,1,0,0,0,0
BDF(2EH/C8),1.97,CCCCCCCCN1C(=O)c2c(C)sc(-c3cc4c(OCC(CC)CCCC)c5oc(C)cc5c(OCC(CC)CCCC)c4o3)c2C1=O,COc1c2cc(oc2c(OC)c2cc(C)oc12)-c1sc(-c2cc3c(OC)c4oc(cc4c(OC)c3o2)-c2sc(C)c3C(=O)N(C)C(=O)c23)c2C(=O)N(C)C(=O)c12,S279,1,0,0,0,0
PFDTMBI,1.64,CCCCC(CC)CC1(CC(CC)CCCC)c2cc(C)ccc2-c2ccc(-c3ccc(-c4ccc(-c5ccc(C)s5)c5c4=NC(C)(C)N=5)s3)cc21,Cc1ccc(s1)-c1ccc(-c2ccc(s2)-c2ccc3-c4ccc(cc4C(C)(C)c3c2)-c2ccc(s2)-c2ccc(-c3ccc(s3)-c3ccc4-c5ccc(C)cc5C(C)(C)c4c3)c3=NC(C)(C)N=c23)c2=NC(C)(C)N=c12,S349,0,1,0,0,0
PID2,1.85,CCCCC(CC)COc1c2cc(-c3sc(C)c4c3S(=O)(=O)N(CC(CC)CCCC)C4=O)sc2c(OCC(CC)CCCC)c2cc(C)sc12,COc1c2cc(sc2c(OC)c2cc(C)sc12)-c1sc(-c2cc3c(OC)c4sc(cc4c(OC)c3s2)-c2sc(C)c3C(=O)N(C)S(=O)(=O)c23)c2C(=O)N(C)S(=O)(=O)c12,S235,1,0,0,0,0
PPDT4,2.03,CCCCCCc1cc(C)sc1-c1sc(-c2cc3c(=O)n(CC(CCCC)CCCCCC)c4cc(C)sc4c3s2)cc1CCCCCC,Cc1cc(C)c(s1)-c1sc(cc1C)-c1cc2c(s1)c1sc(cc1n(C)c2=O)-c1cc(C)c(s1)-c1sc(cc1C)-c1cc2c(s1)c1sc(C)cc1n(C)c2=O,S136,0,0,0,0,1
PID1,1.81,CCCCCCCCN1C(=O)c2c(C)sc(-c3cc4c(OCC(CC)CCCC)c5sc(C)cc5c(OCC(CC)CCCC)c4s3)c2S1(=O)=O,COc1c2cc(sc2c(OC)c2cc(C)sc12)-c1sc(-c2cc3c(OC)c4sc(cc4c(OC)c3s2)-c2sc(C)c3C(=O)N(C)S(=O)(=O)c23)c2C(=O)N(C)S(=O)(=O)c12,S235,1,0,0,0,0
PSeB2,1.6,CCCCC(CC)COC(=O)c1cc2c(-c3cc4c(OCC(CC)CCCC)c5[se]c(C)cc5c(OCC(CC)CCCC)c4[se]3)[se]c(C)c2[se]1,COC(=O)c1cc2c([se]c(C)c2[se]1)-c1cc2c(OC)c3[se]c(cc3c(OC)c2[se]1)-c1[se]c(-c2cc3c(OC)c4[se]c(C)cc4c(OC)c3[se]2)c2cc([se]c12)C(=O)OC,S219,1,0,0,0,0
PTB7,1.72,CCCCC(CC)COC(=O)c1sc2c(-c3cc4c(OCC(CC)CCCC)c5sc(C)cc5c(OCC(CC)CCCC)c4s3)sc(C)c2c1F,COC(=O)c1sc2c(sc(C)c2c1F)-c1cc2c(OC)c3sc(cc3c(OC)c2s1)-c1sc(-c2cc3c(OC)c4sc(C)cc4c(OC)c3s2)c2sc(C(=O)OC)c(F)c12,S13,1,0,0,0,0
PTBF3,1.73,CCCCC(CC)COC(=O)c1sc2c(-c3sc4c(OCC(CC)CCCC)c5c(F)c(C)sc5c(OCC(CC)CCCC)c4c3F)sc(C)c2c1F,COC(=O)c1sc2c(sc(C)c2c1F)-c1sc2c(OC)c3c(F)c(sc3c(OC)c2c1F)-c1sc(-c2sc3c(OC)c4c(F)c(C)sc4c(OC)c3c2F)c2sc(C(=O)OC)c(F)c12,S53,1,0,0,0,0
PTB5,1.62,CCCCCCCCOC(=O)c1cc2c(C)sc(-c3cc4c(OCC(CC)CCCC)c5sc(C)cc5c(OCC(CC)CCCC)c4s3)c2s1,COC(=O)c1cc2c(C)sc(-c3cc4c(OC)c5sc(cc5c(OC)c4s3)-c3sc(-c4cc5c(OC)c6sc(C)cc6c(OC)c5s4)c4sc(cc34)C(=O)OC)c2s1,S48,1,0,0,0,0
PTB4,1.63,CCCCCCCCOc1c2cc(-c3sc(C)c4c(F)c(C(=O)OCC(CC)CCCC)sc34)sc2c(OCCCCCCCC)c2cc(C)sc12,COC(=O)c1sc2c(sc(C)c2c1F)-c1cc2c(OC)c3sc(cc3c(OC)c2s1)-c1sc(-c2cc3c(OC)c4sc(C)cc4c(OC)c3s2)c2sc(C(=O)OC)c(F)c12,S48,1,0,0,0,0
PBDFTT-S,1.61,CCCCCCCCOc1c2cc(-c3sc(C)c4sc(S(=O)(=O)CC(CC)CCCC)cc34)oc2c(OCCCCCCCC)c2cc(C)oc12,COc1c2cc(oc2c(OC)c2cc(C)oc12)-c1sc(-c2cc3c(OC)c4oc(cc4c(OC)c3o2)-c2sc(C)c3sc(cc23)S(C)(=O)=O)c2sc(cc12)S(C)(=O)=O,S276,1,0,0,0,0
PTB2,1.59,CCCCCCCCOc1c2cc(-c3sc(C)c4sc(C(=O)OCC(CC)CCCC)cc34)sc2c(OCCCCCCCC)c2cc(C)sc12,COC(=O)c1cc2c(sc(C)c2s1)-c1cc2c(OC)c3sc(cc3c(OC)c2s1)-c1sc(-c2cc3c(OC)c4sc(C)cc4c(OC)c3s2)c2cc(sc12)C(=O)OC,S201,1,0,0,0,0
PTB2,1.59,CCCCCCCCOc1c2cc(-c3sc(C)c4cc(C(=O)OCC(CC)CCCC)sc34)sc2c(OCCCCCCCC)c2cc(C)sc12,COC(=O)c1cc2c(C)sc(-c3cc4c(OC)c5sc(cc5c(OC)c4s3)-c3sc(-c4cc5c(OC)c6sc(C)cc6c(OC)c5s4)c4sc(cc34)C(=O)OC)c2s1,S48,1,0,0,0,0
PBDFTT-EF,1.53,CCCCCCCCOc1c2cc(-c3sc(C)c4sc(C(=O)OCC(CC)CCCC)c(F)c34)oc2c(OCCCCCCCC)c2cc(C)oc12,COC(=O)c1sc2c(C)sc(-c3cc4c(OC)c5oc(cc5c(OC)c4o3)-c3sc(-c4cc5c(OC)c6oc(C)cc6c(OC)c5o4)c4c(F)c(sc34)C(=O)OC)c2c1F,S276,1,0,0,0,0
PBDTTT-E,1.63,CCCCC(CC)COC(=O)c1cc2c(C)sc(-c3cc4c(OCC(CC)CCCC)c5sc(C)cc5c(OCC(CC)CCCC)c4s3)c2s1,COC(=O)c1cc2c(C)sc(-c3cc4c(OC)c5sc(cc5c(OC)c4s3)-c3sc(-c4cc5c(OC)c6sc(C)cc6c(OC)c5s4)c4sc(cc34)C(=O)OC)c2s1,S187,1,0,0,0,0
H8,1.97,CCCCCCCCCCCCOc1c2cc(-c3sc(C)c4c3OCCO4)sc2c(OCCCCCCCCCCCC)c2cc(C)sc12,COc1c2cc(sc2c(OC)c2cc(C)sc12)-c1sc(-c2cc3c(OC)c4sc(cc4c(OC)c3s2)-c2sc(C)c3OCCOc23)c2OCCOc12,S37,1,0,0,0,0
PSeB1,1.6,CCCCC(CC)COC(=O)c1cc2c(-c3cc4c(OCC(CC)CCCC)c5sc(C)cc5c(OCC(CC)CCCC)c4s3)[se]c(C)c2[se]1,COC(=O)c1cc2c([se]c(C)c2[se]1)-c1cc2c(OC)c3sc(cc3c(OC)c2s1)-c1[se]c(-c2cc3c(OC)c4sc(C)cc4c(OC)c3s2)c2cc([se]c12)C(=O)OC,S219,1,0,0,0,0
PTBF2,1.75,CCCCC(CC)COC(=O)c1cc2c(C)sc(-c3sc4c(OCC(CC)CCCC)c5c(F)c(C)sc5c(OCC(CC)CCCC)c4c3F)c2s1,COC(=O)c1cc2c(C)sc(-c3sc4c(OC)c5c(F)c(sc5c(OC)c4c3F)-c3sc(-c4sc5c(OC)c6c(F)c(C)sc6c(OC)c5c4F)c4sc(cc34)C(=O)OC)c2s1,S53,1,0,0,0,0
PBDTNTDO-1,1.82,CCCCCCc1ccc2c(c1)C(=O)c1c(C)sc(-c3cc4c(OCC(CC)CCCC)c5sc(C)cc5c(OCC(CC)CCCC)c4s3)c1C2=O,COc1c2cc(C)sc2c(OC)c2cc(sc12)-c1sc(-c2cc3c(OC)c4sc(cc4c(OC)c3s2)-c2sc(C)c3c2C(=O)c2ccc(C)cc2C3=O)c2c1C(=O)c1ccc(C)cc1C2=O,S386,1,0,0,0,0
PSeB3,1.6,CCCCC(CC)COC(=O)c1cc2c(-c3cc4c(OCC(CC)CCCC)c5[se]c(C)cc5c(OCC(CC)CCCC)c4[se]3)sc(C)c2s1,COC(=O)c1cc2c(sc(C)c2s1)-c1cc2c(OC)c3[se]c(cc3c(OC)c2[se]1)-c1sc(-c2cc3c(OC)c4[se]c(C)cc4c(OC)c3[se]2)c2cc(sc12)C(=O)OC,S219,1,0,0,0,0
PBDTTT-S,1.65,CCCCC(CC)COc1c2cc(-c3sc(C)c4sc(S(=O)(=O)CC(CC)CCCC)cc34)sc2c(OCC(CC)CCCC)c2cc(C)sc12,COc1c2cc(sc2c(OC)c2cc(C)sc12)-c1sc(-c2cc3c(OC)c4sc(cc4c(OC)c3s2)-c2sc(C)c3sc(cc23)S(C)(=O)=O)c2sc(cc12)S(C)(=O)=O,S200,1,0,0,0,0
PBDT-CPDTO (P1),1.91,CCCCCCCC(=O)c1cc2c(s1)-c1c(C)sc(-c3cc4c(OCC(CC)CCCC)c5sc(C)cc5c(OCC(CC)CCCC)c4s3)c1C2=O,COc1c2cc(C)sc2c(OC)c2cc(sc12)-c1sc(-c2cc3c(OC)c4sc(cc4c(OC)c3s2)-c2sc(C)c3-c4sc(cc4C(=O)c23)C(C)=O)c2-c3sc(cc3C(=O)c12)C(C)=O,S202,1,0,0,0,0
PEBDTPO,1.38,CCCCCCCCN1C(=O)c2sc3c(C)sc(-c4cc5c(OC[C@H](CC)CCCC)c6sc(C)cc6c(OCC(CC)CCCC)c5s4)c3c2C1=O,COc1c2cc(C)sc2c(OC)c2cc(sc12)-c1sc(-c2cc3c(OC)c4sc(cc4c(OC)c3s2)-c2sc(C)c3sc4C(=O)N(C)C(=O)c4c23)c2sc3C(=O)N(C)C(=O)c3c12,S233,1,0,0,0,0
PBDFTT-ECN,1.6,CCCCCCCCOc1c2cc(-c3sc(C)c4sc(C(=O)OCC(CC)CCCC)c(C#N)c34)oc2c(OCCCCCCCC)c2cc(C)oc12,COC(=O)c1sc2c(C)sc(-c3cc4c(OC)c5oc(cc5c(OC)c4o3)-c3sc(-c4cc5c(OC)c6oc(C)cc6c(OC)c5o4)c4c(C#N)c(sc34)C(=O)OC)c2c1C#N,S276,1,0,0,0,0
BDF(2EH/C9),1.97,CCCCCCCCCN1C(=O)c2c(C)sc(-c3cc4c(OCC(CC)CCCC)c5oc(C)cc5c(OCC(CC)CCCC)c4o3)c2C1=O,COc1c2cc(oc2c(OC)c2cc(C)oc12)-c1sc(-c2cc3c(OC)c4oc(cc4c(OC)c3o2)-c2sc(C)c3C(=O)N(C)C(=O)c23)c2C(=O)N(C)C(=O)c12,S279,1,0,0,0,0
pDTTG-TPD,1.75,CCCCCCCCN1C(=O)c2c(C)sc(-c3cc4sc5c(c4s3)[Ge](CC(CC)CCCC)(CC(CC)CCCC)c3c-5sc4cc(C)sc34)c2C1=O,CN1C(=O)c2c(C)sc(-c3cc4sc5-c6sc7cc(sc7c6[Ge](C)(C)c5c4s3)-c3sc(-c4cc5sc6-c7sc8cc(C)sc8c7[Ge](C)(C)c6c5s4)c4C(=O)N(C)C(=O)c34)c2C1=O,S325,0,0,0,0,1
POBDTPD,1.38,CCCCCCCCOc1c2cc(-c3sc(C)c4sc5c(c34)C(=O)N(CCCCCCCC)C5=O)sc2c(OCCCCCCCC)c2cc(C)sc12,COc1c2cc(C)sc2c(OC)c2cc(sc12)-c1sc(-c2cc3c(OC)c4sc(cc4c(OC)c3s2)-c2sc(C)c3sc4C(=O)N(C)C(=O)c4c23)c2sc3C(=O)N(C)C(=O)c3c12,S233,1,0,0,0,0
PCDTMBI,1.64,CCCCCCCCC(CCCCCCCC)n1c2cc(C)ccc2c2ccc(-c3ccc(-c4ccc(-c5ccc(C)s5)c5c4=NC(C)(C)N=5)s3)cc21,Cc1ccc(s1)-c1ccc(-c2ccc(s2)-c2ccc3c(c2)n(C)c2cc(ccc32)-c2ccc(s2)-c2ccc(-c3ccc(s3)-c3ccc4c(c3)n(C)c3cc(C)ccc43)c3=NC(C)(C)N=c23)c2=NC(C)(C)N=c12,S349,0,1,0,0,0
PCPPDTMBI,1.66,CCCCC(CC)CC1(CC(CC)CCCC)c2cc(C)cc3ccc4cc(-c5ccc(-c6ccc(-c7ccc(C)s7)c7c6=NC(C)(C)N=7)s5)cc1c4c23,Cc1ccc(s1)-c1ccc(-c2ccc(s2)-c2cc3c4c5c(cc(cc5ccc4c2)-c2ccc(s2)-c2ccc(-c4ccc(s4)-c4cc5c6c7c(cc(C)cc7ccc6c4)C5(C)C)c4=NC(C)(C)N=c24)C3(C)C)c2=NC(C)(C)N=c12,S349,0,0,0,0,1
PBTISi-C8,1.75,CCCCCCCCn1c(=O)c2cc(C)sc2c2sc(-c3cc4c(s3)-c3sc(C)cc3[Si]4(CC(CC)CCCC)C[C@@H](CC)CCCC)cc2c1=O,Cc1cc2c(s1)-c1sc(cc1[Si]2(C)C)-c1cc2c(s1)c1sc(cc1c(=O)n(C)c2=O)-c1cc2c(s1)-c1sc(cc1[Si]2(C)C)-c1cc2c(s1)c1sc(C)cc1c(=O)n(C)c2=O,S308,0,0,1,0,0
P1,1.6,CCCCC(CC)COc1cc2cc(-c3sc(C)c4cc(C(=O)C(CC)CCCC)sc34)sc2c2c(OCC(CC)CCCC)cc3cc(C)sc3c12,COc1cc2cc(C)sc2c2c(OC)cc3cc(sc3c12)-c1sc(-c2cc3cc(OC)c4c5sc(cc5cc(OC)c4c3s2)-c2sc(C)c3cc(sc23)C(C)=O)c2cc(sc12)C(C)=O,S315,0,0,0,0,1
PBTIGe-EH,1.76,CCCCC(CC)C[Ge]1(C[C@@H](CC)CCCC)c2cc(C)sc2-c2sc(-c3cc4c(=O)n(C[C@@H](CC)CCCC)c(=O)c5cc(C)sc5c4s3)cc21,Cc1cc2c(s1)-c1sc(cc1[Ge]2(C)C)-c1cc2c(s1)c1sc(cc1c(=O)n(C)c2=O)-c1cc2c(s1)-c1sc(cc1[Ge]2(C)C)-c1cc2c(s1)c1sc(C)cc1c(=O)n(C)c2=O,S308,0,0,0,0,1
PDPP2FT-C12,1.4,CCCCCCCCCCCCN1C(=O)C2=C(c3ccc(-c4ccc(C)s4)o3)N(CCCCCCCCCCCC)C(=O)C2=C1c1ccc(C)o1,CN1C(=O)C2=C(N(C)C(=O)C2=C1c1ccc(C)o1)c1ccc(o1)-c1ccc(s1)-c1ccc(o1)C1=C2C(=O)N(C)C(=C2C(=O)N1C)c1ccc(o1)-c1ccc(C)s1,S89,0,0,0,0,1
P2,1.93,CCCCCCCCN1C(=O)c2c(C)sc(-c3cc4c(CCC(CC)CCCC)c5sc(C)cc5c(CC[C@@H](CC)CCCC)c4s3)c2C1=O,CN1C(=O)c2c(C)sc(-c3cc4c(C)c5sc(cc5c(C)c4s3)-c3sc(-c4cc5c(C)c6sc(C)cc6c(C)c5s4)c4C(=O)N(C)C(=O)c34)c2C1=O,S224,1,0,0,0,0
PBTISi-EH,1.77,CCCCC(CC)C[Si]1(C[C@@H](CC)CCCC)c2cc(C)sc2-c2sc(-c3cc4c(=O)n(C[C@@H](CC)CCCC)c(=O)c5cc(C)sc5c4s3)cc21,Cc1cc2c(s1)-c1sc(cc1[Si]2(C)C)-c1cc2c(s1)c1sc(cc1c(=O)n(C)c2=O)-c1cc2c(s1)-c1sc(cc1[Si]2(C)C)-c1cc2c(s1)c1sc(C)cc1c(=O)n(C)c2=O,S308,0,0,1,0,0
P2,1.69,CCCCC(CC)COc1cc2cc(-c3sc(C)c4c(F)c(C(=O)C(CC)CCCC)sc34)sc2c2c(OCC(CC)CCCC)cc3cc(C)sc3c12,COc1cc2cc(C)sc2c2c(OC)cc3cc(sc3c12)-c1sc(-c2cc3cc(OC)c4c5sc(cc5cc(OC)c4c3s2)-c2sc(C)c3c(F)c(sc23)C(C)=O)c2c(F)c(sc12)C(C)=O,S315,0,0,0,0,1
PBTIGe-C8,1.75,CCCCCCCCn1c(=O)c2cc(C)sc2c2sc(-c3cc4c(s3)-c3sc(C)cc3[Ge]4(CC(CC)CCCC)C[C@@H](CC)CCCC)cc2c1=O,Cc1cc2c(s1)-c1sc(cc1[Ge]2(C)C)-c1cc2c(s1)c1sc(cc1c(=O)n(C)c2=O)-c1cc2c(s1)-c1sc(cc1[Ge]2(C)C)-c1cc2c(s1)c1sc(C)cc1c(=O)n(C)c2=O,S308,0,0,0,0,1
PFL-CPDTO (P4),2.39,CCCCCCCCC1(CCCCCCCC)c2cc(C)ccc2-c2ccc(-c3sc(C)c4c3C(=O)c3cc(C(=O)CCCCCCC)sc3-4)cc21,CC(=O)c1cc2C(=O)c3c(sc(C)c3-c2s1)-c1ccc2-c3ccc(cc3C(C)(C)c2c1)-c1sc(c2C(=O)c3cc(sc3-c12)C(C)=O)-c1ccc2-c3ccc(C)cc3C(C)(C)c2c1,S202,0,1,0,0,0
DTS-C4,1.63,CCCCc1cc2c(cc1CCCC)C(=O)c1c(-c3cc4c(s3)-c3sc(C)cc3[Si]4(CC(CC)CCCC)C[C@@H](CC)CCCC)sc(C)c1C2=O,Cc1cc2c(s1)-c1sc(cc1[Si]2(C)C)-c1sc(-c2cc3c(s2)-c2sc(cc2[Si]3(C)C)-c2sc(C)c3c2C(=O)c2cc(C)c(C)cc2C3=O)c2c1C(=O)c1cc(C)c(C)cc1C2=O,S95,0,0,1,0,0
PDCBT,1.9,CCCCCCC(CCCC)COC(=O)c1cc(-c2cc(C(=O)OCC(CCCC)CCCCCC)c(-c3ccc(C)s3)s2)sc1-c1ccc(C)s1,COC(=O)c1cc(sc1-c1ccc(C)s1)-c1cc(C(=O)OC)c(s1)-c1ccc(s1)-c1ccc(s1)-c1sc(cc1C(=O)OC)-c1cc(C(=O)OC)c(s1)-c1ccc(C)s1,S116,0,0,0,0,1
PCPDTTTz,1.68,CCCCCCc1cc(-c2nnc(-c3cc(CCCCCC)c(-c4cc5c(s4)-c4sc(C)cc4C5(CCCCCC)CCCCCC)s3)nn2)sc1C,Cc1ccc(s1)-c1nnc(nn1)-c1cc(C)c(s1)-c1cc2c(s1)-c1sc(cc1C2(C)C)-c1ccc(s1)-c1nnc(nn1)-c1cc(C)c(s1)-c1cc2c(s1)-c1sc(C)cc1C2(C)C,S356,0,0,1,0,0
P3,1.53,CCCCCCCCOc1c2cc(-c3sc(C)c4cc5c(cc34)C(=O)N(CCCCCCCC)C5=O)sc2c(OCCCCCCCC)c2cc(C)sc12,COc1c2cc(C)sc2c(OC)c2cc(sc12)-c1sc(-c2cc3c(OC)c4sc(cc4c(OC)c3s2)-c2sc(C)c3cc4C(=O)N(C)C(=O)c4cc23)c2cc3C(=O)N(C)C(=O)c3cc12,S232,1,0,0,0,0
PBDTDPT2,1.84,CCCCCCCCCCN1C(=O)c2c(C)sc(-c3cc4c(OCC(CC)CCCC)c5sc(C)cc5c(OCC(CC)CCCC)c4s3)c2C1=O,COc1c2cc(sc2c(OC)c2cc(C)sc12)-c1sc(-c2cc3c(OC)c4sc(cc4c(OC)c3s2)-c2sc(C)c3C(=O)N(C)C(=O)c23)c2C(=O)N(C)C(=O)c12,S34,1,0,0,0,0
PTSSO-TT,1.56,Cc1cc2sc(-c3sc(C4=C5C(=C(c6cc(CCC(C)CCCC(C)C)c(C)s6)S4(=O)=O)c4cccc6cccc5c46)cc3CCC(C)CCCC(C)C)cc2s1,Cc1cc2sc(cc2s1)-c1sc(cc1C)C1=C2C(=C(c3cc(C)c(s3)-c3cc4sc(cc4s3)-c3sc(cc3C)C3=C4C(=C(c5cc(C)c(C)s5)S3(=O)=O)c3cccc5cccc4c35)S1(=O)=O)c1cccc3cccc2c13,S446,0,0,0,0,1
P4,1.43,CCCCCCCCN1C(=O)c2cc3c(C)sc(-c4cc5c(OCC(CC)CCCC)c6sc(C)cc6c(OC[C@@H](CC)CCCC)c5s4)c3cc2C1=O,COc1c2cc(C)sc2c(OC)c2cc(sc12)-c1sc(-c2cc3c(OC)c4sc(cc4c(OC)c3s2)-c2sc(C)c3cc4C(=O)N(C)C(=O)c4cc23)c2cc3C(=O)N(C)C(=O)c3cc12,S224,1,0,0,0,0
PBDTTPD-P2,1.7,CCCCC(CC)COc1c2cc(-c3sc(C)c4c3C(=O)N(CCC(C)CCCC(C)C)C4=O)sc2c(OCC(CC)CCCC)c2cc(C)sc12,COc1c2cc(sc2c(OC)c2cc(C)sc12)-c1sc(-c2cc3c(OC)c4sc(cc4c(OC)c3s2)-c2sc(C)c3C(=O)N(C)C(=O)c23)c2C(=O)N(C)C(=O)c12,S50,1,0,0,0,0
P2b,1.51,CCCCCCCCOc1c2cc(-c3sc(C)c4cc5c(cc34)C(=O)N(CC(CC)CCCC)C5=O)sc2c(OCCCCCCCC)c2cc(C)sc12,COc1c2cc(C)sc2c(OC)c2cc(sc12)-c1sc(-c2cc3c(OC)c4sc(cc4c(OC)c3s2)-c2sc(C)c3cc4C(=O)N(C)C(=O)c4cc23)c2cc3C(=O)N(C)C(=O)c3cc12,S232,1,0,0,0,0
P2a,1.54,CCCCCCCCN1C(=O)c2cc3c(C)sc(-c4cc5c(OCC(CC)CCCC)c6sc(C)cc6c(OCC(CC)CCCC)c5s4)c3cc2C1=O,COc1c2cc(C)sc2c(OC)c2cc(sc12)-c1sc(-c2cc3c(OC)c4sc(cc4c(OC)c3s2)-c2sc(C)c3cc4C(=O)N(C)C(=O)c4cc23)c2cc3C(=O)N(C)C(=O)c3cc12,S232,1,0,0,0,0
BDF(2EH/C10),1.97,CCCCCCCCCCN1C(=O)c2c(C)sc(-c3cc4c(OCC(CC)CCCC)c5oc(C)cc5c(OCC(CC)CCCC)c4o3)c2C1=O,COc1c2cc(oc2c(OC)c2cc(C)oc12)-c1sc(-c2cc3c(OC)c4oc(cc4c(OC)c3o2)-c2sc(C)c3C(=O)N(C)C(=O)c23)c2C(=O)N(C)C(=O)c12,S279,1,0,0,0,0
P2c,1.57,CCCCC(CC)COc1c2cc(-c3sc(C)c4cc5c(cc34)C(=O)N(CC(CC)CCCC)C5=O)sc2c(OCC(CC)CCCC)c2cc(C)sc12,COc1c2cc(C)sc2c(OC)c2cc(sc12)-c1sc(-c2cc3c(OC)c4sc(cc4c(OC)c3s2)-c2sc(C)c3cc4C(=O)N(C)C(=O)c4cc23)c2cc3C(=O)N(C)C(=O)c3cc12,S232,1,0,0,0,0
PC-DTBT,1.72,CCCCCCCCCCC(CCCCCCCCCC)n1c2cc(C)ccc2c2ccc(-c3ccc(-c4ccc(-c5ccc(C)s5)c5nsnc45)s3)cc21,Cc1ccc(s1)-c1ccc(-c2ccc(s2)-c2ccc3c(c2)n(C)c2cc(ccc32)-c2ccc(s2)-c2ccc(-c3ccc(s3)-c3ccc4c(c3)n(C)c3cc(C)ccc43)c3nsnc23)c2nsnc12,S20,0,1,0,0,0
PCz-CPDTO (P3),2.32,CCCCCCCCC(CCCCCCCC)n1c2cc(C)ccc2c2ccc(-c3sc(C)c4c3C(=O)c3cc(C(=O)CCCCCCC)sc3-4)cc21,CC(=O)c1cc2C(=O)c3c(sc(C)c3-c2s1)-c1ccc2c(c1)n(C)c1cc(ccc21)-c1sc(c2C(=O)c3cc(sc3-c12)C(C)=O)-c1ccc2c(c1)n(C)c1cc(C)ccc21,S202,0,1,0,0,0
PBTTT-C14,1.88,CCCCCCCCCCCCCCc1cc(C)sc1-c1cc2sc(-c3sc(C)cc3CCCCCCCCCCCCCC)cc2s1,Cc1cc(C)c(s1)-c1cc2sc(cc2s1)-c1sc(cc1C)-c1cc(C)c(s1)-c1cc2sc(cc2s1)-c1sc(C)cc1C,S1,0,0,0,0,1
