Repository: Liu-Group-UF/Machine-Learning-for-Accurate-Optical-Gap-Prediction-in-Conjugated-Polymers

File: database-1096/raw/conjugated-polymer-1096dp.csv (part 1 of 9)
idx,Nickname,HOMO(eV),LUMO(eV),bandgap(eV),Ref.No,smiles_monomer,smiles_oligomer
1,P3HT,-5.2,-3.27,1.93,S10,CCCCCCc1cc(C)sc1C,Cc1cc(C)c(s1)-c1cc(C)c(s1)-c1cc(C)c(s1)-c1cc(C)c(s1)-c1cc(C)c(s1)-c1cc(C)c(C)s1
2,P3HST,-4.9,-3.08,1.82,S123,CCCCCCSc1cc(C)sc1C,CSc1cc(sc1C)-c1sc(cc1SC)-c1sc(cc1SC)-c1sc(cc1SC)-c1sc(cc1SC)-c1sc(C)cc1SC
3,POPT,-5.34,-3.58,1.76,S126,CCCCCCCCc1ccc(-c2cc(C)sc2C)cc1,Cc1cc(c(s1)-c1cc(c(s1)-c1cc(c(s1)-c1cc(c(s1)-c1cc(c(s1)-c1cc(c(C)s1)-c1ccccc1)-c1ccccc1)-c1ccccc1)-c1ccccc1)-c1ccccc1)-c1ccccc1
4,PT-C1,-5.15,-3.23,1.92,S122,CCCCC(CC)COC(=O)c1cc(C)sc1-c1ccc(C)s1,COC(=O)c1cc(C)sc1-c1ccc(s1)-c1cc(C(=O)OC)c(s1)-c1ccc(s1)-c1cc(C(=O)OC)c(s1)-c1ccc(C)s1
5,PT-C2,-5.11,-3.22,1.89,S122,CCCCC(CC)COC(=O)c1cc(C)sc1-c1ccc(-c2ccc(C)s2)s1,COC(=O)c1cc(C)sc1-c1ccc(s1)-c1ccc(s1)-c1cc(C(=O)OC)c(s1)-c1ccc(s1)-c1ccc(C)s1
6,POPTT,-5.43,-3.5,1.93,S126,CCCCCCCCc1ccc(-c2cc(C)sc2-c2ccc(-c3ccc(C)s3)s2)cc1,Cc1ccc(s1)-c1ccc(s1)-c1sc(cc1-c1ccccc1)-c1ccc(s1)-c1ccc(s1)-c1sc(C)cc1-c1ccccc1
7,C6-TT,-5.25,-3.35,1.9,S124,CCCCCCc1cc(C)sc1-c1ccc(-c2sc(C)cc2CCCCCC)s1,Cc1cc(C)c(s1)-c1ccc(s1)-c1sc(cc1C)-c1cc(C)c(s1)-c1ccc(s1)-c1sc(C)cc1C
8,PDHTT,-5.15,-3.19,1.96,S380,CCCCCCc1c(C)sc(-c2ccc(-c3ccc(C)s3)s2)c1CCCCCC,Cc1ccc(s1)-c1ccc(s1)-c1sc(c(C)c1C)-c1ccc(s1)-c1ccc(s1)-c1sc(C)c(C)c1C
9,PDTPBT-C5,-4.81,-3.38,1.43,S359,CCCCCC(CCCCC)n1c2cc(C)sc2c2sc(-c3ccc(C)c4nsnc34)cc21,Cc1cc2n(C)c3cc(sc3c2s1)-c1ccc(-c2cc3n(C)c4cc(sc4c3s2)-c2ccc(C)c3nsnc23)c2nsnc12
10,PCV,-5.61,-3.31,2.3,S16,C/C=C/c1ccc2c3ccc(C)cc3n(-c3ccc(OCCCCCCCC)cc3)c2c1,COc1ccc(cc1)-n1c2cc(C)ccc2c2ccc(\C=C\c3ccc4c(c3)n(-c3ccc(OC)cc3)c3cc(\C=C\c5ccc6c(c5)n(-c5ccc(OC)cc5)c5cc(\C=C\C)ccc65)ccc43)cc12
11,POPQT,-5.49,-3.52,1.97,S126,CCCCCCCCc1ccc(-c2cc(C)sc2-c2ccc(-c3ccc(-c4ccc(C)s4)s3)s2)cc1,Cc1ccc(s1)-c1ccc(s1)-c1ccc(s1)-c1sc(cc1-c1ccccc1)-c1ccc(s1)-c1ccc(s1)-c1ccc(s1)-c1sc(C)cc1-c1ccccc1
12,PDTPBT-C6,-4.86,-3.44,1.42,S359,CCCCCCC(CCCCCC)n1c2cc(C)sc2c2sc(-c3ccc(C)c4nsnc34)cc21,Cc1cc2n(C)c3cc(sc3c2s1)-c1ccc(-c2cc3n(C)c4cc(sc4c3s2)-c2ccc(C)c3nsnc23)c2nsnc12
13,O-PBDT,-5.31,-3.1,2.21,S119,CCCCC(CC)COc1c2cc(C)sc2c(OCC(CC)CCCC)c2cc(C)sc12,COc1c2cc(C)sc2c(OC)c2cc(sc12)-c1cc2c(OC)c3sc(cc3c(OC)c2s1)-c1cc2c(OC)c3sc(C)cc3c(OC)c2s1
14,S-PBDT,-5.41,-3.34,2.07,S119,CCCCC(CC)CSc1c2cc(C)sc2c(SCC(CC)CCCC)c2cc(C)sc12,CSc1c2cc(C)sc2c(SC)c2cc(sc12)-c1cc2c(SC)c3sc(cc3c(SC)c2s1)-c1cc2c(SC)c3sc(C)cc3c(SC)c2s1
15,P1-0,-5.56,-3.83,1.73,S405,CCCCCCCCC(CCCCCC)COc1c(F)c(-c2ccc(C)s2)c2nsnc2c1C,COc1c(C)c2nsnc2c(-c2ccc(s2)-c2c(OC)c(F)c(-c3ccc(s3)-c3c(OC)c(F)c(-c4ccc(C)s4)c4nsnc34)c3nsnc23)c1F
16,FEH,-5.42,-3.51,1.91,S372,CCCCC(CC)Cc1c(C)sc(-c2cc(F)c(-c3sc(C)cc3F)s2)c1CC(CC)CCCC,Cc1cc(F)c(s1)-c1sc(cc1F)-c1sc(c(C)c1C)-c1cc(F)c(s1)-c1sc(cc1F)-c1sc(C)c(C)c1C
17,HEH,-5.27,-3.31,1.96,S372,CCCCC(CC)Cc1c(C)sc(-c2ccc(-c3ccc(C)s3)s2)c1CC(CC)CCCC,Cc1ccc(s1)-c1ccc(s1)-c1sc(c(C)c1C)-c1ccc(s1)-c1ccc(s1)-c1sc(C)c(C)c1C
18,P3HDTTT,-5.3,-3.4,1.9,S121,CCCCCCCCC(CCCCCC)Cc1cc(C)sc1-c1ccc(-c2ccc(C)s2)s1,Cc1ccc(s1)-c1ccc(s1)-c1sc(cc1C)-c1ccc(s1)-c1ccc(s1)-c1sc(C)cc1C
19,PDOTT,-5.14,-3.17,1.97,S380,CCCCCCCCc1c(C)sc(-c2ccc(-c3ccc(C)s3)s2)c1CCCCCCCC,Cc1ccc(s1)-c1ccc(s1)-c1sc(c(C)c1C)-c1ccc(s1)-c1ccc(s1)-c1sc(C)c(C)c1C
20,PCVT,-5.52,-3.32,2.2,S16,C/C=C/c1ccc2c3ccc(/C=C/c4ccc(C)s4)cc3n(-c3ccc(OCCCCCCCC)cc3)c2c1,COc1ccc(cc1)-n1c2cc(\C=C\C)ccc2c2ccc(\C=C\c3ccc(\C=C\c4ccc5c(c4)n(-c4ccc(OC)cc4)c4cc(\C=C\c6ccc(C)s6)ccc54)s3)cc12
21,PT-C3,-5.1,-3.19,1.91,S122,CCCCCCCCC(CCCCCC)COC(=O)c1cc(C)sc1-c1ccc(-c2ccc(C)s2)s1,COC(=O)c1cc(C)sc1-c1ccc(s1)-c1ccc(s1)-c1cc(C(=O)OC)c(s1)-c1ccc(s1)-c1ccc(C)s1
22,PBDT[2H]T,-5.32,-3.22,2.1,S130,CCCCC(CC)COc1c2cc(-c3ccc(C)s3)sc2c(OCC(CC)CCCC)c2cc(C)sc12,COc1c2cc(sc2c(OC)c2cc(C)sc12)-c1ccc(s1)-c1cc2c(OC)c3sc(cc3c(OC)c2s1)-c1ccc(C)s1
23,PBDT[2F]T,-5.05,-2.95,2.1,S130,CCCCC(CC)COc1c2cc(-c3sc(C)c(F)c3F)sc2c(OCC(CC)CCCC)c2cc(C)sc12,COc1c2cc(C)sc2c(OC)c2cc(sc12)-c1sc(c(F)c1F)-c1cc2c(OC)c3sc(cc3c(OC)c2s1)-c1sc(C)c(F)c1F
24,PGe1-C8,-5.21,-3.88,1.33,S311,CCCCCCCC[Ge]1(CCCCCCCC)c2cc(C)sc2-c2sc(-c3ccc(C)c4nsnc34)cc21,Cc1cc2c(s1)-c1sc(cc1[Ge]2(C)C)-c1ccc(-c2cc3c(s2)-c2sc(cc2[Ge]3(C)C)-c2ccc(C)c3nsnc23)c2nsnc12
25,PSBTBT,-5.05,-3.6,1.45,S6,CCCCC(CC)C[Si]1(CC(CC)CCCC)c2cc(C)sc2-c2sc(-c3ccc(C)c4nsnc34)cc21,Cc1cc2c(s1)-c1sc(cc1[Si]2(C)C)-c1ccc(-c2cc3c(s2)-c2sc(cc2[Si]3(C)C)-c2ccc(C)c3nsnc23)c2nsnc12
26,PCPDTBT,-5.3,-3.87,1.43,S3,CCCCC(CC)CC1(CC(CC)CCCC)c2cc(C)sc2-c2sc(-c3ccc(C)c4nsnc34)cc21,Cc1cc2c(s1)-c1sc(cc1C2(C)C)-c1ccc(-c2cc3c(s2)-c2sc(cc2C3(C)C)-c2ccc(C)c3nsnc23)c2nsnc12
27,PCPDTDFBT,-5.34,-3.83,1.51,S345,CCCCC(CC)CC1(CC(CC)CCCC)c2cc(C)sc2-c2sc(-c3c(F)c(F)c(C)c4nsnc34)cc21,Cc1cc2c(s1)-c1sc(cc1C2(C)C)-c1c(F)c(F)c(-c2cc3c(s2)-c2sc(cc2C3(C)C)-c2c(F)c(F)c(C)c3nsnc23)c2nsnc12
28,PCPDTFBT,-5.15,-3.71,1.44,S306,CCCCC(CC)CC1(CC(CC)CCCC)c2cc(C)sc2-c2sc(-c3cc(F)c(C)c4nsnc34)cc21,Cc1cc2c(s1)-c1sc(cc1C2(C)C)-c1cc(F)c(-c2cc3c(s2)-c2sc(cc2C3(C)C)-c2cc(F)c(C)c3nsnc23)c2nsnc12
29,PTTEHV,-5.4,-3.6,1.8,S153,C/C=C/c1cc(C[C@H](CC)CCCC)c(-c2nc3sc(-c4sc(C)cc4CC(CC)CCCC)nc3s2)s1,C\C=C\c1cc(C)c(s1)-c1nc2sc(nc2s1)-c1sc(\C=C\c2cc(C)c(s2)-c2nc3sc(nc3s2)-c2sc(C)cc2C)cc1C
30,PGeBTBT,-4.78,-3.31,1.47,S309,CCCCC(CC)C[Ge]1(C[C@@H](CC)CCCC)c2cc(C)sc2-c2sc(-c3ccc(C)c4nsnc34)cc21,Cc1cc2c(s1)-c1sc(cc1[Ge]2(C)C)-c1ccc(-c2cc3c(s2)-c2sc(cc2[Ge]3(C)C)-c2ccc(C)c3nsnc23)c2nsnc12
31,PBTTPD,-5.51,-3.74,1.77,S301,CCCCCCCCC(CCCCCCCC)N1C(=O)c2c(C)sc(-c3ccc(-c4ccc(C)s4)s3)c2C1=O,CN1C(=O)c2c(C)sc(-c3ccc(s3)-c3ccc(s3)-c3sc(-c4ccc(s4)-c4ccc(C)s4)c4C(=O)N(C)C(=O)c34)c2C1=O
32,PDTPBT-C8,-4.89,-3.48,1.41,S359,CCCCCCCCC(CCCCCCCC)n1c2cc(C)sc2c2sc(-c3ccc(C)c4nsnc34)cc21,Cc1cc2n(C)c3cc(sc3c2s1)-c1ccc(-c2cc3n(C)c4cc(sc4c3s2)-c2ccc(C)c3nsnc23)c2nsnc12
33,pDSBT-BT,-5.2,-3.5,1.7,S375,CCCC[Si]1(CCCC)c2cc(C)sc2-c2sc(-c3ccc(C)c4nsnc34)cc2[Si]1(CCCC)CCCC,Cc1cc2c(s1)-c1sc(cc1[Si](C)(C)[Si]2(C)C)-c1ccc(-c2cc3c(s2)-c2sc(cc2[Si](C)(C)[Si]3(C)C)-c2ccc(C)c3nsnc23)c2nsnc12
34,PBTCTO,-5.4,-3.55,1.85,S236,CCCCC(CC)COc1c2cc(-c3sc(C)c4c3C(=O)C=C4)sc2c(OCC(CC)CCCC)c2cc(C)sc12,COc1c2cc(C)sc2c(OC)c2cc(sc12)-c1sc(-c2cc3c(OC)c4sc(cc4c(OC)c3s2)-c2sc(C)c3C=CC(=O)c23)c2C=CC(=O)c12
35,PBTFDO,-5.45,-3.88,1.57,S236,CCCCC(CC)COc1c2cc(-c3sc(C)c4c3C(=O)C(F)(F)C4=O)sc2c(OCC(CC)CCCC)c2cc(C)sc12,COc1c2cc(C)sc2c(OC)c2cc(sc12)-c1sc(-c2cc3c(OC)c4sc(cc4c(OC)c3s2)-c2sc(C)c3C(=O)C(F)(F)C(=O)c23)c2C(=O)C(F)(F)C(=O)c12
36,PBDTT,-5.44,-3.31,2.13,S120,CCCCC(CC)Cc1ccc(-c2c3cc(C)sc3c(-c3ccc(CC(CC)CCCC)s3)c3cc(C)sc23)s1,Cc1cc2c(-c3cccs3)c3sc(cc3c(-c3cccs3)c2s1)-c1cc2c(-c3cccs3)c3sc(cc3c(-c3cccs3)c2s1)-c1cc2c(-c3cccs3)c3sc(C)cc3c(-c3cccs3)c2s1
37,PBDT-3MT,-5.43,-3.36,2.07,S128,CCCCC(CC)COc1c2cc(-c3cc(C(=O)OC)c(C)s3)sc2c(OCC(CC)CCCC)c2cc(C)sc12,COC(=O)c1cc(sc1C)-c1cc2c(OC)c3sc(cc3c(OC)c2s1)-c1sc(cc1C(=O)OC)-c1cc2c(OC)c3sc(C)cc3c(OC)c2s1
38,PDTBTFV,-5.2,-3.41,1.79,S381,CCCCCCCCOc1c(OCCCCCCCC)c(-c2ccc(/C(F)=C(/C)F)s2)c2nsnc2c1-c1ccc(C)s1,COc1c(OC)c(-c2ccc(s2)C(\F)=C(/F)c2ccc(s2)-c2c(OC)c(OC)c(-c3ccc(s3)C(\F)=C(\C)F)c3nsnc23)c2nsnc2c1-c1ccc(C)s1
39,PDTBTV,-5.01,-3.32,1.69,S381,C/C=C/c1ccc(-c2c(OCCCCCCCC)c(OCCCCCCCC)c(-c3ccc(C)s3)c3nsnc23)s1,COc1c(OC)c(-c2ccc(\C=C\c3ccc(s3)-c3c(OC)c(OC)c(-c4ccc(\C=C\C)s4)c4nsnc34)s2)c2nsnc2c1-c1ccc(C)s1
40,PTVTPD,-5.48,-3.71,1.77,S301,CCCCCCCCC(CCCCCCCC)N1C(=O)c2c(C)sc(-c3ccc(/C=C/c4ccc(C)s4)s3)c2C1=O,CN1C(=O)c2c(C)sc(-c3ccc(\C=C\c4ccc(s4)-c4sc(-c5ccc(\C=C\c6ccc(C)s6)s5)c5C(=O)N(C)C(=O)c45)s3)c2C1=O
41,PBTT-BT (P1),-5.09,-3.34,1.75,S396,CCCCCCCCC(CCCCCCCC)c1cc2c3cc(-c4ccc(C)c5nsnc45)sc3c3sc(C)cc3c2s1,Cc1cc2c3cc(sc3c3sc(C)cc3c2s1)-c1ccc(-c2cc3c4sc(C)cc4c4cc(sc4c3s2)-c2ccc(C)c3nsnc23)c2nsnc12
42,PNB-3,-5.22,-3.59,1.63,S399,CCCCC(CC)COc1cc2c(cc1OCC(CC)CCCC)c1cc(-c3ccc(C)c4nsnc34)sc1c1sc(C)cc21,COc1cc2c3cc(C)sc3c3sc(cc3c2cc1OC)-c1ccc(-c2cc3c(s2)c2sc(cc2c2cc(OC)c(OC)cc32)-c2ccc(C)c3nsnc23)c2nsnc12
43,PITFBT,-5.5,-3.7,1.8,S143,CCCCC(CC)CC1(CC(CC)CCCC)c2cc(-c3ccc(C)s3)ccc2-c2sc(-c3c(F)cc(C)c4nsnc34)cc21,Cc1ccc(s1)-c1ccc2-c3sc(cc3C(C)(C)c2c1)-c1c(F)cc(-c2ccc(s2)-c2ccc3-c4sc(cc4C(C)(C)c3c2)-c2c(F)cc(C)c3nsnc23)c2nsnc12
44,P2,-5.22,-3.26,1.96,S127,CCCCC(CC)COc1c2cc(-c3cc(/C=C/c4cccs4)c(C)s3)sc2c(OCC(CC)CCCC)c2cc(C)sc12,COc1c2cc(C)sc2c(OC)c2cc(sc12)-c1cc(\C=C\c2cccs2)c(s1)-c1cc2c(OC)c3sc(cc3c(OC)c2s1)-c1cc(\C=C\c2cccs2)c(C)s1
45,PITBT,-5.48,-3.66,1.82,S143,CCCCC(CC)CC1(CC(CC)CCCC)c2cc(-c3ccc(C)s3)ccc2-c2sc(-c3ccc(C)c4nsnc34)cc21,Cc1ccc(s1)-c1ccc2-c3sc(cc3C(C)(C)c2c1)-c1ccc(-c2ccc(s2)-c2ccc3-c4sc(cc4C(C)(C)c3c2)-c2ccc(C)c3nsnc23)c2nsnc12
46,PBTPDO,-5.42,-3.67,1.75,S236,CCCCC(CC)COc1c2cc(-c3sc(C)c4c3C(=O)C(=C(C)C)C4=O)sc2c(OCC(CC)CCCC)c2cc(C)sc12,COc1c2cc(C)sc2c(OC)c2cc(sc12)-c1sc(-c2cc3c(OC)c4sc(cc4c(OC)c3s2)-c2sc(C)c3C(=O)C(=C(C)C)C(=O)c23)c2C(=O)C(=C(C)C)C(=O)c12
47,P3,-5.37,-3.47,1.9,S127,CCCCC(CC)COc1c2cc(-c3cc(/C=C(\C#N)c4cccs4)c(C)s3)sc2c(OCC(CC)CCCC)c2cc(C)sc12,COc1c2cc(C)sc2c(OC)c2cc(sc12)-c1cc(\C=C(/C#N)c2cccs2)c(s1)-c1cc2c(OC)c3sc(cc3c(OC)c2s1)-c1cc(\C=C(/C#N)c2cccs2)c(C)s1
48,PTTIBT,-5.32,-3.64,1.68,S500,CCCCCCCCC(CCCCCCCC)n1c2cc(-c3ccc(C)s3)ccc2c2sc(-c3ccc(C)c4nsnc34)cc21,Cc1ccc(s1)-c1ccc2c(c1)n(C)c1cc(sc21)-c1ccc(-c2ccc(s2)-c2ccc3c(c2)n(C)c2cc(sc32)-c2ccc(C)c3nsnc23)c2nsnc12
49,PDTPDFBT,-5.26,-3.88,1.38,S345,Cc1cc2c(s1)-c1sc(-c3c(F)c(F)c(C)c4nsnc34)cc1OC2(CCC(C)CCCC(C)C)CCC(C)CCCC(C)C,Cc1cc2c(s1)-c1sc(cc1OC2(C)C)-c1c(F)c(F)c(-c2cc3c(s2)-c2sc(cc2OC3(C)C)-c2c(F)c(F)c(C)c3nsnc23)c2nsnc12
50,P4TBT,-5.52,-3.64,1.88,S29,CCCCC(CC)Cc1ccc(-c2cc(-c3cc(-c4ccc(C[C@@H](CC)CCCC)s4)c(-c4ccc(C)c5nsnc45)s3)sc2C)s1,Cc1sc(cc1-c1cccs1)-c1cc(-c2cccs2)c(s1)-c1ccc(-c2sc(cc2-c2cccs2)-c2cc(-c3cccs3)c(s2)-c2ccc(C)c3nsnc23)c2nsnc12
51,PEBT,-5.3,-3.53,1.77,S383,CCCCCCCCCCCCc1cc(C)sc1/C=C/c1sc(C)cc1CCCCCCCCCCCC,Cc1cc(C)c(\C=C\c2sc(cc2C)-c2cc(C)c(\C=C\c3sc(cc3C)-c3cc(C)c(\C=C\c4sc(C)cc4C)s3)s2)s1
52,PFTTz,-5.58,-3.41,2.17,S141,CCCCCCCCc1nc2c(-c3ccc4c(c3)C(CCCCCC)(CCCCCC)c3cc(C)ccc3-4)sc(C)c2s1,Cc1nc2c(sc(C)c2s1)-c1ccc2-c3ccc(cc3C(C)(C)c2c1)-c1sc(-c2ccc3-c4ccc(C)cc4C(C)(C)c3c2)c2nc(C)sc12
53,P(PTQD-Th),-5.73,-3.89,1.84,S135,CCCCCCCCCCC(CCCCCCCC)CN1C(=O)c2nc3c(nc2C1=O)c1sc(-c2ccc(C)s2)cc1c1cc(C)sc13,CN1C(=O)c2nc3c4sc(C)cc4c4cc(sc4c3nc2C1=O)-c1ccc(s1)-c1cc2c3cc(sc3c3nc4C(=O)N(C)C(=O)c4nc3c2s1)-c1ccc(C)s1
54,PBDTS-FBT,-5.49,-3.76,1.73,S498,CCCCC(CC)CSc1ccc(-c2c3cc(-c4c(F)c(F)c(C)c5nsnc45)sc3c(-c3ccc(SCC(CC)CCCC)s3)c3cc(C)sc23)s1,CSc1ccc(s1)-c1c2cc(sc2c(-c2ccc(SC)s2)c2cc(C)sc12)-c1c(F)c(F)c(-c2cc3c(-c4ccc(SC)s4)c4sc(cc4c(-c4ccc(SC)s4)c3s2)-c2c(F)c(F)c(C)c3nsnc23)c2nsnc12
55,TQ1,-5.7,-4,1.7,S352,CCCCCCCCOc1cccc(-c2nc3c(C)ccc(-c4ccc(C)s4)c3nc2-c2cccc(OCCCCCCCC)c2)c1,COc1cccc(c1)-c1nc2c(C)ccc(-c3ccc(s3)-c3ccc(-c4ccc(s4)-c4ccc(-c5ccc(C)s5)c5nc(-c6cccc(OC)c6)c(nc45)-c4cccc(OC)c4)c4nc(-c5cccc(OC)c5)c(nc34)-c3cccc(OC)c3)c2nc1-c1cccc(OC)c1
56,P(T-QX),-5.57,-3.92,1.65,S241,CCCCCCCCOc1ccc(-c2nc3c(C)ccc(-c4ccc(C)s4)c3nc2-c2ccc(OCCCCCCCC)cc2)cc1,COc1ccc(cc1)-c1nc2c(C)ccc(-c3ccc(s3)-c3ccc(-c4ccc(s4)-c4ccc(-c5ccc(C)s5)c5nc(-c6ccc(OC)cc6)c(nc45)-c4ccc(OC)cc4)c4nc(-c5ccc(OC)cc5)c(nc34)-c3ccc(OC)cc3)c2nc1-c1ccc(OC)cc1
57,TQF2-1,-6.18,-4.38,1.8,S495,CCCCCCCCOc1cccc(-c2nc3c(C)c(F)c(F)c(-c4ccc(C)s4)c3nc2-c2cccc(OCCCCCCCC)c2)c1,COc1cccc(c1)-c1nc2c(C)c(F)c(F)c(-c3ccc(s3)-c3c(F)c(F)c(-c4ccc(s4)-c4c(F)c(F)c(-c5ccc(C)s5)c5nc(-c6cccc(OC)c6)c(nc45)-c4cccc(OC)c4)c4nc(-c5cccc(OC)c5)c(nc34)-c3cccc(OC)c3)c2nc1-c1cccc(OC)c1
58,P1,-4.94,-3.57,1.37,S416,CCCCCCC(CCCC)Cc1cc(-c2ccc(C)c3nsnc23)sc1-c1sc(C)cc1OCC(CCC)CCCCC,COc1cc(C)sc1-c1sc(cc1C)-c1ccc(-c2cc(OC)c(s2)-c2sc(cc2C)-c2ccc(C)c3nsnc23)c2nsnc12
59,PCz,-5.6,-3.6,2,S15,CCCCCCCCCCCCC(CCCCCCCCCC)Cn1c2cc(C)ccc2c2ccc(C)cc21,Cc1ccc2c(c1)n(C)c1cc(ccc21)-c1ccc2c(c1)n(C)c1cc(ccc21)-c1ccc2c(c1)n(C)c1cc(C)ccc21
60,P3,-5.2,-3.74,1.46,S416,CCCCCCC(CCCC)Cc1cc(-c2c(F)c(F)c(C)c3nsnc23)sc1-c1sc(C)cc1OCC(CCC)CCCCC,COc1cc(C)sc1-c1sc(cc1C)-c1c(F)c(F)c(-c2cc(OC)c(s2)-c2sc(cc2C)-c2c(F)c(F)c(C)c3nsnc23)c2nsnc12
61,P2,-5.13,-3.76,1.37,S416,CCCCCCC(CCCC)Cc1cc(-c2c(F)cc(C)c3nsnc23)sc1-c1sc(C)cc1OCC(CCC)CCCCC,COc1cc(C)sc1-c1sc(cc1C)-c1c(F)cc(-c2cc(OC)c(s2)-c2sc(cc2C)-c2c(F)cc(C)c3nsnc23)c2nsnc12
62,PCTTz,-5.46,-3.35,2.11,S141,CCCCCCCCc1nc2c(-c3ccc4c5ccc(C)cc5n(C(CCCCCC)CCCCCC)c4c3)sc(C)c2s1,Cc1nc2c(sc(C)c2s1)-c1ccc2c(c1)n(C)c1cc(ccc21)-c1sc(-c2ccc3c(c2)n(C)c2cc(C)ccc32)c2nc(C)sc12
63,PDDTT,-5.17,-3.18,1.99,S380,CCCCCCCCCCCCc1c(C)sc(-c2ccc(-c3ccc(C)s3)s2)c1CCCCCCCCCCCC,Cc1ccc(s1)-c1ccc(s1)-c1sc(c(C)c1C)-c1ccc(s1)-c1ccc(s1)-c1sc(C)c(C)c1C
64,F12,-5.4,-3.45,1.95,S372,CCCCCCCCCCCCc1c(C)sc(-c2cc(F)c(-c3sc(C)cc3F)s2)c1CCCCCCCCCCCC,Cc1cc(F)c(s1)-c1sc(cc1F)-c1sc(c(C)c1C)-c1cc(F)c(s1)-c1sc(cc1F)-c1sc(C)c(C)c1C
65,PBDT-DTBTz,-5.26,-3.29,1.97,S213,CCCCCCCCC(CCCCCCCC)n1nc2c(-c3ccc(C)s3)ccc(-c3ccc(-c4cc5cc6sc(C)cc6cc5s4)s3)c2n1,Cc1ccc(s1)-c1ccc(-c2ccc(s2)-c2cc3cc4sc(cc4cc3s2)-c2ccc(s2)-c2ccc(-c3ccc(s3)-c3cc4cc5sc(C)cc5cc4s3)c3nn(C)nc23)c2nn(C)nc12
66,P3,-5.51,-3.37,2.14,S367,CCCCCCCCC1(CCCCCCCC)c2cc(C)ccc2-c2ccc(-c3sc(C)cc3/C=C/c3ccc(C=C(C#N)C#N)s3)cc21,Cc1cc(\C=C\c2ccc(C=C(C#N)C#N)s2)c(s1)-c1ccc2-c3ccc(cc3C(C)(C)c2c1)-c1cc(\C=C\c2ccc(C=C(C#N)C#N)s2)c(s1)-c1ccc2-c3ccc(C)cc3C(C)(C)c2c1
67,PTTIMBI,-5.29,-3.75,1.54,S500,CCCCCCCCC(CCCCCCCC)n1c2cc(-c3ccc(C)s3)ccc2c2sc(-c3ccc(C)c4c3=NC(C)(C)N=4)cc21,Cc1ccc(s1)-c1ccc2c(c1)n(C)c1cc(sc21)-c1ccc(-c2ccc(s2)-c2ccc3c(c2)n(C)c2cc(sc32)-c2ccc(C)c3=NC(C)(C)N=c23)c2=NC(C)(C)N=c12
68,P1,-5.7,-4.13,1.57,S19,CCCCCCCCC(CCCCCCCC)n1c2cc(C)ccc2c2ccc(-c3ccc(-c4nnc(-c5ccc(C)s5)c5nonc45)s3)cc21,Cc1ccc(s1)-c1nnc(-c2ccc(s2)-c2ccc3c(c2)n(C)c2cc(ccc32)-c2ccc(s2)-c2nnc(-c3ccc(s3)-c3ccc4c(c3)n(C)c3cc(C)ccc43)c3nonc23)c2nonc12
69,PGFDTBT,-5.38,-3.59,1.79,S25,CCCCCCCC[Ge]1(CCCCCCCC)c2ccc(-c3ccc(-c4ccc(-c5ccc(C)s5)c5nsnc45)s3)cc2-c2ccc(C)cc21,Cc1ccc(s1)-c1ccc(-c2ccc(s2)-c2ccc3c(c2)-c2ccc(cc2[Ge]3(C)C)-c2ccc(s2)-c2ccc(-c3ccc(s3)-c3ccc4c(c3)-c3ccc(C)cc3[Ge]4(C)C)c3nsnc23)c2nsnc12
70,PF-DTBT,-5.56,-3.71,1.85,S20,CCCCC(CC)CC1(CC(CC)CCCC)c2cc(C)ccc2-c2ccc(-c3ccc(-c4ccc(-c5ccc(C)s5)c5nsnc45)s3)cc21,Cc1ccc(s1)-c1ccc(-c2ccc(s2)-c2ccc3-c4ccc(cc4C(C)(C)c3c2)-c2ccc(s2)-c2ccc(-c3ccc(s3)-c3ccc4-c5ccc(C)cc5C(C)(C)c4c3)c3nsnc23)c2nsnc12
71,PSiF-DBT,-5.39,-3.57,1.82,S358,CCCCCCCC[Si]1(CCCCCCCC)c2cc(C)ccc2-c2ccc(-c3ccc(-c4ccc(-c5ccc(C)s5)c5nsnc45)s3)cc21,Cc1ccc(s1)-c1ccc(-c2ccc(s2)-c2ccc3-c4ccc(cc4[Si](C)(C)c3c2)-c2ccc(s2)-c2ccc(-c3ccc(s3)-c3ccc4-c5ccc(C)cc5[Si](C)(C)c4c3)c3nsnc23)c2nsnc12
72,TPO(CO)(2EH/C1),-5.41,-3.62,1.79,S226,CCCCC(CC)Cc1ccc(-c2c3cc(-c4sc(C)c5c4C(=O)N(C(C)=O)C5=O)sc3c(-c3ccc(CC(CC)CCCC)s3)c3cc(C)sc23)s1,CC(=O)N1C(=O)c2c(C)sc(-c3cc4c(-c5cccs5)c5sc(cc5c(-c5cccs5)c4s3)-c3sc(-c4cc5c(-c6cccs6)c6sc(C)cc6c(-c6cccs6)c5s4)c4C(=O)N(C(C)=O)C(=O)c34)c2C1=O
73,H3,-5.07,-3.04,2.03,S37,C/C=C/c1cc2c(OCCCCCCCCCCCC)c3sc(C)cc3c(OCCCCCCCCCCCC)c2s1,COc1c2cc(C)sc2c(OC)c2cc(\C=C\c3cc4c(OC)c5sc(\C=C\c6cc7c(OC)c8sc(\C=C\C)cc8c(OC)c7s6)cc5c(OC)c4s3)sc12
74,PBDT-BOZ,-5.34,-3.66,1.68,S346,CCCCCC(CCCCC)Oc1c2cc(-c3ccc(C)c4nonc34)sc2c(OC(CCCCC)CCCCC)c2cc(C)sc12,COc1c2cc(sc2c(OC)c2cc(C)sc12)-c1ccc(-c2cc3c(OC)c4sc(cc4c(OC)c3s2)-c2ccc(C)c3nonc23)c2nonc12
75,PCDTPX,-5.55,-3.88,1.67,S18,CCCCCCCCC(CCCCCCCC)n1c2cc(C)ccc2c2ccc(-c3ccc(-c4cnc(-c5ccc(C)s5)c5nonc45)s3)cc21,Cc1ccc(s1)-c1ncc(-c2ccc(s2)-c2ccc3c(c2)n(C)c2cc(ccc32)-c2ccc(s2)-c2ncc(-c3ccc(s3)-c3ccc4c(c3)n(C)c3cc(C)ccc43)c3nonc23)c2nonc12
76,PCDTPT,-5.53,-3.78,1.75,S18,CCCCCCCCC(CCCCCCCC)n1c2cc(C)ccc2c2ccc(-c3ccc(-c4cnc(-c5ccc(C)s5)c5nsnc45)s3)cc21,Cc1ccc(s1)-c1ncc(-c2ccc(s2)-c2ccc3c(c2)n(C)c2cc(ccc32)-c2ccc(s2)-c2ncc(-c3ccc(s3)-c3ccc4c(c3)n(C)c3cc(C)ccc43)c3nsnc23)c2nsnc12
77,PCzTh-TVDCN,-5.6,-3.55,2.05,S384,CCCCCCCCC(CCCCCCCC)n1c2cc(C)ccc2c2ccc(-c3cc(/C=C/c4ccc(C=C(C#N)C#N)s4)c(C)s3)cc21,Cc1sc(cc1\C=C\c1ccc(C=C(C#N)C#N)s1)-c1ccc2c(c1)n(C)c1cc(ccc21)-c1sc(cc1\C=C\c1ccc(C=C(C#N)C#N)s1)-c1ccc2c(c1)n(C)c1cc(C)ccc21
78,PBTDN,-5.12,-2.9,2.22,S125,CCCCCCCCCCOc1c(C)ccc2c(OCCCCCCCCCC)c(-c3ccc(/C=C/c4ccc(C)s4)s3)ccc12,COc1c(C)ccc2c(OC)c(ccc12)-c1ccc(\C=C\c2ccc(s2)-c2ccc3c(OC)c(ccc3c2OC)-c2ccc(\C=C\c3ccc(C)s3)s2)s1
79,PCzDBSe,-5.28,-3.55,1.73,S347,CCCCCCCCC(CCCCCCCC)n1c2cc(C)ccc2c2ccc(-c3ccc(-c4ccc(-c5ccc(C)s5)c5n[se]nc45)s3)cc21,Cc1ccc(s1)-c1ccc(-c2ccc(s2)-c2ccc3c(c2)n(C)c2cc(ccc32)-c2ccc(s2)-c2ccc(-c3ccc(s3)-c3ccc4c(c3)n(C)c3cc(C)ccc43)c3n[se]nc23)c2n[se]nc12
80,PCDTBT,-5.5,-3.62,1.88,S17,CCCCCCCCC(CCCCCCCC)n1c2cc(C)ccc2c2ccc(-c3ccc(-c4ccc(-c5ccc(C)s5)c5nsnc45)s3)cc21,Cc1ccc(s1)-c1ccc(-c2ccc(s2)-c2ccc3c(c2)n(C)c2cc(ccc32)-c2ccc(s2)-c2ccc(-c3ccc(s3)-c3ccc4c(c3)n(C)c3cc(C)ccc43)c3nsnc23)c2nsnc12
81,PCDTQx,-5.46,-3.44,2.02,S18,CCCCCCCCC(CCCCCCCC)n1c2cc(C)ccc2c2ccc(-c3ccc(-c4ccc(-c5ccc(C)s5)c5nonc45)s3)cc21,Cc1ccc(s1)-c1ccc(-c2ccc(s2)-c2ccc3c(c2)n(C)c2cc(ccc32)-c2ccc(s2)-c2ccc(-c3ccc(s3)-c3ccc4c(c3)n(C)c3cc(C)ccc43)c3nonc23)c2nonc12
82,P2,-5.73,-3.82,1.91,S19,CCCCCCCCC(CCCCCCCC)n1c2cc(C)ccc2c2ccc(-c3ccc(-c4nnc(-c5ccc(C)s5)c5nccnc45)s3)cc21,Cc1ccc(s1)-c1nnc(-c2ccc(s2)-c2ccc3c(c2)n(C)c2cc(ccc32)-c2ccc(s2)-c2nnc(-c3ccc(s3)-c3ccc4c(c3)n(C)c3cc(C)ccc43)c3nccnc23)c2nccnc12
83,P2,-5.33,-3.7,1.63,S239,CCCCCCc1cc2c(s1)C(=O)c1c(C)sc(-c3cc4c(s3)-c3sc(C)cc3[Si]4(CC(CC)CCCC)CC(CC)CCCC)c1C2=O,Cc1cc2c(s1)-c1sc(cc1[Si]2(C)C)-c1sc(-c2cc3c(s2)-c2sc(cc2[Si]3(C)C)-c2sc(C)c3c2C(=O)c2cc(C)sc2C3=O)c2c1C(=O)c1cc(C)sc1C2=O
84,H6,-5.05,-2.99,2.06,S37,CCCCCCCCCCCCOc1c2cc(-c3ccc(C)s3)sc2c(OCCCCCCCCCCCC)c2cc(C)sc12,COc1c2cc(sc2c(OC)c2cc(C)sc12)-c1ccc(s1)-c1cc2c(OC)c3sc(cc3c(OC)c2s1)-c1ccc(C)s1
85,PBDTNTDO-2,-5.19,-3.36,1.83,S386,CCCCC(CC)COc1c2cc(-c3sc(C)c4c3C(=O)c3ccc(C(C)(C)C)cc3C4=O)sc2c(OCC(CC)CCCC)c2cc(C)sc12,COc1c2cc(C)sc2c(OC)c2cc(sc12)-c1sc(-c2cc3c(OC)c4sc(cc4c(OC)c3s2)-c2sc(C)c3c2C(=O)c2ccc(C)cc2C3=O)c2c1C(=O)c1ccc(C)cc1C2=O
86,PBTADN,-5.36,-3.34,2.02,S125,CCCCCCCCCCOc1c(C)ccc2c(OCCCCCCCCCC)c(-c3ccc(/C=C(\C#N)c4ccc(C)s4)s3)ccc12,COc1c(C)ccc2c(OC)c(ccc12)-c1ccc(\C=C(/C#N)c2ccc(s2)-c2ccc3c(OC)c(ccc3c2OC)-c2ccc(\C=C(/C#N)c3ccc(C)s3)s2)s1
87,P(PTQD-2Th),-5.54,-3.84,1.7,S135,CCCCCCCCCCC(CCCCCCCC)CN1C(=O)c2nc3c(nc2C1=O)c1sc(-c2ccc(-c4ccc(C)s4)s2)cc1c1cc(C)sc13,CN1C(=O)c2nc3c4sc(C)cc4c4cc(sc4c3nc2C1=O)-c1ccc(s1)-c1ccc(s1)-c1cc2c3cc(sc3c3nc4C(=O)N(C)C(=O)c4nc3c2s1)-c1ccc(s1)-c1ccc(C)s1
88,P-Ge,-5.6,-3.91,1.69,S310,CCCCCCCCN1C(=O)c2c(C)sc(-c3cc4c(s3)-c3sc(C)cc3[Ge]4(CC(CC)CCCC)C[C@@H](CC)CCCC)c2C1=O,CN1C(=O)c2c(C)sc(-c3cc4c(s3)-c3sc(cc3[Ge]4(C)C)-c3sc(-c4cc5c(s4)-c4sc(C)cc4[Ge]5(C)C)c4C(=O)N(C)C(=O)c34)c2C1=O
89,PDTSTPD,-5.57,-3.88,1.69,S36,CCCCCCCCN1C(=O)c2c(C)sc(-c3cc4c(s3)-c3sc(C)cc3[Si]4(CC(CC)CCCC)CC(CC)CCCC)c2C1=O,CN1C(=O)c2c(C)sc(-c3cc4c(s3)-c3sc(cc3[Si]4(C)C)-c3sc(-c4cc5c(s4)-c4sc(C)cc4[Si]5(C)C)c4C(=O)N(C)C(=O)c34)c2C1=O
90,PBTCT,-5.25,-3.07,2.18,S236,CCCCC(CC)COc1c2cc(-c3sc(C)c4c3CC(C(=O)OCC)(C(=O)OCC)C4)sc2c(OCC(CC)CCCC)c2cc(C)sc12,COC(=O)C1(Cc2c(C)sc(c2C1)-c1cc2c(OC)c3sc(cc3c(OC)c2s1)-c1sc(c2CC(Cc12)(C(=O)OC)C(=O)OC)-c1cc2c(OC)c3sc(C)cc3c(OC)c2s1)C(=O)OC
91,P2,-5.33,-3.23,2.1,S369,CCCCCCc1c(C)sc(-c2nnc(-c3sc(-c4ccc(C)s4)c(CCCCCC)c3CCCCCC)s2)c1CCCCCC,Cc1ccc(s1)-c1sc(c(C)c1C)-c1nnc(s1)-c1sc(c(C)c1C)-c1ccc(s1)-c1sc(c(C)c1C)-c1nnc(s1)-c1sc(C)c(C)c1C
92,PCDTTPP,-5.52,-3.63,1.89,S18,CCCCCCCCC(CCCCCCCC)n1c2cc(C)ccc2c2ccc(-c3ccc(-c4cnc(-c5ccc(C)s5)c5nccnc45)s3)cc21,Cc1ccc(s1)-c1ncc(-c2ccc(s2)-c2ccc3c(c2)n(C)c2cc(ccc32)-c2ccc(s2)-c2ncc(-c3ccc(s3)-c3ccc4c(c3)n(C)c3cc(C)ccc43)c3nccnc23)c2nccnc12
93,P1,-5.55,-3.26,2.29,S369,CCCCCCc1c(C)sc(-c2nnc(-c3sc(-c4ccc(C)s4)c(CCCCCC)c3CCCCCC)o2)c1CCCCCC,Cc1ccc(s1)-c1sc(c(C)c1C)-c1nnc(o1)-c1sc(c(C)c1C)-c1ccc(s1)-c1sc(c(C)c1C)-c1nnc(o1)-c1sc(C)c(C)c1C
94,PSBTSPD-C8 (P9),-5.55,-3.87,1.68,S134,CCCCCCCCN1C(=O)c2c(C)[se]c(-c3cc4c(s3)-c3sc(C)cc3[Si]4(CC(CC)CCCC)CC(CC)CCCC)c2C1=O,CN1C(=O)c2c(C)[se]c(-c3cc4c(s3)-c3sc(cc3[Si]4(C)C)-c3[se]c(-c4cc5c(s4)-c4sc(C)cc4[Si]5(C)C)c4C(=O)N(C)C(=O)c34)c2C1=O
95,PTPDSi-C8,-5.52,-3.79,1.73,S308,CCCCC(CC)CN1C(=O)c2c(C)sc(-c3cc4c(s3)-c3sc(C)cc3[Si]4(CC(CC)CCCC)C[C@@H](CC)CCCC)c2C1=O,CN1C(=O)c2c(C)sc(-c3cc4c(s3)-c3sc(cc3[Si]4(C)C)-c3sc(-c4cc5c(s4)-c4sc(C)cc4[Si]5(C)C)c4C(=O)N(C)C(=O)c34)c2C1=O
96,BDF(2EH/C7),-5.41,-3.44,1.97,S279,CCCCCCCN1C(=O)c2c(C)sc(-c3cc4c(OCC(CC)CCCC)c5oc(C)cc5c(OCC(CC)CCCC)c4o3)c2C1=O,COc1c2cc(oc2c(OC)c2cc(C)oc12)-c1sc(-c2cc3c(OC)c4oc(cc4c(OC)c3o2)-c2sc(C)c3C(=O)N(C)C(=O)c23)c2C(=O)N(C)C(=O)c12
97,PDTC,-5.43,-3.76,1.67,S360,CCCCCCCCN1C(=O)c2c(C)sc(-c3cc4c(s3)-c3sc(C)cc3C4(CC(CC)CCCC)CC(CC)CCCC)c2C1=O,CN1C(=O)c2c(C)sc(-c3cc4c(s3)-c3sc(cc3C4(C)C)-c3sc(-c4cc5c(s4)-c4sc(C)cc4C5(C)C)c4C(=O)N(C)C(=O)c34)c2C1=O
98,P-Si,-5.65,-3.92,1.73,S310,CCCCCCCCN1C(=O)c2c(C)sc(-c3cc4c(s3)-c3sc(C)cc3[Si]4(CC(CC)CCCC)C[C@@H](CC)CCCC)c2C1=O,CN1C(=O)c2c(C)sc(-c3cc4c(s3)-c3sc(cc3[Si]4(C)C)-c3sc(-c4cc5c(s4)-c4sc(C)cc4[Si]5(C)C)c4C(=O)N(C)C(=O)c34)c2C1=O
99,PBDFTT-CF-O,-4.98,-3.47,1.51,S277,CCCCC(CC)COc1c2cc(-c3sc(C)c4c(F)c(C(=O)C(CC)CCCC)sc34)oc2c(OCC(CC)CCCC)c2cc(C)oc12,COc1c2cc(oc2c(OC)c2cc(C)oc12)-c1sc(-c2cc3c(OC)c4oc(cc4c(OC)c3o2)-c2sc(C)c3c(F)c(sc23)C(C)=O)c2c(F)c(sc12)C(C)=O
100,PtFBTPDTS,-5.09,-3.7,1.39,S444,CCCCCCCC[Si]1(CCCCCCCC)C2=C(SC(=C2)c2cc3-c4cc(F)ccc4\C(=C4\c5ccc(F)cc5-c5cc(C)sc45)c3s2)c2sc(C)cc12,Cc1cc2-c3cc(F)ccc3\C(=C3\c4ccc(F)cc4-c4cc(sc34)C3=CC4=C(S3)C3=C(C=C(S3)c3cc5-c6cc(F)ccc6\C(=C6\c7ccc(F)cc7-c7cc(sc67)C6=CC7=C(S6)c6sc(C)cc6[Si]7(C)C)c5s3)[Si]4(C)C)c2s1
101,PBDFTT-CF,-5.11,-3.59,1.52,S276,CCCCCCCCOc1c2cc(-c3sc(C)c4sc(C(=O)C(CC)CCCC)c(F)c34)oc2c(OCCCCCCCC)c2cc(C)oc12,COc1c2cc(oc2c(OC)c2cc(C)oc12)-c1sc(-c2cc3c(OC)c4oc(cc4c(OC)c3o2)-c2sc(C)c3sc(C(C)=O)c(F)c23)c2sc(C(C)=O)c(F)c12
102,PBTIGe-C6,-5.39,-3.64,1.75,S308,CCCCCCn1c(=O)c2cc(C)sc2c2sc(-c3cc4c(s3)-c3sc(C)cc3[Ge]4(CC(CC)CCCC)C[C@@H](CC)CCCC)cc2c1=O,Cc1cc2c(s1)-c1sc(cc1[Ge]2(C)C)-c1cc2c(s1)c1sc(cc1c(=O)n(C)c2=O)-c1cc2c(s1)-c1sc(cc1[Ge]2(C)C)-c1cc2c(s1)c1sc(C)cc1c(=O)n(C)c2=O
103,PBDFTT-C,-5.27,-3.79,1.48,S395,CCCCC(CC)COc1c2cc(-c3sc(C)c4sc(C(=O)C(CC)CCCC)cc34)oc2c(OCC(CC)CCCC)c2cc(C)oc12,COc1c2cc(oc2c(OC)c2cc(C)oc12)-c1sc(-c2cc3c(OC)c4oc(cc4c(OC)c3o2)-c2sc(C)c3sc(cc23)C(C)=O)c2sc(cc12)C(C)=O
104,PBTTz,-5.24,-3.51,1.73,S141,CCCCCCCCc1nc2c(-c3cc4c(OCC(CC)CCCC)c5sc(C)cc5c(OCC(CC)CCCC)c4s3)sc(C)c2s1,COc1c2cc(C)sc2c(OC)c2cc(sc12)-c1sc(-c2cc3c(OC)c4sc(cc4c(OC)c3s2)-c2sc(C)c3sc(C)nc23)c2sc(C)nc12
105,PCDTBX,-5.47,-3.6,1.87,S18,CCCCCCCCC(CCCCCCCC)n1c2cc(C)ccc2c2ccc(-c3ccc(-c4ccc(-c5ccc(C)s5)c5nccnc45)s3)cc21,Cc1ccc(s1)-c1ccc(-c2ccc(s2)-c2ccc3c(c2)n(C)c2cc(ccc32)-c2ccc(s2)-c2ccc(-c3ccc(s3)-c3ccc4c(c3)n(C)c3cc(C)ccc43)c3nccnc23)c2nccnc12
106,PBTISi-C6,-5.45,-3.7,1.75,S308,CCCCCCn1c(=O)c2cc(C)sc2c2sc(-c3cc4c(s3)-c3sc(C)cc3[Si]4(CC(CC)CCCC)C[C@@H](CC)CCCC)cc2c1=O,Cc1cc2c(s1)-c1sc(cc1[Si]2(C)C)-c1cc2c(s1)c1sc(cc1c(=O)n(C)c2=O)-c1cc2c(s1)-c1sc(cc1[Si]2(C)C)-c1cc2c(s1)c1sc(C)cc1c(=O)n(C)c2=O
107,PBDTTT-C,-5.12,-3.51,1.61,S32,CCCCC(CC)COc1c2cc(-c3sc(C)c4sc(C(=O)C(CC)CCCC)cc34)sc2c(OCC(CC)CCCC)c2cc(C)sc12,COc1c2cc(sc2c(OC)c2cc(C)sc12)-c1sc(-c2cc3c(OC)c4sc(cc4c(OC)c3s2)-c2sc(C)c3sc(cc23)C(C)=O)c2sc(cc12)C(C)=O
108,PBDFTT-C,-5.03,-3.5,1.53,S276,CCCCCCCCOc1c2cc(-c3sc(C)c4sc(C(=O)C(CC)CCCC)cc34)oc2c(OCCCCCCCC)c2cc(C)oc12,COc1c2cc(oc2c(OC)c2cc(C)oc12)-c1sc(-c2cc3c(OC)c4oc(cc4c(OC)c3o2)-c2sc(C)c3sc(cc23)C(C)=O)c2sc(cc12)C(C)=O
109,PBDTTT-CF,-5.22,-3.57,1.65,S5,CCCCCCCC(=O)c1sc2c(-c3cc4c(OCC(CC)CCCC)c5sc(C)cc5c(OCC(CC)CCCC)c4s3)sc(C)c2c1F,COc1c2cc(sc2c(OC)c2cc(C)sc12)-c1sc(-c2cc3c(OC)c4sc(cc4c(OC)c3s2)-c2sc(C)c3c(F)c(sc23)C(C)=O)c2c(F)c(sc12)C(C)=O
110,PBDTTT-C,-5.07,-3.47,1.6,S187,CCCCC(CC)COc1c2cc(-c3sc(C)c4cc(C(=O)C(CC)CCCC)sc34)sc2c(OCC(CC)CCCC)c2cc(C)sc12,COc1c2cc(sc2c(OC)c2cc(C)sc12)-c1sc(-c2cc3c(OC)c4sc(cc4c(OC)c3s2)-c2sc(C)c3cc(sc23)C(C)=O)c2cc(sc12)C(C)=O
111,PDTP,-5.16,-3.57,1.59,S360,CCCCCCCCN1C(=O)c2c(C)sc(-c3cc4c(s3)c3sc(C)cc3n4C(CC(CC)CCCC)CC(CC)CCCC)c2C1=O,CN1C(=O)c2c(C)sc(-c3cc4n(C)c5cc(sc5c4s3)-c3sc(-c4cc5n(C)c6cc(C)sc6c5s4)c4C(=O)N(C)C(=O)c34)c2C1=O
112,P1,-5.39,-3.32,2.07,S273,CCCCCCCCCCc1ccc(C#Cc2c3cc(C)oc3c(C#Cc3ccc(CCCCCCCCCC)cc3)c3cc(C)oc23)cc1,Cc1cc2c(C#Cc3ccccc3)c3oc(cc3c(C#Cc3ccccc3)c2o1)-c1cc2c(C#Cc3ccccc3)c3oc(cc3c(C#Cc3ccccc3)c2o1)-c1cc2c(C#Cc3ccccc3)c3oc(C)cc3c(C#Cc3ccccc3)c2o1
113,P1,-5.49,-3.71,1.78,S239,CCCCCCc1cc2c(s1)C(=O)c1c(C)sc(-c3cc4c(OCC(CC)CCCC)c5sc(C)cc5c(OCC(CC)CCCC)c4s3)c1C2=O,COc1c2cc(C)sc2c(OC)c2cc(sc12)-c1sc(-c2cc3c(OC)c4sc(cc4c(OC)c3s2)-c2sc(C)c3c2C(=O)c2cc(C)sc2C3=O)c2c1C(=O)c1cc(C)sc1C2=O
114,PK,-4.8,-3.49,1.31,S374,CCCCCCCCSc1cc(-c2cc(SCCCCCCCC)c(-c3sc(C)c4cc(C(=O)CCCCCCCC)sc34)s2)sc1C,CSc1cc(sc1C)-c1cc(SC)c(s1)-c1sc(-c2sc(cc2SC)-c2cc(SC)c(s2)-c2sc(C)c3cc(sc23)C(C)=O)c2cc(sc12)C(C)=O
115,PSB-CPDTO (P2),-5.41,-3.69,1.72,S202,CCCCCCCC(=O)c1cc2c(s1)-c1c(C)sc(-c3cc4c(s3)-c3sc(C)cc3[Si]4(CC(CC)CCCC)CC(CC)CCCC)c1C2=O,CC(=O)c1cc2C(=O)c3c(sc(C)c3-c2s1)-c1cc2c(s1)-c1sc(cc1[Si]2(C)C)-c1sc(-c2cc3c(s2)-c2sc(C)cc2[Si]3(C)C)c2C(=O)c3cc(sc3-c12)C(C)=O
116,PDTSNTDO.,-5.42,-3.77,1.65,S357,CCCCCCc1ccc2c(c1)C(=O)c1c(C)sc(-c3cc4c(s3)-c3sc(C)cc3[Si]4(C(CC)CCCCC)C(CC)CCCCC)c1C2=O,Cc1cc2c(s1)-c1sc(cc1[Si]2(C)C)-c1sc(-c2cc3c(s2)-c2sc(cc2[Si]3(C)C)-c2sc(C)c3c2C(=O)c2ccc(C)cc2C3=O)c2c1C(=O)c1ccc(C)cc1C2=O
117,PQT-12,-5.1,-3.17,1.93,S11,CCCCCCCCCCCCc1cc(C)sc1-c1ccc(-c2ccc(-c3sc(C)cc3CCCCCCCCCCCC)s2)s1,Cc1cc(C)c(s1)-c1ccc(s1)-c1ccc(s1)-c1sc(cc1C)-c1cc(C)c(s1)-c1ccc(s1)-c1ccc(s1)-c1sc(C)cc1C
118,TP1,-5.26,-3.65,1.61,S20,CCCCC(CC)CC1(CC(CC)CCCC)c2cc(C)ccc2-c2ccc(-c3ccc(-c4sc(-c5ccc(C)s5)c5nc(C)c(C)nc45)s3)cc21,Cc1ccc(s1)-c1sc(-c2ccc(s2)-c2ccc3-c4ccc(cc4C(C)(C)c3c2)-c2ccc(s2)-c2sc(-c3ccc(s3)-c3ccc4-c5ccc(C)cc5C(C)(C)c4c3)c3nc(C)c(C)nc23)c2nc(C)c(C)nc12
119,TPO(CO)(2EH/C3),-5.41,-3.62,1.79,S226,CCCCC(CC)Cc1ccc(-c2c3cc(-c4sc(C)c5c4C(=O)N(C(=O)CCC)C5=O)sc3c(-c3ccc(CC(CC)CCCC)s3)c3cc(C)sc23)s1,CC(=O)N1C(=O)c2c(C)sc(-c3cc4c(-c5cccs5)c5sc(cc5c(-c5cccs5)c4s3)-c3sc(-c4cc5c(-c6cccs6)c6sc(C)cc6c(-c6cccs6)c5s4)c4C(=O)N(C(C)=O)C(=O)c34)c2C1=O
120,P2,-4.76,-3.08,1.68,S355,CCCCCCc1nc(-c2nc(CCCCCC)c(-c3ccc(-c4cc5c(s4)c4sc(C)cc4n5CC(CC)CCCC)s3)s2)sc1-c1ccc(C)s1,Cc1ccc(s1)-c1sc(nc1C)-c1nc(C)c(s1)-c1ccc(s1)-c1cc2n(C)c3cc(sc3c2s1)-c1ccc(s1)-c1sc(nc1C)-c1nc(C)c(s1)-c1ccc(s1)-c1cc2n(C)c3cc(C)sc3c2s1
121,P1,-5.62,-3.9,1.72,S272,CCCCCCCCCCc1ccc(C#Cc2c3cc(C)sc3c(C#Cc3ccc(CCCCCCCCCC)cc3)c3cc(C)sc23)cc1,Cc1cc2c(C#Cc3ccccc3)c3sc(cc3c(C#Cc3ccccc3)c2s1)-c1cc2c(C#Cc3ccccc3)c3sc(cc3c(C#Cc3ccccc3)c2s1)-c1cc2c(C#Cc3ccccc3)c3sc(C)cc3c(C#Cc3ccccc3)c2s1
122,PBDTTPD,-5.56,-3.76,1.8,S155,CCCCCCCCN1C(=O)c2c(C)sc(-c3cc4c(OCC(CC)CCCC)c5sc(C)cc5c(OC[C@@H](CC)CCCC)c4s3)c2C1=O,COc1c2cc(sc2c(OC)c2cc(C)sc12)-c1sc(-c2cc3c(OC)c4sc(cc4c(OC)c3s2)-c2sc(C)c3C(=O)N(C)C(=O)c23)c2C(=O)N(C)C(=O)c12
123,BDT(2EH/C8),-5.29,-3.44,1.85,S279,CCCCCCCCN1C(=O)c2c(C)sc(-c3cc4c(OCC(CC)CCCC)c5sc(C)cc5c(OCC(CC)CCCC)c4s3)c2C1=O,COc1c2cc(sc2c(OC)c2cc(C)sc12)-c1sc(-c2cc3c(OC)c4sc(cc4c(OC)c3s2)-c2sc(C)c3C(=O)N(C)C(=O)c23)c2C(=O)N(C)C(=O)c12
124,H9,-4.65,-3.6,1.05,S37,CCCCCCCCCCCCOc1c2cc(-c3sc(C)c4nccnc34)sc2c(OCCCCCCCCCCCC)c2cc(C)sc12,COc1c2cc(sc2c(OC)c2cc(C)sc12)-c1sc(-c2cc3c(OC)c4sc(cc4c(OC)c3s2)-c2sc(C)c3nccnc23)c2nccnc12
125,PTB3,-5.04,-3.41,1.63,S48,CCCCCCCCc1c2cc(-c3sc(C)c4cc(C(=O)OCC(CC)CCCC)sc34)sc2c(CCCCCCCC)c2cc(C)sc12,COC(=O)c1cc2c(C)sc(-c3cc4c(C)c5sc(cc5c(C)c4s3)-c3sc(-c4cc5c(C)c6sc(C)cc6c(C)c5s4)c4sc(cc34)C(=O)OC)c2s1
126,PPB2,-5.4,-3.56,1.84,S235,CCCCC(CC)COc1c2cc(-c3sc(C)c4c3C(=O)N(CC(CC)CCCC)C4=O)sc2c(OCC(CC)CCCC)c2cc(C)sc12,COc1c2cc(sc2c(OC)c2cc(C)sc12)-c1sc(-c2cc3c(OC)c4sc(cc4c(OC)c3s2)-c2sc(C)c3C(=O)N(C)C(=O)c23)c2C(=O)N(C)C(=O)c12
127,PEBTBT,-4.89,-3.52,1.37,S383,CCCCCCCCCCCCc1cc(C)sc1/C=C/c1sc(-c2ccc(C)c3nsnc23)cc1CCCCCCCCCCCC,Cc1cc(C)c(\C=C\c2sc(cc2C)-c2ccc(-c3cc(C)c(\C=C\c4sc(cc4C)-c4ccc(C)c5nsnc45)s3)c3nsnc23)s1
128,PE,-4.77,-3.46,1.31,S374,CCCCCCCCOC(=O)c1cc2c(C)sc(-c3sc(-c4cc(SCCCCCCCC)c(C)s4)cc3SCCCCCCCC)c2s1,COC(=O)c1cc2c(C)sc(-c3sc(cc3SC)-c3cc(SC)c(s3)-c3sc(-c4sc(cc4SC)-c4cc(SC)c(C)s4)c4sc(cc34)C(=O)OC)c2s1
129,PTVtBBO,-5.14,-3.1,2.04,S382,C/C=C/c1sc(/C=C/c2nc3cc4oc(C)nc4cc3o2)c(CCCCCCCCCCCC)c1CCCCCCCCCCCC,C\C=C\c1sc(\C=C\c2nc3cc4oc(\C=C\c5sc(\C=C\c6nc7cc8oc(C)nc8cc7o6)c(C)c5C)nc4cc3o2)c(C)c1C
130,H7,-5.1,-3.4,1.7,S37,CCCCCCCCCCCCOc1c2cc(-c3ccc(C)c4nsnc34)sc2c(OCCCCCCCCCCCC)c2cc(C)sc12,COc1c2cc(sc2c(OC)c2cc(C)sc12)-c1ccc(-c2cc3c(OC)c4sc(cc4c(OC)c3s2)-c2ccc(C)c3nsnc23)c2nsnc12
131,P4TDTBT,-5.04,-3.44,1.6,S29,CCCCC(CC)Cc1ccc(-c2cc(-c3cc(-c4ccc(C[C@@H](CC)CCCC)s4)c(-c4ccc(-c5ccc(-c6ccc(C)s6)c6nsnc56)s4)s3)sc2C)s1,Cc1ccc(s1)-c1ccc(-c2ccc(s2)-c2sc(cc2-c2cccs2)-c2cc(-c3cccs3)c(s2)-c2ccc(s2)-c2ccc(-c3ccc(s3)-c3sc(cc3-c3cccs3)-c3cc(c(C)s3)-c3cccs3)c3nsnc23)c2nsnc12
132,PTVcBBO,-5.19,-3.02,2.17,S382,C/C=C/c1sc(/C=C/c2nc3cc4nc(C)oc4cc3o2)c(CCCCCCCCCCCC)c1CCCCCCCCCCCC,C\C=C\c1sc(\C=C\c2nc3cc4nc(\C=C\c5sc(\C=C\c6nc7cc8nc(C)oc8cc7o6)c(C)c5C)oc4cc3o2)c(C)c1C
133,H11,-4.88,-3.36,1.52,S37,CCCCCCCCCCCCOc1c2cc(-c3ccc(C)c4n[se]nc34)sc2c(OCCCCCCCCCCCC)c2cc(C)sc12,COc1c2cc(sc2c(OC)c2cc(C)sc12)-c1ccc(-c2cc3c(OC)c4sc(cc4c(OC)c3s2)-c2ccc(C)c3n[se]nc23)c2n[se]nc12
134,BDF(2EH/C8),-5.41,-3.44,1.97,S279,CCCCCCCCN1C(=O)c2c(C)sc(-c3cc4c(OCC(CC)CCCC)c5oc(C)cc5c(OCC(CC)CCCC)c4o3)c2C1=O,COc1c2cc(oc2c(OC)c2cc(C)oc12)-c1sc(-c2cc3c(OC)c4oc(cc4c(OC)c3o2)-c2sc(C)c3C(=O)N(C)C(=O)c23)c2C(=O)N(C)C(=O)c12
135,PFDTMBI,-5.61,-3.97,1.64,S349,CCCCC(CC)CC1(CC(CC)CCCC)c2cc(C)ccc2-c2ccc(-c3ccc(-c4ccc(-c5ccc(C)s5)c5c4=NC(C)(C)N=5)s3)cc21,Cc1ccc(s1)-c1ccc(-c2ccc(s2)-c2ccc3-c4ccc(cc4C(C)(C)c3c2)-c2ccc(s2)-c2ccc(-c3ccc(s3)-c3ccc4-c5ccc(C)cc5C(C)(C)c4c3)c3=NC(C)(C)N=c23)c2=NC(C)(C)N=c12
136,PID2,-5.52,-3.67,1.85,S235,CCCCC(CC)COc1c2cc(-c3sc(C)c4c3S(=O)(=O)N(CC(CC)CCCC)C4=O)sc2c(OCC(CC)CCCC)c2cc(C)sc12,COc1c2cc(sc2c(OC)c2cc(C)sc12)-c1sc(-c2cc3c(OC)c4sc(cc4c(OC)c3s2)-c2sc(C)c3C(=O)N(C)S(=O)(=O)c23)c2C(=O)N(C)S(=O)(=O)c12
137,PPDT4,-5.59,-3.56,2.03,S136,CCCCCCc1cc(C)sc1-c1sc(-c2cc3c(=O)n(CC(CCCC)CCCCCC)c4cc(C)sc4c3s2)cc1CCCCCC,Cc1cc(C)c(s1)-c1sc(cc1C)-c1cc2c(s1)c1sc(cc1n(C)c2=O)-c1cc(C)c(s1)-c1sc(cc1C)-c1cc2c(s1)c1sc(C)cc1n(C)c2=O
138,PID1,-5.44,-3.63,1.81,S235,CCCCCCCCN1C(=O)c2c(C)sc(-c3cc4c(OCC(CC)CCCC)c5sc(C)cc5c(OCC(CC)CCCC)c4s3)c2S1(=O)=O,COc1c2cc(sc2c(OC)c2cc(C)sc12)-c1sc(-c2cc3c(OC)c4sc(cc4c(OC)c3s2)-c2sc(C)c3C(=O)N(C)S(=O)(=O)c23)c2C(=O)N(C)S(=O)(=O)c12
139,PSeB2,-5.04,-3.44,1.6,S219,CCCCC(CC)COC(=O)c1cc2c(-c3cc4c(OCC(CC)CCCC)c5[se]c(C)cc5c(OCC(CC)CCCC)c4[se]3)[se]c(C)c2[se]1,COC(=O)c1cc2c([se]c(C)c2[se]1)-c1cc2c(OC)c3[se]c(cc3c(OC)c2[se]1)-c1[se]c(-c2cc3c(OC)c4[se]c(C)cc4c(OC)c3[se]2)c2cc([se]c12)C(=O)OC
140,PTB7,-5.15,-3.43,1.72,S13,CCCCC(CC)COC(=O)c1sc2c(-c3cc4c(OCC(CC)CCCC)c5sc(C)cc5c(OCC(CC)CCCC)c4s3)sc(C)c2c1F,COC(=O)c1sc2c(sc(C)c2c1F)-c1cc2c(OC)c3sc(cc3c(OC)c2s1)-c1sc(-c2cc3c(OC)c4sc(C)cc4c(OC)c3s2)c2sc(C(=O)OC)c(F)c12
141,PTBF3,-5.48,-3.75,1.73,S53,CCCCC(CC)COC(=O)c1sc2c(-c3sc4c(OCC(CC)CCCC)c5c(F)c(C)sc5c(OCC(CC)CCCC)c4c3F)sc(C)c2c1F,COC(=O)c1sc2c(sc(C)c2c1F)-c1sc2c(OC)c3c(F)c(sc3c(OC)c2c1F)-c1sc(-c2sc3c(OC)c4c(F)c(C)sc4c(OC)c3c2F)c2sc(C(=O)OC)c(F)c12
142,PTB5,-5.01,-3.39,1.62,S48,CCCCCCCCOC(=O)c1cc2c(C)sc(-c3cc4c(OCC(CC)CCCC)c5sc(C)cc5c(OCC(CC)CCCC)c4s3)c2s1,COC(=O)c1cc2c(C)sc(-c3cc4c(OC)c5sc(cc5c(OC)c4s3)-c3sc(-c4cc5c(OC)c6sc(C)cc6c(OC)c5s4)c4sc(cc34)C(=O)OC)c2s1
143,PTB4,-5.12,-3.49,1.63,S48,CCCCCCCCOc1c2cc(-c3sc(C)c4c(F)c(C(=O)OCC(CC)CCCC)sc34)sc2c(OCCCCCCCC)c2cc(C)sc12,COC(=O)c1sc2c(sc(C)c2c1F)-c1cc2c(OC)c3sc(cc3c(OC)c2s1)-c1sc(-c2cc3c(OC)c4sc(C)cc4c(OC)c3s2)c2sc(C(=O)OC)c(F)c12
144,PBDFTT-S,-5.25,-3.64,1.61,S276,CCCCCCCCOc1c2cc(-c3sc(C)c4sc(S(=O)(=O)CC(CC)CCCC)cc34)oc2c(OCCCCCCCC)c2cc(C)oc12,COc1c2cc(oc2c(OC)c2cc(C)oc12)-c1sc(-c2cc3c(OC)c4oc(cc4c(OC)c3o2)-c2sc(C)c3sc(cc23)S(C)(=O)=O)c2sc(cc12)S(C)(=O)=O
145,PTB2,-4.94,-3.35,1.59,S201,CCCCCCCCOc1c2cc(-c3sc(C)c4sc(C(=O)OCC(CC)CCCC)cc34)sc2c(OCCCCCCCC)c2cc(C)sc12,COC(=O)c1cc2c(sc(C)c2s1)-c1cc2c(OC)c3sc(cc3c(OC)c2s1)-c1sc(-c2cc3c(OC)c4sc(C)cc4c(OC)c3s2)c2cc(sc12)C(=O)OC
146,PTB2,-4.94,-3.35,1.59,S48,CCCCCCCCOc1c2cc(-c3sc(C)c4cc(C(=O)OCC(CC)CCCC)sc34)sc2c(OCCCCCCCC)c2cc(C)sc12,COC(=O)c1cc2c(C)sc(-c3cc4c(OC)c5sc(cc5c(OC)c4s3)-c3sc(-c4cc5c(OC)c6sc(C)cc6c(OC)c5s4)c4sc(cc34)C(=O)OC)c2s1
147,PBDFTT-EF,-5.07,-3.54,1.53,S276,CCCCCCCCOc1c2cc(-c3sc(C)c4sc(C(=O)OCC(CC)CCCC)c(F)c34)oc2c(OCCCCCCCC)c2cc(C)oc12,COC(=O)c1sc2c(C)sc(-c3cc4c(OC)c5oc(cc5c(OC)c4o3)-c3sc(-c4cc5c(OC)c6oc(C)cc6c(OC)c5o4)c4c(F)c(sc34)C(=O)OC)c2c1F
148,PBDTTT-E,-5.04,-3.41,1.63,S187,CCCCC(CC)COC(=O)c1cc2c(C)sc(-c3cc4c(OCC(CC)CCCC)c5sc(C)cc5c(OCC(CC)CCCC)c4s3)c2s1,COC(=O)c1cc2c(C)sc(-c3cc4c(OC)c5sc(cc5c(OC)c4s3)-c3sc(-c4cc5c(OC)c6sc(C)cc6c(OC)c5s4)c4sc(cc34)C(=O)OC)c2s1
149,H8,-4.56,-2.59,1.97,S37,CCCCCCCCCCCCOc1c2cc(-c3sc(C)c4c3OCCO4)sc2c(OCCCCCCCCCCCC)c2cc(C)sc12,COc1c2cc(sc2c(OC)c2cc(C)sc12)-c1sc(-c2cc3c(OC)c4sc(cc4c(OC)c3s2)-c2sc(C)c3OCCOc23)c2OCCOc12
150,PSeB1,-5.05,-3.45,1.6,S219,CCCCC(CC)COC(=O)c1cc2c(-c3cc4c(OCC(CC)CCCC)c5sc(C)cc5c(OCC(CC)CCCC)c4s3)[se]c(C)c2[se]1,COC(=O)c1cc2c([se]c(C)c2[se]1)-c1cc2c(OC)c3sc(cc3c(OC)c2s1)-c1[se]c(-c2cc3c(OC)c4sc(C)cc4c(OC)c3s2)c2cc([se]c12)C(=O)OC
151,PTBF2,-5.41,-3.66,1.75,S53,CCCCC(CC)COC(=O)c1cc2c(C)sc(-c3sc4c(OCC(CC)CCCC)c5c(F)c(C)sc5c(OCC(CC)CCCC)c4c3F)c2s1,COC(=O)c1cc2c(C)sc(-c3sc4c(OC)c5c(F)c(sc5c(OC)c4c3F)-c3sc(-c4sc5c(OC)c6c(F)c(C)sc6c(OC)c5c4F)c4sc(cc34)C(=O)OC)c2s1
152,PBDTNTDO-1,-5.14,-3.32,1.82,S386,CCCCCCc1ccc2c(c1)C(=O)c1c(C)sc(-c3cc4c(OCC(CC)CCCC)c5sc(C)cc5c(OCC(CC)CCCC)c4s3)c1C2=O,COc1c2cc(C)sc2c(OC)c2cc(sc12)-c1sc(-c2cc3c(OC)c4sc(cc4c(OC)c3s2)-c2sc(C)c3c2C(=O)c2ccc(C)cc2C3=O)c2c1C(=O)c1ccc(C)cc1C2=O
153,PSeB3,-5.05,-3.45,1.6,S219,CCCCC(CC)COC(=O)c1cc2c(-c3cc4c(OCC(CC)CCCC)c5[se]c(C)cc5c(OCC(CC)CCCC)c4[se]3)sc(C)c2s1,COC(=O)c1cc2c(sc(C)c2s1)-c1cc2c(OC)c3[se]c(cc3c(OC)c2[se]1)-c1sc(-c2cc3c(OC)c4[se]c(C)cc4c(OC)c3[se]2)c2cc(sc12)C(=O)OC
154,PBDTTT-S,-5.12,-3.47,1.65,S200,CCCCC(CC)COc1c2cc(-c3sc(C)c4sc(S(=O)(=O)CC(CC)CCCC)cc34)sc2c(OCC(CC)CCCC)c2cc(C)sc12,COc1c2cc(sc2c(OC)c2cc(C)sc12)-c1sc(-c2cc3c(OC)c4sc(cc4c(OC)c3s2)-c2sc(C)c3sc(cc23)S(C)(=O)=O)c2sc(cc12)S(C)(=O)=O
155,PBDT-CPDTO (P1),-5.44,-3.53,1.91,S202,CCCCCCCC(=O)c1cc2c(s1)-c1c(C)sc(-c3cc4c(OCC(CC)CCCC)c5sc(C)cc5c(OCC(CC)CCCC)c4s3)c1C2=O,COc1c2cc(C)sc2c(OC)c2cc(sc12)-c1sc(-c2cc3c(OC)c4sc(cc4c(OC)c3s2)-c2sc(C)c3-c4sc(cc4C(=O)c23)C(C)=O)c2-c3sc(cc3C(=O)c12)C(C)=O
156,PEBDTPO,-5.37,-3.99,1.38,S233,CCCCCCCCN1C(=O)c2sc3c(C)sc(-c4cc5c(OC[C@H](CC)CCCC)c6sc(C)cc6c(OCC(CC)CCCC)c5s4)c3c2C1=O,COc1c2cc(C)sc2c(OC)c2cc(sc12)-c1sc(-c2cc3c(OC)c4sc(cc4c(OC)c3s2)-c2sc(C)c3sc4C(=O)N(C)C(=O)c4c23)c2sc3C(=O)N(C)C(=O)c3c12
157,PBDFTT-ECN,-5.44,-3.84,1.6,S276,CCCCCCCCOc1c2cc(-c3sc(C)c4sc(C(=O)OCC(CC)CCCC)c(C#N)c34)oc2c(OCCCCCCCC)c2cc(C)oc12,COC(=O)c1sc2c(C)sc(-c3cc4c(OC)c5oc(cc5c(OC)c4o3)-c3sc(-c4cc5c(OC)c6oc(C)cc6c(OC)c5o4)c4c(C#N)c(sc34)C(=O)OC)c2c1C#N
158,BDF(2EH/C9),-5.41,-3.44,1.97,S279,CCCCCCCCCN1C(=O)c2c(C)sc(-c3cc4c(OCC(CC)CCCC)c5oc(C)cc5c(OCC(CC)CCCC)c4o3)c2C1=O,COc1c2cc(oc2c(OC)c2cc(C)oc12)-c1sc(-c2cc3c(OC)c4oc(cc4c(OC)c3o2)-c2sc(C)c3C(=O)N(C)C(=O)c23)c2C(=O)N(C)C(=O)c12
159,pDTTG-TPD,-5.68,-3.93,1.75,S325,CCCCCCCCN1C(=O)c2c(C)sc(-c3cc4sc5c(c4s3)[Ge](CC(CC)CCCC)(CC(CC)CCCC)c3c-5sc4cc(C)sc34)c2C1=O,CN1C(=O)c2c(C)sc(-c3cc4sc5-c6sc7cc(sc7c6[Ge](C)(C)c5c4s3)-c3sc(-c4cc5sc6-c7sc8cc(C)sc8c7[Ge](C)(C)c6c5s4)c4C(=O)N(C)C(=O)c34)c2C1=O
160,POBDTPD,-5.23,-3.85,1.38,S233,CCCCCCCCOc1c2cc(-c3sc(C)c4sc5c(c34)C(=O)N(CCCCCCCC)C5=O)sc2c(OCCCCCCCC)c2cc(C)sc12,COc1c2cc(C)sc2c(OC)c2cc(sc12)-c1sc(-c2cc3c(OC)c4sc(cc4c(OC)c3s2)-c2sc(C)c3sc4C(=O)N(C)C(=O)c4c23)c2sc3C(=O)N(C)C(=O)c3c12
161,PCDTMBI,-5.47,-3.83,1.64,S349,CCCCCCCCC(CCCCCCCC)n1c2cc(C)ccc2c2ccc(-c3ccc(-c4ccc(-c5ccc(C)s5)c5c4=NC(C)(C)N=5)s3)cc21,Cc1ccc(s1)-c1ccc(-c2ccc(s2)-c2ccc3c(c2)n(C)c2cc(ccc32)-c2ccc(s2)-c2ccc(-c3ccc(s3)-c3ccc4c(c3)n(C)c3cc(C)ccc43)c3=NC(C)(C)N=c23)c2=NC(C)(C)N=c12
162,PCPPDTMBI,-5.54,-3.88,1.66,S349,CCCCC(CC)CC1(CC(CC)CCCC)c2cc(C)cc3ccc4cc(-c5ccc(-c6ccc(-c7ccc(C)s7)c7c6=NC(C)(C)N=7)s5)cc1c4c23,Cc1ccc(s1)-c1ccc(-c2ccc(s2)-c2cc3c4c5c(cc(cc5ccc4c2)-c2ccc(s2)-c2ccc(-c4ccc(s4)-c4cc5c6c7c(cc(C)cc7ccc6c4)C5(C)C)c4=NC(C)(C)N=c24)C3(C)C)c2=NC(C)(C)N=c12
163,PBTISi-C8,-5.43,-3.68,1.75,S308,CCCCCCCCn1c(=O)c2cc(C)sc2c2sc(-c3cc4c(s3)-c3sc(C)cc3[Si]4(CC(CC)CCCC)C[C@@H](CC)CCCC)cc2c1=O,Cc1cc2c(s1)-c1sc(cc1[Si]2(C)C)-c1cc2c(s1)c1sc(cc1c(=O)n(C)c2=O)-c1cc2c(s1)-c1sc(cc1[Si]2(C)C)-c1cc2c(s1)c1sc(C)cc1c(=O)n(C)c2=O
164,P1,-4.86,-3.26,1.6,S315,CCCCC(CC)COc1cc2cc(-c3sc(C)c4cc(C(=O)C(CC)CCCC)sc34)sc2c2c(OCC(CC)CCCC)cc3cc(C)sc3c12,COc1cc2cc(C)sc2c2c(OC)cc3cc(sc3c12)-c1sc(-c2cc3cc(OC)c4c5sc(cc5cc(OC)c4c3s2)-c2sc(C)c3cc(sc23)C(C)=O)c2cc(sc12)C(C)=O
165,PBTIGe-EH,-5.38,-3.62,1.76,S308,CCCCC(CC)C[Ge]1(C[C@@H](CC)CCCC)c2cc(C)sc2-c2sc(-c3cc4c(=O)n(C[C@@H](CC)CCCC)c(=O)c5cc(C)sc5c4s3)cc21,Cc1cc2c(s1)-c1sc(cc1[Ge]2(C)C)-c1cc2c(s1)c1sc(cc1c(=O)n(C)c2=O)-c1cc2c(s1)-c1sc(cc1[Ge]2(C)C)-c1cc2c(s1)c1sc(C)cc1c(=O)n(C)c2=O
166,PDPP2FT-C12,-5.2,-3.8,1.4,S89,CCCCCCCCCCCCN1C(=O)C2=C(c3ccc(-c4ccc(C)s4)o3)N(CCCCCCCCCCCC)C(=O)C2=C1c1ccc(C)o1,CN1C(=O)C2=C(N(C)C(=O)C2=C1c1ccc(C)o1)c1ccc(o1)-c1ccc(s1)-c1ccc(o1)C1=C2C(=O)N(C)C(=C2C(=O)N1C)c1ccc(o1)-c1ccc(C)s1
167,P2,-5.67,-3.74,1.93,S224,CCCCCCCCN1C(=O)c2c(C)sc(-c3cc4c(CCC(CC)CCCC)c5sc(C)cc5c(CC[C@@H](CC)CCCC)c4s3)c2C1=O,CN1C(=O)c2c(C)sc(-c3cc4c(C)c5sc(cc5c(C)c4s3)-c3sc(-c4cc5c(C)c6sc(C)cc6c(C)c5s4)c4C(=O)N(C)C(=O)c34)c2C1=O
168,PBTISi-EH,-5.42,-3.65,1.77,S308,CCCCC(CC)C[Si]1(C[C@@H](CC)CCCC)c2cc(C)sc2-c2sc(-c3cc4c(=O)n(C[C@@H](CC)CCCC)c(=O)c5cc(C)sc5c4s3)cc21,Cc1cc2c(s1)-c1sc(cc1[Si]2(C)C)-c1cc2c(s1)c1sc(cc1c(=O)n(C)c2=O)-c1cc2c(s1)-c1sc(cc1[Si]2(C)C)-c1cc2c(s1)c1sc(C)cc1c(=O)n(C)c2=O
169,P2,-5.03,-3.34,1.69,S315,CCCCC(CC)COc1cc2cc(-c3sc(C)c4c(F)c(C(=O)C(CC)CCCC)sc34)sc2c2c(OCC(CC)CCCC)cc3cc(C)sc3c12,COc1cc2cc(C)sc2c2c(OC)cc3cc(sc3c12)-c1sc(-c2cc3cc(OC)c4c5sc(cc5cc(OC)c4c3s2)-c2sc(C)c3c(F)c(sc23)C(C)=O)c2c(F)c(sc12)C(C)=O
170,PBTIGe-C8,-5.38,-3.63,1.75,S308,CCCCCCCCn1c(=O)c2cc(C)sc2c2sc(-c3cc4c(s3)-c3sc(C)cc3[Ge]4(CC(CC)CCCC)C[C@@H](CC)CCCC)cc2c1=O,Cc1cc2c(s1)-c1sc(cc1[Ge]2(C)C)-c1cc2c(s1)c1sc(cc1c(=O)n(C)c2=O)-c1cc2c(s1)-c1sc(cc1[Ge]2(C)C)-c1cc2c(s1)c1sc(C)cc1c(=O)n(C)c2=O
171,PFL-CPDTO (P4),-5.92,-3.53,2.39,S202,CCCCCCCCC1(CCCCCCCC)c2cc(C)ccc2-c2ccc(-c3sc(C)c4c3C(=O)c3cc(C(=O)CCCCCCC)sc3-4)cc21,CC(=O)c1cc2C(=O)c3c(sc(C)c3-c2s1)-c1ccc2-c3ccc(cc3C(C)(C)c2c1)-c1sc(c2C(=O)c3cc(sc3-c12)C(C)=O)-c1ccc2-c3ccc(C)cc3C(C)(C)c2c1
172,DTS-C4,-5.33,-3.7,1.63,S95,CCCCc1cc2c(cc1CCCC)C(=O)c1c(-c3cc4c(s3)-c3sc(C)cc3[Si]4(CC(CC)CCCC)C[C@@H](CC)CCCC)sc(C)c1C2=O,Cc1cc2c(s1)-c1sc(cc1[Si]2(C)C)-c1sc(-c2cc3c(s2)-c2sc(cc2[Si]3(C)C)-c2sc(C)c3c2C(=O)c2cc(C)c(C)cc2C3=O)c2c1C(=O)c1cc(C)c(C)cc1C2=O
173,PDCBT,-4.9,-3,1.9,S116,CCCCCCC(CCCC)COC(=O)c1cc(-c2cc(C(=O)OCC(CCCC)CCCCCC)c(-c3ccc(C)s3)s2)sc1-c1ccc(C)s1,COC(=O)c1cc(sc1-c1ccc(C)s1)-c1cc(C(=O)OC)c(s1)-c1ccc(s1)-c1ccc(s1)-c1sc(cc1C(=O)OC)-c1cc(C(=O)OC)c(s1)-c1ccc(C)s1
174,PCPDTTTz,-5.34,-3.66,1.68,S356,CCCCCCc1cc(-c2nnc(-c3cc(CCCCCC)c(-c4cc5c(s4)-c4sc(C)cc4C5(CCCCCC)CCCCCC)s3)nn2)sc1C,Cc1ccc(s1)-c1nnc(nn1)-c1cc(C)c(s1)-c1cc2c(s1)-c1sc(cc1C2(C)C)-c1ccc(s1)-c1nnc(nn1)-c1cc(C)c(s1)-c1cc2c(s1)-c1sc(C)cc1C2(C)C
175,P3,-5.64,-4.11,1.53,S232,CCCCCCCCOc1c2cc(-c3sc(C)c4cc5c(cc34)C(=O)N(CCCCCCCC)C5=O)sc2c(OCCCCCCCC)c2cc(C)sc12,COc1c2cc(C)sc2c(OC)c2cc(sc12)-c1sc(-c2cc3c(OC)c4sc(cc4c(OC)c3s2)-c2sc(C)c3cc4C(=O)N(C)C(=O)c4cc23)c2cc3C(=O)N(C)C(=O)c3cc12
176,PBDTDPT2,-5.44,-3.6,1.84,S34,CCCCCCCCCCN1C(=O)c2c(C)sc(-c3cc4c(OCC(CC)CCCC)c5sc(C)cc5c(OCC(CC)CCCC)c4s3)c2C1=O,COc1c2cc(sc2c(OC)c2cc(C)sc12)-c1sc(-c2cc3c(OC)c4sc(cc4c(OC)c3s2)-c2sc(C)c3C(=O)N(C)C(=O)c23)c2C(=O)N(C)C(=O)c12
177,PTSSO-TT,-5.4,-3.84,1.56,S446,Cc1cc2sc(-c3sc(C4=C5C(=C(c6cc(CCC(C)CCCC(C)C)c(C)s6)S4(=O)=O)c4cccc6cccc5c46)cc3CCC(C)CCCC(C)C)cc2s1,Cc1cc2sc(cc2s1)-c1sc(cc1C)C1=C2C(=C(c3cc(C)c(s3)-c3cc4sc(cc4s3)-c3sc(cc3C)C3=C4C(=C(c5cc(C)c(C)s5)S3(=O)=O)c3cccc5cccc4c35)S1(=O)=O)c1cccc3cccc2c13
178,P4,-5.37,-3.94,1.43,S224,CCCCCCCCN1C(=O)c2cc3c(C)sc(-c4cc5c(OCC(CC)CCCC)c6sc(C)cc6c(OC[C@@H](CC)CCCC)c5s4)c3cc2C1=O,COc1c2cc(C)sc2c(OC)c2cc(sc12)-c1sc(-c2cc3c(OC)c4sc(cc4c(OC)c3s2)-c2sc(C)c3cc4C(=O)N(C)C(=O)c4cc23)c2cc3C(=O)N(C)C(=O)c3cc12
179,PBDTTPD-P2,-5.57,-3.87,1.7,S50,CCCCC(CC)COc1c2cc(-c3sc(C)c4c3C(=O)N(CCC(C)CCCC(C)C)C4=O)sc2c(OCC(CC)CCCC)c2cc(C)sc12,COc1c2cc(sc2c(OC)c2cc(C)sc12)-c1sc(-c2cc3c(OC)c4sc(cc4c(OC)c3s2)-c2sc(C)c3C(=O)N(C)C(=O)c23)c2C(=O)N(C)C(=O)c12
180,P2b,-5.63,-4.12,1.51,S232,CCCCCCCCOc1c2cc(-c3sc(C)c4cc5c(cc34)C(=O)N(CC(CC)CCCC)C5=O)sc2c(OCCCCCCCC)c2cc(C)sc12,COc1c2cc(C)sc2c(OC)c2cc(sc12)-c1sc(-c2cc3c(OC)c4sc(cc4c(OC)c3s2)-c2sc(C)c3cc4C(=O)N(C)C(=O)c4cc23)c2cc3C(=O)N(C)C(=O)c3cc12
181,P2a,-5.66,-4.12,1.54,S232,CCCCCCCCN1C(=O)c2cc3c(C)sc(-c4cc5c(OCC(CC)CCCC)c6sc(C)cc6c(OCC(CC)CCCC)c5s4)c3cc2C1=O,COc1c2cc(C)sc2c(OC)c2cc(sc12)-c1sc(-c2cc3c(OC)c4sc(cc4c(OC)c3s2)-c2sc(C)c3cc4C(=O)N(C)C(=O)c4cc23)c2cc3C(=O)N(C)C(=O)c3cc12
182,BDF(2EH/C10),-5.41,-3.44,1.97,S279,CCCCCCCCCCN1C(=O)c2c(C)sc(-c3cc4c(OCC(CC)CCCC)c5oc(C)cc5c(OCC(CC)CCCC)c4o3)c2C1=O,COc1c2cc(oc2c(OC)c2cc(C)oc12)-c1sc(-c2cc3c(OC)c4oc(cc4c(OC)c3o2)-c2sc(C)c3C(=O)N(C)C(=O)c23)c2C(=O)N(C)C(=O)c12
