Repository: Liu-Group-UF/Machine-Learning-for-Accurate-Optical-Gap-Prediction-in-Conjugated-Polymers

File: database-1096/raw/conjugated-polymer-1096dp.csv (part 2 of 9)
idx,Nickname,HOMO(eV),LUMO(eV),bandgap(eV),Ref.No,smiles_monomer,smiles_oligomer
183,P2c,-5.69,-4.12,1.57,S232,CCCCC(CC)COc1c2cc(-c3sc(C)c4cc5c(cc34)C(=O)N(CC(CC)CCCC)C5=O)sc2c(OCC(CC)CCCC)c2cc(C)sc12,COc1c2cc(C)sc2c(OC)c2cc(sc12)-c1sc(-c2cc3c(OC)c4sc(cc4c(OC)c3s2)-c2sc(C)c3cc4C(=O)N(C)C(=O)c4cc23)c2cc3C(=O)N(C)C(=O)c3cc12
184,PC-DTBT,-5.48,-3.76,1.72,S20,CCCCCCCCCCC(CCCCCCCCCC)n1c2cc(C)ccc2c2ccc(-c3ccc(-c4ccc(-c5ccc(C)s5)c5nsnc45)s3)cc21,Cc1ccc(s1)-c1ccc(-c2ccc(s2)-c2ccc3c(c2)n(C)c2cc(ccc32)-c2ccc(s2)-c2ccc(-c3ccc(s3)-c3ccc4c(c3)n(C)c3cc(C)ccc43)c3nsnc23)c2nsnc12
185,PCz-CPDTO (P3),-5.79,-3.47,2.32,S202,CCCCCCCCC(CCCCCCCC)n1c2cc(C)ccc2c2ccc(-c3sc(C)c4c3C(=O)c3cc(C(=O)CCCCCCC)sc3-4)cc21,CC(=O)c1cc2C(=O)c3c(sc(C)c3-c2s1)-c1ccc2c(c1)n(C)c1cc(ccc21)-c1sc(c2C(=O)c3cc(sc3-c12)C(C)=O)-c1ccc2c(c1)n(C)c1cc(C)ccc21
186,PBTTT-C14,-5.1,-3.22,1.88,S1,CCCCCCCCCCCCCCc1cc(C)sc1-c1cc2sc(-c3sc(C)cc3CCCCCCCCCCCCCC)cc2s1,Cc1cc(C)c(s1)-c1cc2sc(cc2s1)-c1sc(cc1C)-c1cc(C)c(s1)-c1cc2sc(cc2s1)-c1sc(C)cc1C
187,PBDTNTDO-C3,-5.27,-3.48,1.79,S387,CCCCCCCCc1ccc2c(c1)C(=O)c1c(C)sc(-c3cc4c(OCC(CC)CCCC)c5sc(C)cc5c(OCC(CC)CCCC)c4s3)c1C2=O,COc1c2cc(C)sc2c(OC)c2cc(sc12)-c1sc(-c2cc3c(OC)c4sc(cc4c(OC)c3s2)-c2sc(C)c3c2C(=O)c2ccc(C)cc2C3=O)c2c1C(=O)c1ccc(C)cc1C2=O
188,P1,-5.44,-3.94,1.5,S471,CCCCCCCCCCC(CCCCCCCC)CN1C(=O)c2nc3c(nc2C1=O)c1sc(-c2ccc(-c4ccc(-c5ccc(C)s5)c5nsnc45)s2)cc1c1cc(C)sc13,CN1C(=O)c2nc3c4sc(C)cc4c4cc(sc4c3nc2C1=O)-c1ccc(s1)-c1ccc(-c2ccc(s2)-c2cc3c4cc(sc4c4nc5C(=O)N(C)C(=O)c5nc4c3s2)-c2ccc(s2)-c2ccc(-c3ccc(C)s3)c3nsnc23)c2nsnc12
189,PBDFNTDO,-5.33,-3.68,1.65,S214,CCCCCCCCc1ccc2c(c1)C(=O)c1c(-c3cc4c(OCC(CC)CCCC)c5oc(C)cc5c(OCC(CC)CCCC)c4o3)sc(C)c1C2=O,COc1c2cc(C)oc2c(OC)c2cc(oc12)-c1sc(-c2cc3c(OC)c4oc(cc4c(OC)c3o2)-c2sc(C)c3c2C(=O)c2cc(C)ccc2C3=O)c2c1C(=O)c1cc(C)ccc1C2=O
190,PBDTNTDO-C2,-5.23,-3.43,1.8,S387,CCCCCCCCOc1ccc2c(c1)C(=O)c1c(C)sc(-c3cc4c(OCC(CC)CCCC)c5sc(C)cc5c(OCC(CC)CCCC)c4s3)c1C2=O,COc1ccc2C(=O)c3c(sc(C)c3C(=O)c2c1)-c1cc2c(OC)c3sc(cc3c(OC)c2s1)-c1sc(-c2cc3c(OC)c4sc(C)cc4c(OC)c3s2)c2c1C(=O)c1cc(OC)ccc1C2=O
191,P3,-5.26,-3.59,1.67,S35,CCCCCCCCCCCCN1C(=O)c2c(C)sc(-c3cc4c(s3)-c3sc(C)cc3C4(CCCCCCCC)CCCCCCCC)c2C1=O,CN1C(=O)c2c(C)sc(-c3cc4c(s3)-c3sc(cc3C4(C)C)-c3sc(-c4cc5c(s4)-c4sc(C)cc4C5(C)C)c4C(=O)N(C)C(=O)c34)c2C1=O
192,DTS-Ch,-5.4,-3.72,1.68,S95,CCCCCCC1(CCCCCC)C(=O)c2c(C)sc(-c3cc4c(s3)-c3sc(C)cc3[Si]4(CC(CC)CCCC)CC(CC)CCCC)c2C1=O,Cc1cc2c(s1)-c1sc(cc1[Si]2(C)C)-c1sc(-c2cc3c(s2)-c2sc(cc2[Si]3(C)C)-c2sc(C)c3C(=O)C(C)(C)C(=O)c23)c2C(=O)C(C)(C)C(=O)c12
193,PBDFTT-CF-T,-5.21,-3.72,1.49,S277,CCCCC(CC)Cc1ccc(-c2c3cc(-c4sc(C)c5c(F)c(C(=O)C(CC)CCCC)sc45)oc3c(-c3ccc(CC(CC)CCCC)s3)c3cc(C)oc23)s1,CC(=O)c1sc2c(sc(C)c2c1F)-c1cc2c(-c3cccs3)c3oc(cc3c(-c3cccs3)c2o1)-c1sc(-c2cc3c(-c4cccs4)c4oc(C)cc4c(-c4cccs4)c3o2)c2sc(C(C)=O)c(F)c12
194,PBDTTT-C-T,-5.11,-3.53,1.58,S187,CCCCC(CC)Cc1ccc(-c2c3cc(-c4sc(C)c5cc(C(=O)[C@@H](CC)CCCC)sc45)sc3c(-c3ccc(CC(CC)CCCC)s3)c3cc(C)sc23)s1,CC(=O)c1cc2c(C)sc(-c3cc4c(-c5cccs5)c5sc(cc5c(-c5cccs5)c4s3)-c3sc(-c4cc5c(-c6cccs6)c6sc(C)cc6c(-c6cccs6)c5s4)c4sc(cc34)C(C)=O)c2s1
195,PBT8PT,-5.36,-3.51,1.85,S236,CCCCCCCCc1ccc(N2C(=O)c3c(C)sc(-c4cc5c(OCC(CC)CCCC)c6sc(C)cc6c(OCC(CC)CCCC)c5s4)c3C2=O)cc1,COc1c2cc(C)sc2c(OC)c2cc(sc12)-c1sc(-c2cc3c(OC)c4sc(cc4c(OC)c3s2)-c2sc(C)c3C(=O)N(C(=O)c23)c2ccccc2)c2C(=O)N(C(=O)c12)c1ccccc1
196,PTzBT-HD,-5.3,-3.5,1.8,S84,CCCCCCCCC(CCCCCC)c1cc(C)sc1-c1nc2sc(-c3sc(C)cc3C(CCCCCC)CCCCCCCC)nc2s1,Cc1cc(C)c(s1)-c1nc2sc(nc2s1)-c1sc(cc1C)-c1cc(C)c(s1)-c1nc2sc(nc2s1)-c1sc(C)cc1C
197,DTS-Chy,-5.27,-3.7,1.57,S95,CCCCCCC(CCCCCC)=C1C(=O)c2c(C)sc(-c3cc4c(s3)-c3sc(C)cc3[Si]4(CC(CC)CCCC)CC(CC)CCCC)c2C1=O,CC(C)=C1C(=O)c2c(C)sc(-c3cc4c(s3)-c3sc(cc3[Si]4(C)C)-c3sc(-c4cc5c(s4)-c4sc(C)cc4[Si]5(C)C)c4C(=O)C(=C(C)C)C(=O)c34)c2C1=O
198,PBDTTT-H,-5.1,-3.42,1.68,S415,CCCCCCCCC(CCCCCC)COc1c2cc(-c3sc(C)c4c(F)c(C(=O)OCC(CC)CCCC)sc34)sc2c(-c2ccccc2)c2cc(C)sc12,COC(=O)c1sc2c(sc(C)c2c1F)-c1cc2c(OC)c3sc(cc3c(-c3ccccc3)c2s1)-c1sc(-c2cc3c(OC)c4sc(C)cc4c(-c4ccccc4)c3s2)c2sc(C(=O)OC)c(F)c12
199,TPO(CO)(2EH/C7),-5.41,-3.62,1.79,S226,CCCCCCCC(=O)N1C(=O)c2c(C)sc(-c3cc4c(-c5ccc(CC(CC)CCCC)s5)c5sc(C)cc5c(-c5ccc(CC(CC)CCCC)s5)c4s3)c2C1=O,CC(=O)N1C(=O)c2c(C)sc(-c3cc4c(-c5cccs5)c5sc(cc5c(-c5cccs5)c4s3)-c3sc(-c4cc5c(-c6cccs6)c6sc(C)cc6c(-c6cccs6)c5s4)c4C(=O)N(C(C)=O)C(=O)c34)c2C1=O
200,PBDT(T)TPD,-5.01,-3.13,1.88,S160,CCCCCCCCN1C(=O)c2c(C)sc(-c3cc4c(-c5ccc(C[C@@H](CC)CCCC)s5)c5sc(C)cc5c(-c5ccc(CC(CC)CCCC)s5)c4s3)c2C1=O,CN1C(=O)c2c(C)sc(-c3cc4c(-c5cccs5)c5sc(cc5c(-c5cccs5)c4s3)-c3sc(-c4cc5c(-c6cccs6)c6sc(C)cc6c(-c6cccs6)c5s4)c4C(=O)N(C)C(=O)c34)c2C1=O
201,P2,-5.73,-3.88,1.85,S391,CCCCC(CC)Cc1ccc(-c2c3cc(-c4sc(C)c5c4C(=O)N(CC(CC)CCCC)C5=O)sc3c(-c3ccc(CC(CC)CCCC)[se]3)c3cc(C)sc23)[se]1,CN1C(=O)c2c(C)sc(-c3cc4c(-c5ccc[se]5)c5sc(cc5c(-c5ccc[se]5)c4s3)-c3sc(-c4cc5c(-c6ccc[se]6)c6sc(C)cc6c(-c6ccc[se]6)c5s4)c4C(=O)N(C)C(=O)c34)c2C1=O
202,PBDTT-O-TT-CF,-5.31,-3.79,1.52,S422,CCCCC(CC)COc1ccc(-c2c3cc(-c4sc(C)c5c(F)c(C(=O)C(CC)CCCC)sc45)sc3c(-c3ccc(OCC(CC)CCCC)s3)c3cc(C)sc23)s1,COc1ccc(s1)-c1c2cc(sc2c(-c2ccc(OC)s2)c2cc(C)sc12)-c1sc(-c2cc3c(-c4ccc(OC)s4)c4sc(cc4c(-c4ccc(OC)s4)c3s2)-c2sc(C)c3c(F)c(sc23)C(C)=O)c2c(F)c(sc12)C(C)=O
203,TPD(2EH/C8),-5.29,-3.41,1.88,S226,CCCCCCCCN1C(=O)c2c(C)sc(-c3cc4c(-c5ccc(CC(CC)CCCC)s5)c5sc(C)cc5c(-c5ccc(CC(CC)CCCC)s5)c4s3)c2C1=O,CN1C(=O)c2c(C)sc(-c3cc4c(-c5cccs5)c5sc(cc5c(-c5cccs5)c4s3)-c3sc(-c4cc5c(-c6cccs6)c6sc(C)cc6c(-c6cccs6)c5s4)c4C(=O)N(C)C(=O)c34)c2C1=O
204,PVB2,-5.64,-3.54,2.1,S461,CCCCCCCCc1cc2c(-c3ccc(-c4sc(C)c5c4C(=O)N(CC(CC)CCCC)C5=O)s3)c3sc(CCCCCCCC)cc3c(-c3ccc(C)s3)c2s1,CN1C(=O)c2c(C)sc(-c3ccc(s3)-c3c4cc(C)sc4c(-c4ccc(s4)-c4sc(-c5ccc(s5)-c5c6cc(C)sc6c(-c6ccc(C)s6)c6cc(C)sc56)c5C(=O)N(C)C(=O)c45)c4cc(C)sc34)c2C1=O
205,PTIPS-BDT-TT (P2),-5.61,-3.94,1.67,S199,CCCCC(CC)C(=O)c1cc2c(C)sc(-c3cc4c(C#C[Si](C(C)C)(C(C)C)C(C)C)c5sc(C)cc5c(C#C[Si](C(C)C)(C(C)C)C(C)C)c4s3)c2s1,CC(=O)c1cc2c(C)sc(-c3cc4c(C#C[SiH3])c5sc(cc5c(C#C[SiH3])c4s3)-c3sc(-c4cc5c(C#C[SiH3])c6sc(C)cc6c(C#C[SiH3])c5s4)c4sc(cc34)C(C)=O)c2s1
206,PBDT-TPD (P3),-5.6,-3.76,1.84,S225,CCCCCCCCCCCCN1C(=O)c2c(C)sc(-c3cc4c(OCC(CC)CCCC)c5sc(C)cc5c(OCC(CC)CCCC)c4s3)c2C1=O,COc1c2cc(sc2c(OC)c2cc(C)sc12)-c1sc(-c2cc3c(OC)c4sc(cc4c(OC)c3s2)-c2sc(C)c3C(=O)N(C)C(=O)c23)c2C(=O)N(C)C(=O)c12
207,PBDTT-S-TT-CF,-5.44,-3.88,1.56,S422,CCCCC(CC)CSc1ccc(-c2c3cc(-c4sc(C)c5c(F)c(C(=O)C(CC)CCCC)sc45)sc3c(-c3ccc(SCC(CC)CCCC)s3)c3cc(C)sc23)s1,CSc1ccc(s1)-c1c2cc(sc2c(-c2ccc(SC)s2)c2cc(C)sc12)-c1sc(-c2cc3c(-c4ccc(SC)s4)c4sc(cc4c(-c4ccc(SC)s4)c3s2)-c2sc(C)c3c(F)c(sc23)C(C)=O)c2c(F)c(sc12)C(C)=O
208,PBDT(F)TPD,-4.85,-3.07,1.78,S160,CCCCCCCCN1C(=O)c2c(C)sc(-c3cc4c(-c5ccc(C[C@@H](CC)CCCC)o5)c5sc(C)cc5c(-c5ccc(CC(CC)CCCC)o5)c4s3)c2C1=O,CN1C(=O)c2c(C)sc(-c3cc4c(-c5ccco5)c5sc(cc5c(-c5ccco5)c4s3)-c3sc(-c4cc5c(-c6ccco6)c6sc(C)cc6c(-c6ccco6)c5s4)c4C(=O)N(C)C(=O)c34)c2C1=O
209,PBDT(S)TPD,-4.98,-3.13,1.85,S160,CCCCCCCCN1C(=O)c2c(C)sc(-c3cc4c(-c5ccc(C[C@@H](CC)CCCC)[se]5)c5sc(C)cc5c(-c5ccc(CC(CC)CCCC)[se]5)c4s3)c2C1=O,CN1C(=O)c2c(C)sc(-c3cc4c(-c5ccc[se]5)c5sc(cc5c(-c5ccc[se]5)c4s3)-c3sc(-c4cc5c(-c6ccc[se]6)c6sc(C)cc6c(-c6ccc[se]6)c5s4)c4C(=O)N(C)C(=O)c34)c2C1=O
210,PC,-5.71,-3.94,1.77,S473,CCCCCCC(CCCC)Cc1ccc(-c2c3cc(-c4ccc(C)c5nsnc45)sc3c(-c3ccc(CC(CCCC)CCCCCC)s3)c3cc(C)sc23)s1,Cc1cc2c(-c3cccs3)c3sc(cc3c(-c3cccs3)c2s1)-c1ccc(-c2cc3c(-c4cccs4)c4sc(cc4c(-c4cccs4)c3s2)-c2ccc(C)c3nsnc23)c2nsnc12
211,PCzTh-TVDT,-5.59,-3.65,1.94,S384,CCCCCCCCC(CCCCCCCC)n1c2cc(C)ccc2c2ccc(-c3cc(/C=C/c4ccc(C=C5C(=O)N(CC)C(=S)N(CC)C5=O)s4)c(C)s3)cc21,CN1C(=S)N(C)C(=O)C(=Cc2ccc(\C=C\c3cc(sc3C)-c3ccc4c(c3)n(C)c3cc(ccc43)-c3sc(cc3\C=C\c3ccc(C=C4C(=O)N(C)C(=S)N(C)C4=O)s3)-c3ccc4c(c3)n(C)c3cc(C)ccc43)s2)C1=O
212,TP3,-5.24,-3.67,1.57,S20,CCCCCCCCCCC(CCCCCCCCCC)n1c2cc(C)ccc2c2ccc(-c3ccc(-c4sc(-c5ccc(C)s5)c5nc(C)c(C)nc45)s3)cc21,Cc1ccc(s1)-c1sc(-c2ccc(s2)-c2ccc3c(c2)n(C)c2cc(ccc32)-c2ccc(s2)-c2sc(-c3ccc(s3)-c3ccc4c(c3)n(C)c3cc(C)ccc43)c3nc(C)c(C)nc23)c2nc(C)c(C)nc12
213,PBTTDPP,-4.96,-3.69,1.27,S397,CCCCCCCCCCCCCCCCc1cc2c3cc(C)sc3c3sc(-c4sc(C)c5c4C(=O)N(CCCCCCCCCCCC)C5=O)cc3c2s1,CN1C(=O)c2c(C)sc(-c3cc4c5sc(C)cc5c5cc(sc5c4s3)-c3sc(-c4cc5c6sc(C)cc6c6cc(C)sc6c5s4)c4C(=O)N(C)C(=O)c34)c2C1=O
214,TP2,-5.27,-3.72,1.55,S20,CCCCC(CC)CC1(CC(CC)CCCC)c2cc(C)ccc2-c2ccc(-c3ccc(-c4sc(-c5ccc(C)s5)c5nc(-c6ccccc6)c(-c6ccccc6)nc45)s3)cc21,Cc1ccc(s1)-c1sc(-c2ccc(s2)-c2ccc3-c4ccc(cc4C(C)(C)c3c2)-c2ccc(s2)-c2sc(-c3ccc(s3)-c3ccc4-c5ccc(C)cc5C(C)(C)c4c3)c3nc(-c4ccccc4)c(nc23)-c2ccccc2)c2nc(-c3ccccc3)c(nc12)-c1ccccc1
215,PTBDTDTBT,-5.29,-3.67,1.62,S74,CCCCCCC(CC)Cc1ccc(-c2c3cc(-c4ccc(-c5ccc(-c6ccc(C)s6)c6nsnc56)s4)sc3c(-c3ccc(CC(CC)CCCCCC)s3)c3cc(C)sc23)s1,Cc1ccc(s1)-c1ccc(-c2ccc(s2)-c2cc3c(-c4cccs4)c4sc(cc4c(-c4cccs4)c3s2)-c2ccc(s2)-c2ccc(-c3ccc(s3)-c3cc4c(-c5cccs5)c5sc(C)cc5c(-c5cccs5)c4s3)c3nsnc23)c2nsnc12
216,DTS-T6,-5.21,-3.49,1.72,S95,CCCCCCc1sc(CCCCCC)c2c1C(=O)c1c(C)sc(-c3cc4c(s3)-c3sc(C)cc3[Si]4(CC(CC)CCCC)C[C@@H](CC)CCCC)c1C2=O,Cc1cc2c(s1)-c1sc(cc1[Si]2(C)C)-c1sc(-c2cc3c(s2)-c2sc(cc2[Si]3(C)C)-c2sc(C)c3c2C(=O)c2c(C)sc(C)c2C3=O)c2c1C(=O)c1c(C)sc(C)c1C2=O
217,PBDT-TPD,-5.51,-3.63,1.88,S498,CCCCC(CC)CSc1ccc(-c2c3cc(-c4sc(C)c5c4C(=O)N(CC(CC)CCCC)C5=O)sc3c(-c3ccc(SCC(CC)CCCC)s3)c3cc(C)sc23)s1,CSc1ccc(s1)-c1c2cc(sc2c(-c2ccc(SC)s2)c2cc(C)sc12)-c1sc(-c2cc3c(-c4ccc(SC)s4)c4sc(cc4c(-c4ccc(SC)s4)c3s2)-c2sc(C)c3C(=O)N(C)C(=O)c23)c2C(=O)N(C)C(=O)c12
218,PBDTTT-EFS,-5.29,-3.71,1.58,S400,CCCCC(CC)COC(=O)c1sc2c(-c3cc4c(-c5ccc(CC(CC)CCCC)[se]5)c5sc(C)cc5c(-c5ccc(CC(CC)CCCC)[se]5)c4s3)sc(C)c2c1F,COC(=O)c1sc2c(sc(C)c2c1F)-c1cc2c(-c3ccc[se]3)c3sc(cc3c(-c3ccc[se]3)c2s1)-c1sc(-c2cc3c(-c4ccc[se]4)c4sc(C)cc4c(-c4ccc[se]4)c3s2)c2sc(C(=O)OC)c(F)c12
219,PBDT-TPD (P5),-5.49,-3.65,1.84,S225,CCCCC(CC)COc1c2cc(-c3ccc(-c4sc(-c5ccc(C)s5)c5c4C(=O)N(CC(CC)CCCC)C5=O)s3)sc2c(OCC(CC)CCCC)c2cc(C)sc12,COc1c2cc(sc2c(OC)c2cc(C)sc12)-c1ccc(s1)-c1sc(-c2ccc(s2)-c2cc3c(OC)c4sc(cc4c(OC)c3s2)-c2ccc(s2)-c2sc(-c3ccc(C)s3)c3C(=O)N(C)C(=O)c23)c2C(=O)N(C)C(=O)c12
220,PEBTBTTBT,-4.95,-3.38,1.57,S383,CCCCCCCCCCCCc1cc(C)sc1/C=C/c1sc(-c2ccc(-c3ccc(-c4ccc(C)s4)c4nsnc34)s2)cc1CCCCCCCCCCCC,Cc1ccc(s1)-c1ccc(-c2ccc(s2)-c2cc(C)c(\C=C\c3sc(cc3C)-c3ccc(s3)-c3ccc(-c4ccc(s4)-c4cc(C)c(\C=C\c5sc(C)cc5C)s4)c4nsnc34)s2)c2nsnc12
221,PTBDTffDTBT,-5.46,-3.72,1.74,S74,CCCCCCC(CC)Cc1ccc(-c2c3cc(-c4ccc(-c5c(F)c(F)c(-c6ccc(C)s6)c6nsnc56)s4)sc3c(-c3ccc(CC(CC)CCCCCC)s3)c3cc(C)sc23)s1,Cc1ccc(s1)-c1c(F)c(F)c(-c2ccc(s2)-c2cc3c(-c4cccs4)c4sc(cc4c(-c4cccs4)c3s2)-c2ccc(s2)-c2c(F)c(F)c(-c3ccc(s3)-c3cc4c(-c5cccs5)c5sc(C)cc5c(-c5cccs5)c4s3)c3nsnc23)c2nsnc12
222,PPDT5,-5.39,-3.57,1.82,S136,CCCCCCCC[Si]1(CCCCCCCC)c2cc(C)sc2-c2sc(-c3cc4c(=O)n(CC(CCCC)CCCCCC)c5cc(C)sc5c4s3)cc21,Cc1cc2c(s1)-c1sc(cc1[Si]2(C)C)-c1cc2c(s1)c1sc(cc1n(C)c2=O)-c1cc2c(s1)-c1sc(cc1[Si]2(C)C)-c1cc2c(s1)c1sc(C)cc1n(C)c2=O
223,P1,-5.59,-3.99,1.6,S232,CCCCCCC(CCCC)COc1c2cc(-c3sc(C)c4cc(C(=O)OC)c(C(=O)OC)cc34)sc2c(OCC(CCCC)CCCCCC)c2cc(C)sc12,COC(=O)c1cc2c(C)sc(-c3cc4c(OC)c5sc(cc5c(OC)c4s3)-c3sc(-c4cc5c(OC)c6sc(C)cc6c(OC)c5s4)c4cc(C(=O)OC)c(cc34)C(=O)OC)c2cc1C(=O)OC
224,DTS-T6,-5.33,-3.61,1.72,S378,CCCCCCc1sc(CCCCCC)c2c1C(=O)c1c(C)sc(-c3cc4c(s3)-c3sc(C)cc3[Si]4(CC(CC)CCCC)CC(CC)CCCC)c1C2=O,Cc1cc2c(s1)-c1sc(cc1[Si]2(C)C)-c1sc(-c2cc3c(s2)-c2sc(cc2[Si]3(C)C)-c2sc(C)c3c2C(=O)c2c(C)sc(C)c2C3=O)c2c1C(=O)c1c(C)sc(C)c1C2=O
225,PTB6,-5.01,-3.4,1.61,S48,CCCCCCC(CCCC)COC(=O)c1cc2c(C)sc(-c3cc4c(OCC(CC)CCCC)c5sc(C)cc5c(OCC(CC)CCCC)c4s3)c2s1,COC(=O)c1cc2c(C)sc(-c3cc4c(OC)c5sc(cc5c(OC)c4s3)-c3sc(-c4cc5c(OC)c6sc(C)cc6c(OC)c5s4)c4sc(cc34)C(=O)OC)c2s1
226,PDTP-DTDPP(Bu),-4.9,-3.77,1.13,S27,CCCCC(CC)CC(C[C@H](CC)CCCC)n1c2cc(C)sc2c2sc(-c3ccc(C4=C5C(=O)N(CCCC)C(c6ccc(C)s6)=C5C(=O)N4CCCC)s3)cc21,CN1C(=O)C2=C(N(C)C(=O)C2=C1c1ccc(C)s1)c1ccc(s1)-c1cc2n(C)c3cc(sc3c2s1)-c1ccc(s1)C1=C2C(=O)N(C)C(=C2C(=O)N1C)c1ccc(s1)-c1cc2n(C)c3cc(C)sc3c2s1
227,PBDTTT-EFT,-5.24,-3.66,1.58,S400,CCCCC(CC)COC(=O)c1sc2c(-c3cc4c(-c5ccc(CC(CC)CCCC)s5)c5sc(C)cc5c(-c5ccc(CC(CC)CCCC)s5)c4s3)sc(C)c2c1F,COC(=O)c1sc2c(sc(C)c2c1F)-c1cc2c(-c3cccs3)c3sc(cc3c(-c3cccs3)c2s1)-c1sc(-c2cc3c(-c4cccs4)c4sc(C)cc4c(-c4cccs4)c3s2)c2sc(C(=O)OC)c(F)c12
228,PTB1,-4.9,-3.32,1.58,S31,CCCCCCCCCCCCOC(=O)c1cc2c(C)sc(-c3cc4c(OCCCCCCCC)c5sc(C)cc5c(OCCCCCCCC)c4s3)c2s1,COC(=O)c1cc2c(C)sc(-c3cc4c(OC)c5sc(cc5c(OC)c4s3)-c3sc(-c4cc5c(OC)c6sc(C)cc6c(OC)c5s4)c4sc(cc34)C(=O)OC)c2s1
229,PBDTTT-EFF,-5.19,-3.64,1.55,S400,CCCCC(CC)COC(=O)c1sc2c(-c3cc4c(-c5ccc(CC(CC)CCCC)o5)c5sc(C)cc5c(-c5ccc(CC(CC)CCCC)o5)c4s3)sc(C)c2c1F,COC(=O)c1sc2c(sc(C)c2c1F)-c1cc2c(-c3ccco3)c3sc(cc3c(-c3ccco3)c2s1)-c1sc(-c2cc3c(-c4ccco4)c4sc(C)cc4c(-c4ccco4)c3s2)c2sc(C(=O)OC)c(F)c12
230,PBDTTT-E-T,-5.09,-3.51,1.58,S187,CCCCC(CC)COC(=O)c1cc2c(C)sc(-c3cc4c(-c5ccc(CC(CC)CCCC)s5)c5sc(C)cc5c(-c5ccc(CC(CC)CCCC)s5)c4s3)c2s1,COC(=O)c1cc2c(C)sc(-c3cc4c(-c5cccs5)c5sc(cc5c(-c5cccs5)c4s3)-c3sc(-c4cc5c(-c6cccs6)c6sc(C)cc6c(-c6cccs6)c5s4)c4sc(cc34)C(=O)OC)c2s1
231,PBDFDTBTz,-4.99,-3.06,1.93,S57,CCCCCCCCn1nc2c(-c3ccc(C)s3)ccc(-c3ccc(-c4cc5c(OCC(CC)CCCC)c6oc(C)cc6c(OCC(CC)CCCC)c5o4)s3)c2n1,COc1c2cc(C)oc2c(OC)c2cc(oc12)-c1ccc(s1)-c1ccc(-c2ccc(s2)-c2cc3c(OC)c4oc(cc4c(OC)c3o2)-c2ccc(s2)-c2ccc(-c3ccc(C)s3)c3nn(C)nc23)c2nn(C)nc12
232,TDPP-BBT,-5.15,-3.72,1.43,S85,CCCCCCOc1c2cc(-c3ccc(C4=C5C(=O)N(CCCCCC)C(c6ccc(C)s6)=C5C(=O)N4CCCCCC)s3)sc2c(OCCCCCC)c2cc(C)sc12,COc1c2cc(C)sc2c(OC)c2cc(sc12)-c1ccc(s1)C1=C2C(=O)N(C)C(=C2C(=O)N1C)c1ccc(s1)-c1cc2c(OC)c3sc(cc3c(OC)c2s1)-c1ccc(s1)C1=C2C(=O)N(C)C(=C2C(=O)N1C)c1ccc(C)s1
233,PBDTDTBTz,-5.06,-3.11,1.95,S61,CCCCCCCCn1nc2c(-c3ccc(C)s3)ccc(-c3ccc(-c4cc5c(OCC(CC)CCCC)c6sc(C)cc6c(OCC(CC)CCCC)c5s4)s3)c2n1,COc1c2cc(C)sc2c(OC)c2cc(sc12)-c1ccc(s1)-c1ccc(-c2ccc(s2)-c2cc3c(OC)c4sc(cc4c(OC)c3s2)-c2ccc(s2)-c2ccc(-c3ccc(C)s3)c3nn(C)nc23)c2nn(C)nc12
234,PBDTT-S-TT,-5.41,-3.84,1.57,S101,CCCCC(CC)COC(=O)c1sc2c(-c3cc4c(-c5ccc(SCC(CC)CCCC)s5)c5sc(C)cc5c(-c5ccc(SCC(CC)CCCC)s5)c4s3)sc(C)c2c1F,COC(=O)c1sc2c(sc(C)c2c1F)-c1cc2c(-c3ccc(SC)s3)c3sc(cc3c(-c3ccc(SC)s3)c2s1)-c1sc(-c2cc3c(-c4ccc(SC)s4)c4sc(C)cc4c(-c4ccc(SC)s4)c3s2)c2sc(C(=O)OC)c(F)c12
235,PTIPS-BDT-TT (P3),-5.6,-3.89,1.71,S199,CCCCC(CC)COC(=O)c1sc2c(-c3cc4c(C#C[Si](C(C)C)(C(C)C)C(C)C)c5sc(C)cc5c(C#C[Si](C(C)C)(C(C)C)C(C)C)c4s3)sc(C)c2c1F,COC(=O)c1sc2c(sc(C)c2c1F)-c1cc2c(C#C[SiH3])c3sc(cc3c(C#C[SiH3])c2s1)-c1sc(-c2cc3c(C#C[SiH3])c4sc(C)cc4c(C#C[SiH3])c3s2)c2sc(C(=O)OC)c(F)c12
236,N-P7,-5.37,-3.42,1.95,S350,CCCCCCCCC1(CCCCCCCC)c2cc(C)ccc2-c2ccc(-c3ccc(-c4ccc(-c5ccc(C)s5)c5nc(-c6ccccc6)c(-c6ccccc6)nc45)s3)cc21,Cc1ccc(s1)-c1ccc(-c2ccc(s2)-c2ccc3-c4ccc(cc4C(C)(C)c3c2)-c2ccc(s2)-c2ccc(-c3ccc(s3)-c3ccc4-c5ccc(C)cc5C(C)(C)c4c3)c3nc(-c4ccccc4)c(nc23)-c2ccccc2)c2nc(-c3ccccc3)c(nc12)-c1ccccc1
237,PTB7-TV,-5.15,-3.51,1.64,S410,C=CCCCCCCCCCOc1c2cc(-c3sc(C)c4sc(C(=O)OCC(CC)CCCC)c(F)c34)sc2c(OCCCCCCCCCC=C)c2cc(C)sc12,COC(=O)c1sc2c(C)sc(-c3cc4c(OC)c5sc(cc5c(OC)c4s3)-c3sc(-c4cc5c(OC)c6sc(C)cc6c(OC)c5s4)c4c(F)c(sc34)C(=O)OC)c2c1F
238,PBDTT-O-TT,-5.18,-3.65,1.53,S101,CCCCC(CC)COC(=O)c1sc2c(-c3cc4c(-c5ccc(OCC(CC)CCCC)s5)c5sc(C)cc5c(-c5ccc(OCC(CC)CCCC)s5)c4s3)sc(C)c2c1F,COC(=O)c1sc2c(sc(C)c2c1F)-c1cc2c(-c3ccc(OC)s3)c3sc(cc3c(-c3ccc(OC)s3)c2s1)-c1sc(-c2cc3c(-c4ccc(OC)s4)c4sc(C)cc4c(-c4ccc(OC)s4)c3s2)c2sc(C(=O)OC)c(F)c12
239,PDPP2FT-C14,-5.2,-3.8,1.4,S89,CCCCCCCCCCCCCCN1C(=O)C2=C(c3ccc(-c4ccc(C)s4)o3)N(CCCCCCCCCCCCCC)C(=O)C2=C1c1ccc(C)o1,CN1C(=O)C2=C(N(C)C(=O)C2=C1c1ccc(C)o1)c1ccc(o1)-c1ccc(s1)-c1ccc(o1)C1=C2C(=O)N(C)C(=C2C(=O)N1C)c1ccc(o1)-c1ccc(C)s1
240,PBDT-TS1,-5.29,-3.69,1.6,S49,CCCCCCCCSc1ccc(-c2c3cc(-c4sc(C)c5c(F)c(C(=O)OCC(CC)CCCC)sc45)sc3c(-c3ccc(SCCCCCCCC)s3)c3cc(C)sc23)s1,COC(=O)c1sc2c(sc(C)c2c1F)-c1cc2c(-c3ccc(SC)s3)c3sc(cc3c(-c3ccc(SC)s3)c2s1)-c1sc(-c2cc3c(-c4ccc(SC)s4)c4sc(C)cc4c(-c4ccc(SC)s4)c3s2)c2sc(C(=O)OC)c(F)c12
241,PTIPS-BDT-TT (P1),-5.6,-3.91,1.69,S199,CCCCC(CC)COC(=O)c1cc2c(C)sc(-c3cc4c(C#C[Si](C(C)C)(C(C)C)C(C)C)c5sc(C)cc5c(C#C[Si](C(C)C)(C(C)C)C(C)C)c4s3)c2s1,COC(=O)c1cc2c(C)sc(-c3cc4c(C#C[Si](C)(C)C)c5sc(cc5c(C#C[Si](C)(C)C)c4s3)-c3sc(-c4cc5c(C#C[Si](C)(C)C)c6sc(C)cc6c(C#C[Si](C)(C)C)c5s4)c4sc(cc34)C(=O)OC)c2s1
242,PTTTPD-EG (P3),-5.31,-3.51,1.8,S134,CCCCCCCCCCCCc1cc(-c2ccc(-c3cc(CCCCCCCCCCCC)c(-c4sc(C)c5c4C(=O)N(COCCOC)C5=O)s3)s2)sc1C,COCN1C(=O)c2c(C)sc(-c3sc(cc3C)-c3ccc(s3)-c3cc(C)c(s3)-c3sc(-c4sc(cc4C)-c4ccc(s4)-c4cc(C)c(C)s4)c4C(=O)N(COC)C(=O)c34)c2C1=O
243,BDT-T6,-5.41,-3.49,1.92,S378,CCCCCCc1sc(CCCCCC)c2c1C(=O)c1c(C)sc(-c3cc4c(OCC(CC)CCCC)c5sc(C)cc5c(OCC(CC)CCCC)c4s3)c1C2=O,COc1c2cc(C)sc2c(OC)c2cc(sc12)-c1sc(-c2cc3c(OC)c4sc(cc4c(OC)c3s2)-c2sc(C)c3c2C(=O)c2c(C)sc(C)c2C3=O)c2c1C(=O)c1c(C)sc(C)c1C2=O
244,DTS-C6,-5.33,-3.7,1.63,S378,CCCCCCc1cc2c(cc1CCCCCC)C(=O)c1c(-c3cc4c(s3)-c3sc(C)cc3[Si]4(CC(CC)CCCC)CC(CC)CCCC)sc(C)c1C2=O,Cc1cc2c(s1)-c1sc(cc1[Si]2(C)C)-c1sc(-c2cc3c(s2)-c2sc(cc2[Si]3(C)C)-c2sc(C)c3c2C(=O)c2cc(C)c(C)cc2C3=O)c2c1C(=O)c1cc(C)c(C)cc1C2=O
245,PPDT1,-5.27,-3.27,2,S136,CCCCCCC(CCCC)Cn1c(=O)c2cc(-c3cc4c(OCC(CC)CCCC)c5sc(C)cc5c(OCC(CC)CCCC)c4s3)sc2c2sc(C)cc21,COc1c2cc(sc2c(OC)c2cc(C)sc12)-c1cc2c(s1)c1sc(cc1n(C)c2=O)-c1cc2c(OC)c3sc(cc3c(OC)c2s1)-c1cc2c(s1)c1sc(C)cc1n(C)c2=O
246,DTS-C6,-5.25,-3.63,1.62,S95,CCCCCCc1cc2c(cc1CCCCCC)C(=O)c1c(-c3cc4c(s3)-c3sc(C)cc3[Si]4(CC(CC)CCCC)C[C@@H](CC)CCCC)sc(C)c1C2=O,Cc1cc2c(s1)-c1sc(cc1[Si]2(C)C)-c1sc(-c2cc3c(s2)-c2sc(cc2[Si]3(C)C)-c2sc(C)c3c2C(=O)c2cc(C)c(C)cc2C3=O)c2c1C(=O)c1cc(C)c(C)cc1C2=O
247,PGFDTDPP (C4),-5.38,-3.75,1.63,S25,CCCCCCCCN1C(=O)C2=C(c3ccc(-c4ccc5c(c4)-c4ccc(C)cc4[Ge]5(CCCC)CCCC)s3)N(CCCCCCCC)C(=O)C2=C1c1ccc(C)s1,CN1C(=O)C2=C(N(C)C(=O)C2=C1c1ccc(C)s1)c1ccc(s1)-c1ccc2c(c1)-c1ccc(cc1[Ge]2(C)C)-c1ccc(s1)C1=C2C(=O)N(C)C(=C2C(=O)N1C)c1ccc(s1)-c1ccc2c(c1)-c1ccc(C)cc1[Ge]2(C)C
248,P2,-5.51,-3.17,2.34,S367,CCCCCCCCOC(=O)/C(C#N)=C\c1ccc(/C=C/c2cc(C)sc2-c2ccc3c(c2)C(CCCCCCCC)(CCCCCCCC)c2cc(C)ccc2-3)s1,Cc1cc(C=C)c(s1)-c1ccc2-c3ccc(cc3C(C)(C)c2c1)-c1cc(C=C)c(s1)-c1ccc2-c3ccc(C)cc3C(C)(C)c2c1
249,HXS-1,-5.21,-3.26,1.95,S144,CCCCCCCCOc1c(OCCCCCCCC)c(-c2ccc(-c3ccc4c5ccc(C)cc5n(CCCCCCCC)c4c3)s2)c2nsnc2c1-c1ccc(C)s1,COc1c(OC)c(-c2ccc(s2)-c2ccc3c(c2)n(C)c2cc(ccc32)-c2ccc(s2)-c2c(OC)c(OC)c(-c3ccc(s3)-c3ccc4c(c3)n(C)c3cc(C)ccc43)c3nsnc23)c2nsnc2c1-c1ccc(C)s1
250,PDBPTBT-4,-5.32,-3.5,1.82,S401,CCCCCCCCOc1cc(-c2ccc(C)s2)c2nsnc2c1-c1ccc(-c2ccc3c(c2)C(CCCCCCCC)(CCCCCCCC)Oc2cc(C)ccc2-3)s1,COc1cc(-c2ccc(C)s2)c2nsnc2c1-c1ccc(s1)-c1ccc2-c3ccc(cc3OC(C)(C)c2c1)-c1ccc(s1)-c1cc(OC)c(-c2ccc(s2)-c2ccc3-c4ccc(C)cc4OC(C)(C)c3c2)c2nsnc12
251,BTI-BDT,-5.41,-3.48,1.93,S96,CCCCCCC(CCCC)Cn1c(=O)c2cc(C)sc2c2sc(-c3cc4c(OCC(CC)CCCC)c5sc(C)cc5c(OCC(CC)CCCC)c4s3)cc2c1=O,COc1c2cc(sc2c(OC)c2cc(C)sc12)-c1cc2c(s1)c1sc(cc1c(=O)n(C)c2=O)-c1cc2c(OC)c3sc(cc3c(OC)c2s1)-c1cc2c(s1)c1sc(C)cc1c(=O)n(C)c2=O
252,PDBPTBT-5,-5.57,-3.63,1.94,S401,CCCCCCCCOc1c(F)c(-c2ccc(C)s2)c2nsnc2c1-c1ccc(-c2ccc3c(c2)C(CCCCCCCC)(CCCCCCCC)Oc2cc(C)ccc2-3)s1,COc1c(F)c(-c2ccc(C)s2)c2nsnc2c1-c1ccc(s1)-c1ccc2-c3ccc(cc3OC(C)(C)c2c1)-c1ccc(s1)-c1c(F)c(OC)c(-c2ccc(s2)-c2ccc3-c4ccc(C)cc4OC(C)(C)c3c2)c2nsnc12
253,PCDTTPD,-5.71,-3.66,2.05,S145,CCCCCCCCC(CCCCCCCC)n1c2cc(C)ccc2c2ccc(-c3ccc(-c4sc(-c5ccc(C)s5)c5c4C(=O)N(CCCCCCCC)C5=O)s3)cc21,CN1C(=O)c2c(sc(-c3ccc(s3)-c3ccc4c(c3)n(C)c3cc(ccc43)-c3ccc(s3)-c3sc(-c4ccc(s4)-c4ccc5c(c4)n(C)c4cc(C)ccc54)c4C(=O)N(C)C(=O)c34)c2C1=O)-c1ccc(C)s1
254,PDTSTTz,-5.06,-3.25,1.81,S354,CCCCCCc1cc(C)sc1-c1nc2sc(-c3sc(-c4cc5c(s4)-c4sc(C)cc4[Si]5(CC(CC)CCCC)CC(CC)CCCC)cc3CCCCCC)nc2s1,Cc1cc(C)c(s1)-c1nc2sc(nc2s1)-c1sc(cc1C)-c1cc2c(s1)-c1sc(cc1[Si]2(C)C)-c1cc(C)c(s1)-c1nc2sc(nc2s1)-c1sc(cc1C)-c1cc2c(s1)-c1sc(C)cc1[Si]2(C)C
255,PCzTh-TVCN,-5.57,-3.39,2.18,S384,CCCCCCCCOC(=O)/C(C#N)=C/c1ccc(/C=C/c2cc(-c3ccc4c5ccc(C)cc5n(C(CCCCCCCC)CCCCCCCC)c4c3)sc2C)s1,COC(=O)C(=C\c1ccc(\C=C\c2cc(sc2C)-c2ccc3c(c2)n(C)c2cc(ccc32)-c2sc(cc2\C=C\c2ccc(\C=C(/C#N)C(=O)OC)s2)-c2ccc3c(c2)n(C)c2cc(C)ccc32)s1)\C#N
256,PDTSTTz-4,-5.04,-3.28,1.76,S376,CCCCCCc1cc(-c2nc3sc(-c4cc(CCCCCC)c(-c5cc6c(s5)-c5sc(C)cc5[Si]6(CC(CC)CCCC)CC(CC)CCCC)s4)nc3s2)sc1C,Cc1cc2c(s1)-c1sc(cc1[Si]2(C)C)-c1sc(cc1C)-c1nc2sc(nc2s1)-c1cc(C)c(s1)-c1cc2c(s1)-c1sc(cc1[Si]2(C)C)-c1sc(cc1C)-c1nc2sc(nc2s1)-c1cc(C)c(C)s1
257,PDTPTBT,-5.27,-3.65,1.62,S379,CCCCCCCCc1ccc(-n2c3cc(C)sc3c3sc(-c4cc(CCCCCCCC)c(-c5ccc(-c6sc(C)cc6CCCCCCCC)c6nsnc56)s4)cc32)cc1,Cc1cc(C)c(s1)-c1ccc(-c2sc(cc2C)-c2cc3n(-c4ccccc4)c4cc(sc4c3s2)-c2cc(C)c(s2)-c2ccc(-c3sc(cc3C)-c3cc4n(-c5ccccc5)c5cc(C)sc5c4s3)c3nsnc23)c2nsnc12
258,BDT-C6,-5.23,-3.37,1.86,S95,CCCCCCc1cc2c(cc1CCCCCC)C(=O)c1c(-c3cc4c(OCC(CC)CCCC)c5sc(C)cc5c(OCC(CC)CCCC)c4s3)sc(C)c1C2=O,COc1c2cc(C)sc2c(OC)c2cc(sc12)-c1sc(-c2cc3c(OC)c4sc(cc4c(OC)c3s2)-c2sc(C)c3c2C(=O)c2cc(C)c(C)cc2C3=O)c2c1C(=O)c1cc(C)c(C)cc1C2=O
259,PTTBDT-FTT,-5.31,-3.76,1.55,S193,CCCCC(CC)COC(=O)c1sc2c(C)sc(-c3cc4c(-c5cc6sc(CC(CC)CCCC)cc6s5)c5sc(C)cc5c(-c5cc6sc(CC(CC)CCCC)cc6s5)c4s3)c2c1F,COC(=O)c1sc2c(C)sc(-c3cc4c(-c5cc6sccc6s5)c5sc(cc5c(-c5cc6sccc6s5)c4s3)-c3sc(-c4cc5c(-c6cc7sccc7s6)c6sc(C)cc6c(-c6cc7sccc7s6)c5s4)c4c(F)c(sc34)C(=O)OC)c2c1F
260,BTSA5,-5.39,-3.55,1.84,S293,CCCCCCCCCCCCCCC(CCCCCCCCCCCCCC)CN1c2cc(C)sc2-c2sc(-c3ccc(-c4ccc(C)s4)s3)cc2S1(=O)=O,CN1c2cc(C)sc2-c2sc(cc2S1(=O)=O)-c1ccc(s1)-c1ccc(s1)-c1cc2N(C)S(=O)(=O)c3cc(sc3-c2s1)-c1ccc(s1)-c1ccc(C)s1
261,PBTTPD,-5.56,-3.74,1.82,S131,CCCCCCCCCCCCc1cc(-c2cc(CCCCCCCCCCCC)c(-c3sc(C)c4c3C(=O)N(CC(CC)CCCC)C4=O)s2)sc1C,CN1C(=O)c2c(C)sc(-c3sc(cc3C)-c3cc(C)c(s3)-c3sc(-c4sc(cc4C)-c4cc(C)c(C)s4)c4C(=O)N(C)C(=O)c34)c2C1=O
262,PTN8,-5.6,-3.81,1.79,S238,CCCCCCCCc1ccc2c(c1)C(=O)c1c(C)sc(-c3cc4c(-c5ccc(CC(CC)CCCC)s5)c5sc(C)cc5c(-c5ccc(CC(CC)CCCC)s5)c4s3)c1C2=O,Cc1cc2c(-c3cccs3)c3sc(cc3c(-c3cccs3)c2s1)-c1sc(-c2cc3c(-c4cccs4)c4sc(cc4c(-c4cccs4)c3s2)-c2sc(C)c3c2C(=O)c2ccc(C)cc2C3=O)c2c1C(=O)c1ccc(C)cc1C2=O
263,PDPP-BBT,-5.47,-3.77,1.7,S85,CCCCCCOc1c2cc(-c3ccc(C4=C5C(=O)N(CCCCCC)C(c6ccc(C)cc6)=C5C(=O)N4CCCCCC)cc3)sc2c(OCCCCCC)c2cc(C)sc12,COc1c2cc(sc2c(OC)c2cc(C)sc12)-c1ccc(cc1)C1=C2C(=O)N(C)C(=C2C(=O)N1C)c1ccc(cc1)-c1cc2c(OC)c3sc(cc3c(OC)c2s1)-c1ccc(cc1)C1=C2C(=O)N(C)C(=C2C(=O)N1C)c1ccc(C)cc1
264,PPDT2,-5.47,-3.5,1.97,S136,CCCCCCC(CCCC)Cn1c(=O)c2cc(-c3cc4c(CCC(CC)CCCC)c5sc(C)cc5c(CCC(CC)CCCC)c4s3)sc2c2sc(C)cc21,Cc1cc2c(C)c3sc(cc3c(C)c2s1)-c1cc2c(s1)c1sc(cc1n(C)c2=O)-c1cc2c(C)c3sc(cc3c(C)c2s1)-c1cc2c(s1)c1sc(C)cc1n(C)c2=O
265,PPh-DTBTA,-5.2,-3.33,1.87,S348,CCCCCCCCCCCCn1nc2c(-c3ccc(C)s3)ccc(-c3ccc(-c4cc(OCCCCCCCC)c(C)cc4OCCCCCCCC)s3)c2n1,COc1cc(-c2ccc(s2)-c2ccc(-c3ccc(s3)-c3cc(OC)c(cc3OC)-c3ccc(s3)-c3ccc(-c4ccc(C)s4)c4nn(C)nc34)c3nn(C)nc23)c(OC)cc1C
266,POF1,-4.84,-3.21,1.63,S299,CCCCCCCCOc1c2cc(-c3ccc(C)c4nc(-c5ccc(/C=N/c6ccccc6F)[nH]5)c(-c5ccc(/C=N/c6ccccc6F)[nH]5)nc34)sc2c(OCCCCCCCC)c2cc(C)sc12,COc1c2cc(sc2c(OC)c2cc(C)sc12)-c1ccc(-c2cc3c(OC)c4sc(cc4c(OC)c3s2)-c2ccc(C)c3nc(-c4ccc(\C=N\c5ccccc5F)[nH]4)c(nc23)-c2ccc(\C=N\c3ccccc3F)[nH]2)c2nc(-c3ccc(\C=N\c4ccccc4F)[nH]3)c(nc12)-c1ccc(\C=N\c2ccccc2F)[nH]1
267,POF2,-4.78,-3.15,1.63,S299,CCCCCCCCOc1c2cc(-c3ccc(C)c4nc(-c5ccc(/C=N/c6c(F)cccc6F)[nH]5)c(-c5ccc(/C=N/c6c(F)cccc6F)[nH]5)nc34)sc2c(OCCCCCCCC)c2cc(C)sc12,COc1c2cc(C)sc2c(OC)c2cc(sc12)-c1ccc(-c2cc3c(OC)c4sc(cc4c(OC)c3s2)-c2ccc(C)c3nc(-c4ccc(\C=N\c5c(F)cccc5F)[nH]4)c(nc23)-c2ccc(\C=N\c3c(F)cccc3F)[nH]2)c2nc(-c3ccc(\C=N\c4c(F)cccc4F)[nH]3)c(nc12)-c1ccc(\C=N\c2c(F)cccc2F)[nH]1
268,PTP8,-5.59,-3.81,1.78,S237,CCCCCCCCc1ccc(N2C(=O)c3c(C)sc(-c4cc5c(-c6ccc(CC(CC)CCCC)s6)c6sc(C)cc6c(-c6ccc(CC(CC)CCCC)s6)c5s4)c3C2=O)cc1,Cc1cc2c(-c3cccs3)c3sc(cc3c(-c3cccs3)c2s1)-c1sc(-c2cc3c(-c4cccs4)c4sc(cc4c(-c4cccs4)c3s2)-c2sc(C)c3C(=O)N(C(=O)c23)c2ccccc2)c2C(=O)N(C(=O)c12)c1ccccc1
269,PBTF-OP,-5.45,-3.83,1.62,S431,CCCCC(CC)COC(=O)c1sc2c(-c3cc4c(-c5cccc(OCC(CC)CCCC)c5)c5sc(C)cc5c(-c5cccc(OCC(CC)CCCC)c5)c4s3)sc(C)c2c1F,COC(=O)c1sc2c(sc(C)c2c1F)-c1cc2c(-c3cccc(OC)c3)c3sc(cc3c(-c3cccc(OC)c3)c2s1)-c1sc(-c2cc3c(-c4cccc(OC)c4)c4sc(C)cc4c(-c4cccc(OC)c4)c3s2)c2sc(C(=O)OC)c(F)c12
270,PBDT-Tz-TPD (P1),-5.65,-3.84,1.81,S192,CCCCCCCCCCc1cnc(-c2c3cc(-c4sc(C)c5c4C(=O)N(CCCCCCCC)C5=O)sc3c(-c3ncc(CCCCCCCCCC)s3)c3cc(C)sc23)s1,CN1C(=O)c2c(C)sc(-c3cc4c(-c5ncc(C)s5)c5sc(cc5c(-c5ncc(C)s5)c4s3)-c3sc(-c4cc5c(-c6ncc(C)s6)c6sc(C)cc6c(-c6ncc(C)s6)c5s4)c4C(=O)N(C)C(=O)c34)c2C1=O
271,PBdT-TTz,-5.19,-3.28,1.91,S390,CCCCCCCCOc1c(OCCCCCCCC)c2sc(-c3sc(-c4nc5sc(-c6cc(CCCCCC)c(C)s6)nc5s4)cc3CCCCCC)cc2c2cc(C)sc12,COc1c(OC)c2sc(cc2c2cc(C)sc12)-c1sc(cc1C)-c1nc2sc(nc2s1)-c1cc(C)c(s1)-c1cc2c3cc(sc3c(OC)c(OC)c2s1)-c1sc(cc1C)-c1nc2sc(nc2s1)-c1cc(C)c(C)s1
272,H1,-4.78,-3.15,1.63,S37,CCCCCCCCCCCCOc1c2cc(-c3ccc(C)c4nc(-c5ccccc5)c(-c5ccccc5)nc34)sc2c(OCCCCCCCCCCCC)c2cc(C)sc12,COc1c2cc(C)sc2c(OC)c2cc(sc12)-c1ccc(-c2cc3c(OC)c4sc(cc4c(OC)c3s2)-c2ccc(C)c3nc(-c4ccccc4)c(nc23)-c2ccccc2)c2nc(-c3ccccc3)c(nc12)-c1ccccc1
273,TPO(CO)(2EH/C11),-5.41,-3.62,1.79,S226,CCCCCCCCCCCC(=O)N1C(=O)c2c(C)sc(-c3cc4c(-c5ccc(CC(CC)CCCC)s5)c5sc(C)cc5c(-c5ccc(CC(CC)CCCC)s5)c4s3)c2C1=O,CC(=O)N1C(=O)c2c(C)sc(-c3cc4c(-c5cccs5)c5sc(cc5c(-c5cccs5)c4s3)-c3sc(-c4cc5c(-c6cccs6)c6sc(C)cc6c(-c6cccs6)c5s4)c4C(=O)N(C(C)=O)C(=O)c34)c2C1=O
274,HMPQTN,-5.39,-3.39,2,S364,CCCCCCCCC(CCCCCC)Cc1cc2c3cc(CC(CCCCCC)CCCCCCCC)sc3c3c4cc(C)sc4c4sc(C)cc4c3c2s1,Cc1cc2c(s1)c1sc(C)cc1c1c3sc(cc3c3cc(sc3c21)-c1cc2c(s1)c1sc(C)cc1c1c3sc(C)cc3c3cc(C)sc3c21)-c1cc2c(s1)c1sc(C)cc1c1c3sc(C)cc3c3cc(C)sc3c21
275,DTS-T-Ch,-5.16,-3.43,1.73,S95,CCCCCCC1(CCCCCC)C(=O)c2c(C)sc(-c3ccc(-c4cc5c(s4)-c4sc(-c6ccc(C)s6)cc4[Si]5(CC(CC)CCCC)CC(CC)CCCC)s3)c2C1=O,Cc1ccc(s1)-c1cc2c(s1)-c1sc(cc1[Si]2(C)C)-c1ccc(s1)-c1sc(-c2ccc(s2)-c2cc3c(s2)-c2sc(cc2[Si]3(C)C)-c2ccc(s2)-c2sc(C)c3C(=O)C(C)(C)C(=O)c23)c2C(=O)C(C)(C)C(=O)c12
276,PBDT-BT,-5.45,-3.7,1.75,S38,CCCCCCc1cc(-c2c3cc(-c4ccc(C)c5nsnc45)sc3c(-c3cc(CCCCCC)c(CC(CC)CCCC)s3)c3cc(C)sc23)sc1CC(CC)CCCC,Cc1cc2c(-c3cccs3)c3sc(cc3c(-c3cccs3)c2s1)-c1ccc(-c2cc3c(-c4cccs4)c4sc(cc4c(-c4cccs4)c3s2)-c2ccc(C)c3nsnc23)c2nsnc12
277,P3,-5.18,-3.33,1.85,S355,CCCCCCc1nc(-c2nc(CCCCCC)c(-c3ccc(-c4cc5c(s4)-c4sc(C)cc4[Si]5(CC(CC)CCCC)CC(CC)CCCC)s3)s2)sc1-c1ccc(C)s1,Cc1ccc(s1)-c1sc(nc1C)-c1nc(C)c(s1)-c1ccc(s1)-c1cc2c(s1)-c1sc(cc1[Si]2(C)C)-c1ccc(s1)-c1sc(nc1C)-c1nc(C)c(s1)-c1ccc(s1)-c1cc2c(s1)-c1sc(C)cc1[Si]2(C)C
278,PCVTT,-5.49,-3.39,2.1,S16,C/C=C/c1ccc2c3ccc(/C=C/c4sc(-c5cc(CCCCCCCC)c(C)s5)cc4CCCCCCCC)cc3n(-c3ccc(OCCCCCCCC)cc3)c2c1,COc1ccc(cc1)-n1c2cc(\C=C\C)ccc2c2ccc(\C=C\c3sc(cc3C)-c3cc(C)c(\C=C\c4ccc5c(c4)n(-c4ccc(OC)cc4)c4cc(\C=C\c6sc(cc6C)-c6cc(C)c(C)s6)ccc54)s3)cc12
279,PBDT-T10-TPD,-5.47,-3.67,1.8,S51,CCCCCCCCCCc1ccc(-c2c3cc(-c4sc(C)c5c4C(=O)N(CCCCCCCC)C5=O)sc3c(-c3ccc(CCCCCCCCCC)s3)c3cc(C)sc23)s1,CN1C(=O)c2c(C)sc(-c3cc4c(-c5cccs5)c5sc(cc5c(-c5cccs5)c4s3)-c3sc(-c4cc5c(-c6cccs6)c6sc(C)cc6c(-c6cccs6)c5s4)c4C(=O)N(C)C(=O)c34)c2C1=O
280,PBDTBT,-5.22,-3.55,1.67,S44,CCCCCCCCC(CCCCCC)COc1c2cc(-c3ccc(C)c4nsnc34)sc2c(OCC(CCCCCC)CCCCCCCC)c2cc(C)sc12,COc1c2cc(sc2c(OC)c2cc(C)sc12)-c1ccc(-c2cc3c(OC)c4sc(cc4c(OC)c3s2)-c2ccc(C)c3nsnc23)c2nsnc12
281,BFR2,-5.2,-3.61,1.59,S186,CCCCCCc1cc(-c2c3cc(-c4cc(F)c(C)c5nsnc45)sc3c(-c3cc(CCCCCC)c(CC(CC)CCCC)s3)c3cc(C)sc23)sc1CC(CC)CCCC,Cc1cc2c(-c3cccs3)c3sc(cc3c(-c3cccs3)c2s1)-c1cc(F)c(-c2cc3c(-c4cccs4)c4sc(cc4c(-c4cccs4)c3s2)-c2cc(F)c(C)c3nsnc23)c2nsnc12
282,HMPBDT,-5.7,-3.39,2.31,S363,CCCCCCCCC(CCCCCC)Cc1ccc(-c2c(-c3ccc(CC(CCCCCC)CCCCCCCC)s3)c3cc(C)sc3c3sc(C)cc23)s1,Cc1cc2c(-c3cccs3)c(-c3cccs3)c3cc(sc3c2s1)-c1cc2c(-c3cccs3)c(-c3cccs3)c3cc(sc3c2s1)-c1cc2c(-c3cccs3)c(-c3cccs3)c3cc(C)sc3c2s1
283,DTS-T-Chy,-5.02,-3.46,1.56,S95,CCCCCCC(CCCCCC)=C1C(=O)c2c(C)sc(-c3ccc(-c4cc5c(s4)-c4sc(-c6ccc(C)s6)cc4[Si]5(CC(CC)CCCC)CC(CC)CCCC)s3)c2C1=O,CC(C)=C1C(=O)c2c(C)sc(-c3ccc(s3)-c3cc4c(s3)-c3sc(cc3[Si]4(C)C)-c3ccc(s3)-c3sc(-c4ccc(s4)-c4cc5c(s4)-c4sc(cc4[Si]5(C)C)-c4ccc(C)s4)c4C(=O)C(=C(C)C)C(=O)c34)c2C1=O
284,PBDTBT (Z3),-4.8,-2.95,1.85,S188,CCCCCCc1cc(C)sc1-c1ccc(-c2sc(-c3cc4c(OCC(CC)CCCC)c5sc(C)cc5c(OCC(CC)CCCC)c4s3)cc2CCCCCC)c2nsnc12,COc1c2cc(C)sc2c(OC)c2cc(sc12)-c1cc(C)c(s1)-c1ccc(-c2sc(cc2C)-c2cc3c(OC)c4sc(cc4c(OC)c3s2)-c2cc(C)c(s2)-c2ccc(-c3sc(C)cc3C)c3nsnc23)c2nsnc12
285,PBDT-TPD (P8),-5.54,-3.7,1.84,S225,CCCCCCCCN1C(=O)c2c(-c3sc(C)cc3CC)sc(-c3sc(-c4cc5c(OCC(CC)CCCC)c6sc(C)cc6c(OCC(CC)CCCC)c5s4)cc3CC)c2C1=O,COc1c2cc(sc2c(OC)c2cc(C)sc12)-c1cc(C)c(s1)-c1sc(-c2sc(cc2C)-c2cc3c(OC)c4sc(cc4c(OC)c3s2)-c2cc(C)c(s2)-c2sc(-c3sc(C)cc3C)c3C(=O)N(C)C(=O)c23)c2C(=O)N(C)C(=O)c12
286,PBdT-DTBT,-5.09,-3.39,1.7,S390,CCCCCCCCOc1c(OCCCCCCCC)c2sc(-c3sc(-c4ccc(-c5cc(CCCCCC)c(C)s5)c5nsnc45)cc3CCCCCC)cc2c2cc(C)sc12,COc1c(OC)c2sc(cc2c2cc(C)sc12)-c1sc(cc1C)-c1ccc(-c2cc(C)c(s2)-c2cc3c4cc(sc4c(OC)c(OC)c3s2)-c2sc(cc2C)-c2ccc(-c3cc(C)c(C)s3)c3nsnc23)c2nsnc12
287,PBDTTPD,-5.54,-3.69,1.85,S227,CCCCCCCCN1C(=O)c2c(-c3ccc(C)s3)sc(-c3ccc(-c4cc5c(-c6ccc(CC(CC)CCCC)s6)c6sc(C)cc6c(-c6ccc(CC(CC)CCCC)s6)c5s4)s3)c2C1=O,CN1C(=O)c2c(sc(-c3ccc(s3)-c3cc4c(-c5cccs5)c5sc(cc5c(-c5cccs5)c4s3)-c3ccc(s3)-c3sc(-c4ccc(s4)-c4cc5c(-c6cccs6)c6sc(C)cc6c(-c6cccs6)c5s4)c4C(=O)N(C)C(=O)c34)c2C1=O)-c1ccc(C)s1
288,pDSBT-BHTBT,-5.2,-3.4,1.8,S501,CCCCCCc1cc(-c2ccc(-c3cc(CCCCCC)c(-c4cc5c(s4)-c4sc(C)cc4[Si](CCCC)(CCCC)[Si]5(CCCC)CCCC)s3)c3nsnc23)sc1C,Cc1cc2c(s1)-c1sc(cc1[Si](C)(C)[Si]2(C)C)-c1sc(cc1C)-c1ccc(-c2cc(C)c(s2)-c2cc3c(s2)-c2sc(cc2[Si](C)(C)[Si]3(C)C)-c2sc(cc2C)-c2ccc(-c3cc(C)c(C)s3)c3nsnc23)c2nsnc12
289,PTTTPD-C8 (P2),-5.56,-3.69,1.87,S134,CCCCCCCCCCCCc1cc(-c2ccc(-c3cc(CCCCCCCCCCCC)c(-c4sc(C)c5c4C(=O)N(CCCCCCCC)C5=O)s3)s2)sc1C,CN1C(=O)c2c(C)sc(-c3sc(cc3C)-c3ccc(s3)-c3cc(C)c(s3)-c3sc(-c4sc(cc4C)-c4ccc(s4)-c4cc(C)c(C)s4)c4C(=O)N(C)C(=O)c34)c2C1=O
290,PTTFPD-C8 (P6),-5.54,-3.67,1.87,S134,CCCCCCCCCCCCc1cc(-c2ccc(-c3cc(CCCCCCCCCCCC)c(-c4oc(C)c5c4C(=O)N(CCCCCCCC)C5=O)s3)s2)sc1C,CN1C(=O)c2c(C)oc(-c3sc(cc3C)-c3ccc(s3)-c3cc(C)c(s3)-c3oc(-c4sc(cc4C)-c4ccc(s4)-c4cc(C)c(C)s4)c4C(=O)N(C)C(=O)c34)c2C1=O
291,P9,-5.14,-3.54,1.6,S466,CCCCCCCCC(CCCCCC)Cc1cc(-c2c(F)c(F)c(-c3cc(CC(CCCCCC)CCCCCCCC)c(-c4ccc(C)[se]4)s3)c3nsnc23)sc1C,Cc1ccc([se]1)-c1sc(cc1C)-c1c(F)c(F)c(-c2cc(C)c(s2)-c2ccc([se]2)-c2sc(cc2C)-c2c(F)c(F)c(-c3cc(C)c(C)s3)c3nsnc23)c2nsnc12
292,PBdT-BTz,-5.16,-3.15,2.01,S390,CCCCCCCCOc1c(OCCCCCCCC)c2sc(-c3ccc(-c4sc(-c5nc(CCCCCC)c(-c6ccc(C)s6)s5)nc4CCCCCC)s3)cc2c2cc(C)sc12,COc1c(OC)c2sc(cc2c2cc(C)sc12)-c1ccc(s1)-c1sc(nc1C)-c1nc(C)c(s1)-c1ccc(s1)-c1cc2c3cc(sc3c(OC)c(OC)c2s1)-c1ccc(s1)-c1sc(nc1C)-c1nc(C)c(s1)-c1ccc(C)s1
293,PBDTTPD (P2),-5.47,-3.59,1.88,S156,CCCCCCCCC(CCCCCCCC)N1C(=O)c2c(C)sc(-c3cc4c(OC[C@@H](CC)CCCC)c5sc(C)cc5c(OCC(CC)CCCC)c4s3)c2C1=O,COc1c2cc(sc2c(OC)c2cc(C)sc12)-c1sc(-c2cc3c(OC)c4sc(cc4c(OC)c3s2)-c2sc(C)c3C(=O)N(C)C(=O)c23)c2C(=O)N(C)C(=O)c12
294,TP4,-5.23,-3.77,1.46,S20,CCCCCCCCCCC(CCCCCCCCCC)n1c2cc(C)ccc2c2ccc(-c3ccc(-c4sc(-c5ccc(C)s5)c5nc(-c6ccccc6)c(-c6ccccc6)nc45)s3)cc21,Cc1ccc(s1)-c1sc(-c2ccc(s2)-c2ccc3c(c2)n(C)c2cc(ccc32)-c2ccc(s2)-c2sc(-c3ccc(s3)-c3ccc4c(c3)n(C)c3cc(C)ccc43)c3nc(-c4ccccc4)c(nc23)-c2ccccc2)c2nc(-c3ccccc3)c(nc12)-c1ccccc1
295,P8,-5,-3.46,1.54,S466,CCCCCCCCC(CCCCCC)Cc1cc(-c2c(F)c(F)c(-c3cc(CC(CCCCCC)CCCCCCCC)c(-c4ccc(C)s4)s3)c3nsnc23)sc1C,Cc1ccc(s1)-c1sc(cc1C)-c1c(F)c(F)c(-c2cc(C)c(s2)-c2ccc(s2)-c2sc(cc2C)-c2c(F)c(F)c(-c3cc(C)c(C)s3)c3nsnc23)c2nsnc12
296,PBDTTDTBTz,-4.92,-3.14,1.78,S62,CCCCCCCCn1nc2c(-c3ccc(C)s3)ccc(-c3ccc(-c4cc5c(-c6ccc(CC(CC)CCCC)s6)c6oc(C)cc6c(-c6ccc(CC(CC)CCCC)s6)c5o4)s3)c2n1,Cc1cc2c(-c3cccs3)c3oc(cc3c(-c3cccs3)c2o1)-c1ccc(s1)-c1ccc(-c2ccc(s2)-c2cc3c(-c4cccs4)c4oc(cc4c(-c4cccs4)c3o2)-c2ccc(s2)-c2ccc(-c3ccc(C)s3)c3nn(C)nc23)c2nn(C)nc12
297,PIDTV-ffBT,-5.23,-3.7,1.53,S435,CCCCCCCCC(/C=C1\c2cc3c(cc2-c2sc(C)cc21)/C(=C\C(CCCCCC)CCCCCCCC)c1cc(-c2c(F)c(F)c(C)c4nsnc24)sc1-3)CCCCCC,Cc1cc2C(=C)c3cc-4c(cc3-c2s1)C(=C)c1cc(sc-41)-c1c(F)c(F)c(-c2cc3C(=C)c4cc-5c(cc4-c3s2)C(=C)c2cc(sc-52)-c2c(F)c(F)c(C)c3nsnc23)c2nsnc12
298,PBDT-TS3,-5.29,-3.68,1.61,S49,CCCCC(CC)COC(=O)c1sc2c(-c3cc4c(-c5ccc(SCCC(C)CCCC(C)C)s5)c5sc(C)cc5c(-c5ccc(SCCC(C)CCCC(C)C)s5)c4s3)sc(C)c2c1F,COC(=O)c1sc2c(sc(C)c2c1F)-c1cc2c(-c3ccc(SC)s3)c3sc(cc3c(-c3ccc(SC)s3)c2s1)-c1sc(-c2cc3c(-c4ccc(SC)s4)c4sc(C)cc4c(-c4ccc(SC)s4)c3s2)c2sc(C(=O)OC)c(F)c12
299,PTB-8,-5.24,-3.34,1.9,S324,CCCCCCC(CCCC)COc1c2cc(-c3sc(C)c4sc(COOCC(CC)CCCC)c(F)c34)sc2c(OCC(CCCC)CCCCCC)c2cc(C)sc12,COOCc1sc2c(C)sc(-c3cc4c(OC)c5sc(cc5c(OC)c4s3)-c3sc(-c4cc5c(OC)c6sc(C)cc6c(OC)c5s4)c4c(F)c(COOC)sc34)c2c1F
300,PBDTBT (Z4),-5.2,-3.65,1.55,S188,CCCCCCOc1cc(C)sc1-c1ccc(-c2sc(-c3cc4c(OCC(CC)CCCC)c5sc(C)cc5c(OCC(CC)CCCC)c4s3)cc2OCCCCCC)c2nsnc12,COc1cc(C)sc1-c1ccc(-c2sc(cc2OC)-c2cc3c(OC)c4sc(cc4c(OC)c3s2)-c2cc(OC)c(s2)-c2ccc(-c3sc(cc3OC)-c3cc4c(OC)c5sc(C)cc5c(OC)c4s3)c3nsnc23)c2nsnc12
301,PIFTBT6,-5.49,-3.52,1.97,S142,CCCCCCC1(CCCCCC)c2cc(C)ccc2-c2cc3c(cc21)-c1ccc(-c2ccc(-c4ccc(-c5ccc(C)s5)c5nsnc45)s2)cc1C3(CCCCCC)CCCCCC,Cc1ccc(s1)-c1ccc(-c2ccc(s2)-c2ccc3-c4cc5c(cc4C(C)(C)c3c2)-c2ccc(cc2C5(C)C)-c2ccc(s2)-c2ccc(-c3ccc(s3)-c3ccc4-c5cc6c(cc5C(C)(C)c4c3)-c3ccc(C)cc3C6(C)C)c3nsnc23)c2nsnc12
302,PDPP2FT-C16,-5.3,-3.9,1.4,S89,CCCCCCCCCCCCCCCCN1C(=O)C2=C(c3ccc(-c4ccc(C)s4)o3)N(CCCCCCCCCCCCCCCC)C(=O)C2=C1c1ccc(C)o1,CN1C(=O)C2=C(N(C)C(=O)C2=C1c1ccc(C)o1)c1ccc(o1)-c1ccc(s1)-c1ccc(o1)C1=C2C(=O)N(C)C(=C2C(=O)N1C)c1ccc(o1)-c1ccc(C)s1
303,TTfT,-5.44,-4.06,1.38,S295,CCCCCCCCC(CCCCCC)CN1C(=O)C2=C(c3ccc(-c4sc(C)c(F)c4F)s3)N(CC(CCCCCC)CCCCCCCC)C(=O)C2=C1c1ccc(C)s1,CN1C(=O)C2=C(N(C)C(=O)C2=C1c1ccc(C)s1)c1ccc(s1)-c1sc(c(F)c1F)-c1ccc(s1)C1=C2C(=O)N(C)C(=C2C(=O)N1C)c1ccc(s1)-c1sc(C)c(F)c1F
304,PDPP3T,-5.3,-3.97,1.33,S87,CCCCCCCCC(CCCCCC)CN1C(=O)C2=C(c3ccc(-c4ccc(C)s4)s3)N(CC(CCCCCC)CCCCCCCC)C(=O)C2=C1c1ccc(C)s1,CN1C(=O)C2=C(N(C)C(=O)C2=C1c1ccc(C)s1)c1ccc(s1)-c1ccc(s1)-c1ccc(s1)C1=C2C(=O)N(C)C(=C2C(=O)N1C)c1ccc(s1)-c1ccc(C)s1
305,PPhIBDT-ThEH (P3),-5.57,-3.5,2.07,S152,CCCCC(CC)Cc1ccc(-c2c3cc(-c4ccc(-c5ccc(-c6ccc(C)s6)c6c5C(=O)N(CC(CC)CCCC)C6=O)s4)sc3c(-c3ccc(CC(CC)CCCC)s3)c3cc(C)sc23)s1,CN1C(=O)c2c(C1=O)c(ccc2-c1ccc(C)s1)-c1ccc(s1)-c1cc2c(-c3cccs3)c3sc(cc3c(-c3cccs3)c2s1)-c1ccc(s1)-c1ccc(-c2ccc(s2)-c2cc3c(-c4cccs4)c4sc(C)cc4c(-c4cccs4)c3s2)c2C(=O)N(C)C(=O)c12
306,DTS-C8,-5.27,-3.63,1.64,S95,CCCCCCCCc1cc2c(cc1CCCCCCCC)C(=O)c1c(-c3cc4c(s3)-c3sc(C)cc3[Si]4(CC(CC)CCCC)C[C@@H](CC)CCCC)sc(C)c1C2=O,Cc1cc2c(s1)-c1sc(cc1[Si]2(C)C)-c1sc(-c2cc3c(s2)-c2sc(cc2[Si]3(C)C)-c2sc(C)c3c2C(=O)c2cc(C)c(C)cc2C3=O)c2c1C(=O)c1cc(C)c(C)cc1C2=O
307,PBDT-DTQx,-5.35,-3.63,1.72,S247,CCCCCCc1ccc(-c2nc3c(C)ccc(-c4cc5c(-c6ccc(CCCCCC)s6)c6sc(C)cc6c(-c6ccc(CCCCCC)s6)c5s4)c3nc2-c2ccc(CCCCCC)s2)s1,Cc1cc2c(-c3cccs3)c3sc(cc3c(-c3cccs3)c2s1)-c1ccc(-c2cc3c(-c4cccs4)c4sc(cc4c(-c4cccs4)c3s2)-c2ccc(C)c3nc(-c4cccs4)c(nc23)-c2cccs2)c2nc(-c3cccs3)c(nc12)-c1cccs1
308,DTS-Ceh,-5.27,-3.65,1.62,S95,CCCCC(CC)Cc1cc2c(cc1CC(CC)CCCC)C(=O)c1c(-c3cc4c(s3)-c3sc(C)cc3[Si]4(CC(CC)CCCC)C[C@@H](CC)CCCC)sc(C)c1C2=O,Cc1cc2c(s1)-c1sc(cc1[Si]2(C)C)-c1sc(-c2cc3c(s2)-c2sc(cc2[Si]3(C)C)-c2sc(C)c3c2C(=O)c2cc(C)c(C)cc2C3=O)c2c1C(=O)c1cc(C)c(C)cc1C2=O
309,TPO(CO)(2EH/C13),-5.41,-3.62,1.79,S226,CCCCCCCCCCCCCC(=O)N1C(=O)c2c(C)sc(-c3cc4c(-c5ccc(CC(CC)CCCC)s5)c5sc(C)cc5c(-c5ccc(CC(CC)CCCC)s5)c4s3)c2C1=O,CC(=O)N1C(=O)c2c(C)sc(-c3cc4c(-c5cccs5)c5sc(cc5c(-c5cccs5)c4s3)-c3sc(-c4cc5c(-c6cccs6)c6sc(C)cc6c(-c6cccs6)c5s4)c4C(=O)N(C(C)=O)C(=O)c34)c2C1=O
310,PPDT3,-5.36,-3.46,1.9,S136,CCCCCCC(CCCC)Cn1c(=O)c2cc(-c3cc4c(-c5ccc(CC(CC)CCCC)s5)c5sc(C)cc5c(-c5ccc(CC(CC)CCCC)s5)c4s3)sc2c2sc(C)cc21,Cc1cc2c(-c3cccs3)c3sc(cc3c(-c3cccs3)c2s1)-c1cc2c(s1)c1sc(cc1n(C)c2=O)-c1cc2c(-c3cccs3)c3sc(cc3c(-c3cccs3)c2s1)-c1cc2c(s1)c1sc(C)cc1n(C)c2=O
311,PTI-1,-5.78,-4.18,1.6,S495,CCCCCCCCC(CCCCCC)CN1C(=O)/C(=C2/C(=O)N(CC(CCCCCC)CCCCCCCC)c3cc(-c4ccc(C)s4)ccc32)c2ccc(C)cc21,CN1C(=O)\C(=C2\C(=O)N(C)c3cc(ccc23)-c2ccc(s2)-c2ccc3\C(C(=O)N(C)c3c2)=C2/C(=O)N(C)c3cc(ccc23)-c2ccc(C)s2)c2ccc(C)cc12
312,PTDBD2,-5.24,-3.57,1.67,S282,CCCCCCC(CCCC)COC(=O)c1sc2c(C)sc(-c3cc4sc5c(CC(CCCC)CCCC)c6c(sc7cc(C)sc76)c(CC(CCCC)CCCC)c5c4s3)c2c1F,COC(=O)c1sc2c(C)sc(-c3cc4sc5c(C)c6c(sc7cc(sc67)-c6sc(-c7cc8sc9c(C)c%10c(sc%11cc(C)sc%10%11)c(C)c9c8s7)c7c(F)c(sc67)C(=O)OC)c(C)c5c4s3)c2c1F
313,PDTTTPD,-5.54,-3.7,1.84,S132,CCCCCCCCc1c(-c2ccc(C)s2)sc2c(CCCCCCCC)c(-c3ccc(-c4sc(C)c5c4C(=O)N(CC(CCCCCC)CCCCCCCC)C5=O)s3)sc12,CN1C(=O)c2c(C)sc(-c3ccc(s3)-c3sc4c(C)c(sc4c3C)-c3ccc(s3)-c3sc(-c4ccc(s4)-c4sc5c(C)c(sc5c4C)-c4ccc(C)s4)c4C(=O)N(C)C(=O)c34)c2C1=O
314,PBDTDPT1,-5.42,-3.58,1.84,S34,CCCCCCCCCCCCOc1c2cc(-c3sc(C)c4c3C(=O)N(CCCCCCCCCC)C4=O)sc2c(OCCCCCCCCCCCC)c2cc(C)sc12,COc1c2cc(sc2c(OC)c2cc(C)sc12)-c1sc(-c2cc3c(OC)c4sc(cc4c(OC)c3s2)-c2sc(C)c3C(=O)N(C)C(=O)c23)c2C(=O)N(C)C(=O)c12
315,PF-DTBTA,-5.67,-3.43,2.24,S348,CCCCCCCCCCCCn1nc2c(-c3ccc(C)s3)ccc(-c3ccc(-c4ccc5c(c4)C(CCCCCCCC)(CCCCCCCC)c4cc(C)ccc4-5)s3)c2n1,Cc1ccc(s1)-c1ccc(-c2ccc(s2)-c2ccc3-c4ccc(cc4C(C)(C)c3c2)-c2ccc(s2)-c2ccc(-c3ccc(s3)-c3ccc4-c5ccc(C)cc5C(C)(C)c4c3)c3nn(C)nc23)c2nn(C)nc12
316,PDST-TT,-5.5,-3.87,1.63,S189,CCCCCCSc1sc(-c2c3cc(-c4sc(C)c5c(F)c(C(=O)OCC(CC)CCCC)sc45)sc3c(-c3cc(SCCCC)c(SCCCCCC)s3)c3cc(C)sc23)cc1SCCCC,COC(=O)c1sc2c(sc(C)c2c1F)-c1cc2c(-c3cc(SC)c(SC)s3)c3sc(cc3c(-c3cc(SC)c(SC)s3)c2s1)-c1sc(-c2cc3c(-c4cc(SC)c(SC)s4)c4sc(C)cc4c(-c4cc(SC)c(SC)s4)c3s2)c2sc(C(=O)OC)c(F)c12
317,PThTPTI,-5.42,-3.56,1.86,S327,CCCCCCCCC(CCCCCC)Cn1c(=O)c2cc3c(cc2c2sc(C)cc21)c(=O)n(CC(CCCCCC)CCCCCCCC)c1cc(-c2ccc(C)s2)sc31,Cc1ccc(s1)-c1cc2n(C)c(=O)c3cc4c5sc(cc5n(C)c(=O)c4cc3c2s1)-c1ccc(s1)-c1cc2n(C)c(=O)c3cc4c5sc(C)cc5n(C)c(=O)c4cc3c2s1
318,PSeTD2,-5.31,-3.56,1.75,S179,CCCCCCCCC(CCCCCC)Cn1c(=O)c2c3sc4c5sc(-c6ccc(C)[se]6)cc5n(CC(CCCCCC)CCCCCCCC)c(=O)c4c3sc2c2sc(C)cc21,Cc1cc2n(C)c(=O)c3c(sc4c3sc3c5sc(cc5n(C)c(=O)c43)-c3ccc([se]3)-c3cc4n(C)c(=O)c5c(sc6c5sc5c7sc(cc7n(C)c(=O)c65)-c5ccc(C)[se]5)c4s3)c2s1
319,PSeTPTI,-5.41,-3.64,1.77,S328,CCCCCCCCC(CCCCCC)Cn1c(=O)c2cc3c(cc2c2sc(C)cc21)c(=O)n(CC(CCCCCC)CCCCCCCC)c1cc(-c2ccc(C)[se]2)sc31,Cc1cc2n(C)c(=O)c3cc4c5sc(cc5n(C)c(=O)c4cc3c2s1)-c1ccc([se]1)-c1cc2n(C)c(=O)c3cc4c5sc(cc5n(C)c(=O)c4cc3c2s1)-c1ccc(C)[se]1
320,PThTD2,-5.3,-3.48,1.82,S179,CCCCCCCCC(CCCCCC)Cn1c(=O)c2c3sc4c5sc(-c6ccc(C)s6)cc5n(CC(CCCCCC)CCCCCCCC)c(=O)c4c3sc2c2sc(C)cc21,Cc1ccc(s1)-c1cc2n(C)c(=O)c3c(sc4c3sc3c5sc(cc5n(C)c(=O)c43)-c3ccc(s3)-c3cc4n(C)c(=O)c5c(sc6c5sc5c7sc(C)cc7n(C)c(=O)c65)c4s3)c2s1
321,TPfT,-5.45,-3.98,1.47,S295,CCCCCCCCC(CCCCCC)CN1C(=O)C2=C(c3ccc(-c4cc(F)c(C)cc4F)s3)N(CC(CCCCCC)CCCCCCCC)C(=O)C2=C1c1ccc(C)s1,CN1C(=O)C2=C(N(C)C(=O)C2=C1c1ccc(C)s1)c1ccc(s1)-c1cc(F)c(cc1F)-c1ccc(s1)C1=C2C(=O)N(C)C(=C2C(=O)N1C)c1ccc(s1)-c1cc(F)c(C)cc1F
322,SO-PBDT,-5.36,-3.33,2.03,S119,CCCCC(CC)COc1c2cc(-c3cc4c(SCC(CC)CCCC)c5sc(C)cc5c(SCC(CC)CCCC)c4s3)sc2c(OCC(CC)CCCC)c2cc(C)sc12,COc1c2cc(sc2c(OC)c2cc(C)sc12)-c1cc2c(SC)c3sc(cc3c(SC)c2s1)-c1cc2c(OC)c3sc(cc3c(OC)c2s1)-c1cc2c(SC)c3sc(C)cc3c(SC)c2s1
323,PPEHTT,-4.91,-3.18,1.73,S153,CCCCCCCCC(CCCCCC)Cn1c2cc(C)sc2c2sc(-c3cc(C[C@H](CC)CCCC)c(-c4nc5sc(-c6sc(C)cc6CC(CC)CCCC)nc5s4)s3)cc21,Cc1cc(C)c(s1)-c1nc2sc(nc2s1)-c1sc(cc1C)-c1cc2n(C)c3cc(sc3c2s1)-c1cc(C)c(s1)-c1nc2sc(nc2s1)-c1sc(cc1C)-c1cc2n(C)c3cc(C)sc3c2s1
324,PTDIDT,-5.36,-3.15,2.21,S320,CCCCCCCCC1(CCCCCCCC)c2cc(C)ccc2-c2sc3c(c21)C(CCCCCCCC)(CCCCCCCC)c1cc(-c2ccc(C)s2)ccc1-3,Cc1ccc(s1)-c1ccc2-c3sc4-c5ccc(cc5C(C)(C)c4c3C(C)(C)c2c1)-c1ccc(s1)-c1ccc2-c3sc4-c5ccc(C)cc5C(C)(C)c4c3C(C)(C)c2c1
325,PDPPMT-2T,-4.8,-3.46,1.34,S412,CCCCCCCCC(CCCCCC)CN1C(=O)C2=C(c3cc(C)c(-c4ccc(C)s4)s3)N(CC(CCCCCC)CCCCCCCC)C(=O)C2=C1c1ccc(C)s1,CN1C(=O)C2=C(N(C)C(=O)C2=C1c1ccc(C)s1)c1cc(C)c(s1)-c1ccc(s1)-c1ccc(s1)C1=C2C(=O)N(C)C(=C2C(=O)N1C)c1cc(C)c(s1)-c1ccc(C)s1
326,PBTOTT,-5.16,-3.34,1.82,S153,CCCCCCCCc1cc(-c2cc(CCCCCCCC)c(-c3cc(CCCCCCCC)c(-c4nc5sc(-c6sc(C)cc6CCCCCCCC)nc5s4)s3)s2)sc1C,Cc1cc(C)c(s1)-c1nc2sc(nc2s1)-c1sc(cc1C)-c1sc(cc1C)-c1cc(C)c(s1)-c1cc(C)c(s1)-c1nc2sc(nc2s1)-c1sc(cc1C)-c1sc(cc1C)-c1cc(C)c(C)s1
327,PDPPTPT,-5.48,-3.95,1.53,S87,CCCCCCCCC(CCCCCC)CN1C(=O)C2=C(c3ccc(-c4ccc(C)cc4)s3)N(CC(CCCCCC)CCCCCCCC)C(=O)C2=C1c1ccc(C)s1,CN1C(=O)C2=C(N(C)C(=O)C2=C1c1ccc(C)s1)c1ccc(s1)-c1ccc(cc1)-c1ccc(s1)C1=C2C(=O)N(C)C(=C2C(=O)N1C)c1ccc(s1)-c1ccc(C)cc1
328,Si4T-2FBT,-5.1,-3.5,1.6,S331,CCCCCCCC[Si]1(CCCCCCCC)c2cc(C)sc2-c2sc3c4c(sc3c21)-c1sc(-c2c(F)c(F)c(C)c3nsnc23)cc1[Si]4(CCCCCCCC)CCCCCCCC,Cc1cc2c(s1)-c1sc3c4c(sc3c1[Si]2(C)C)-c1sc(cc1[Si]4(C)C)-c1c(F)c(F)c(-c2cc3c(s2)-c2sc4c5c(sc4c2[Si]3(C)C)-c2sc(cc2[Si]5(C)C)-c2c(F)c(F)c(C)c3nsnc23)c2nsnc12
329,PSEHTT,-5.1,-3.28,1.82,S137,CCCCC(CC)Cc1cc(C)sc1-c1nc2sc(-c3sc(-c4cc5c(s4)-c4sc(C)cc4[Si]5(C[C@H](CC)CCCC)C[C@H](CC)CCCC)cc3C[C@H](CC)CCCC)nc2s1,Cc1cc(C)c(s1)-c1nc2sc(nc2s1)-c1sc(cc1C)-c1cc2c(s1)-c1sc(cc1[Si]2(C)C)-c1cc(C)c(s1)-c1nc2sc(nc2s1)-c1sc(cc1C)-c1cc2c(s1)-c1sc(C)cc1[Si]2(C)C
330,P-1,-5.5,-3.54,1.96,S322,CCCCCCCC[Si]1(CCCCCCCC)c2cc3c(cc2-c2sc(C)cc21)[Si](CCCCCCCC)(CCCCCCCC)c1cc(-c2ccc(C)c4nsnc24)sc1-3,Cc1cc2c(s1)-c1cc3c(cc1[Si]2(C)C)-c1sc(cc1[Si]3(C)C)-c1ccc(-c2cc3c(s2)-c2cc4c(cc2[Si]3(C)C)-c2sc(cc2[Si]4(C)C)-c2ccc(C)c3nsnc23)c2nsnc12
331,PPDTBT,-5.29,-3.57,1.72,S14,CCCCCCCCC(CCCCCC)COc1cc(-c2ccc(-c3ccc(C)c4nsnc34)s2)c(OCC(CCCCCC)CCCCCCCC)cc1-c1ccc(C)s1,COc1cc(-c2ccc(s2)-c2ccc(-c3ccc(s3)-c3cc(OC)c(cc3OC)-c3ccc(s3)-c3ccc(C)c4nsnc34)c3nsnc23)c(OC)cc1-c1ccc(C)s1
