Repository: Liu-Group-UF/Machine-Learning-for-Accurate-Optical-Gap-Prediction-in-Conjugated-Polymers

File: database-1096/raw/conjugated-polymer-1096dp.csv (part 3 of 9)
idx,Nickname,HOMO(eV),LUMO(eV),bandgap(eV),Ref.No,smiles_monomer,smiles_oligomer
332,PPDTFBT,-5.35,-3.63,1.72,S14,CCCCCCCCC(CCCCCC)COc1cc(-c2ccc(-c3c(F)cc(C)c4nsnc34)s2)c(OCC(CCCCCC)CCCCCCCC)cc1-c1ccc(C)s1,COc1cc(-c2ccc(s2)-c2c(F)cc(-c3ccc(s3)-c3cc(OC)c(cc3OC)-c3ccc(s3)-c3c(F)cc(C)c4nsnc34)c3nsnc23)c(OC)cc1-c1ccc(C)s1
333,PPDT2FBT,-5.45,-3.69,1.76,S14,CCCCCCCCC(CCCCCC)COc1cc(-c2ccc(-c3c(F)c(F)c(C)c4nsnc34)s2)c(OCC(CCCCCC)CCCCCCCC)cc1-c1ccc(C)s1,COc1cc(-c2ccc(s2)-c2c(F)c(F)c(-c3ccc(s3)-c3cc(OC)c(cc3OC)-c3ccc(s3)-c3c(F)c(F)c(C)c4nsnc34)c3nsnc23)c(OC)cc1-c1ccc(C)s1
334,PSOTT,-5.1,-3.31,1.79,S137,CCCCCCCCc1cc(C)sc1-c1nc2sc(-c3sc(-c4cc5c(s4)-c4sc(C)cc4[Si]5(CCCCCCCC)CCCCCCCC)cc3CCCCCCCC)nc2s1,Cc1cc(C)c(s1)-c1nc2sc(nc2s1)-c1sc(cc1C)-c1cc2c(s1)-c1sc(cc1[Si]2(C)C)-c1cc(C)c(s1)-c1nc2sc(nc2s1)-c1sc(cc1C)-c1cc2c(s1)-c1sc(C)cc1[Si]2(C)C
335,PBDT-TT-TPD,-5.21,-3.18,2.03,S477,CCCCCCCCN1C(=O)c2c(-c3cc4sc(C)cc4s3)sc(-c3cc4sc(-c5cc6c(-c7ccc(CC(CC)CCCC)s7)c7sc(C)cc7c(-c7ccc(CC(CC)CCCC)s7)c6s5)cc4s3)c2C1=O,CN1C(=O)c2c(sc(-c3cc4sc(cc4s3)-c3cc4c(-c5cccs5)c5sc(cc5c(-c5cccs5)c4s3)-c3cc4sc(cc4s3)-c3sc(-c4cc5sc(cc5s4)-c4cc5c(-c6cccs6)c6sc(C)cc6c(-c6cccs6)c5s4)c4C(=O)N(C)C(=O)c34)c2C1=O)-c1cc2sc(C)cc2s1
336,Si4T-BT,-5,-3.4,1.6,S331,CCCCCCCC[Si]1(CCCCCCCC)c2cc(C)sc2-c2sc3c4c(sc3c21)-c1sc(-c2ccc(C)c3nsnc23)cc1[Si]4(CCCCCCCC)CCCCCCCC,Cc1cc2c(s1)-c1sc3c4c(sc3c1[Si]2(C)C)-c1sc(cc1[Si]4(C)C)-c1ccc(-c2cc3c(s2)-c2sc4c5c(sc4c2[Si]3(C)C)-c2sc(cc2[Si]5(C)C)-c2ccc(C)c3nsnc23)c2nsnc12
337,PCz-DTBTA,-5.54,-3.36,2.18,S348,CCCCCCCCCCCCn1nc2c(-c3ccc(C)s3)ccc(-c3ccc(-c4ccc5c6ccc(C)cc6n(C(CCCCCCCC)CCCCCCCC)c5c4)s3)c2n1,Cc1ccc(s1)-c1ccc(-c2ccc(s2)-c2ccc3c(c2)n(C)c2cc(ccc32)-c2ccc(s2)-c2ccc(-c3ccc(s3)-c3ccc4c(c3)n(C)c3cc(C)ccc43)c3nn(C)nc23)c2nn(C)nc12
338,PT-PQD,-5.83,-4.31,1.52,S255,CCCCCCCCOc1cccc(-c2nc3c(-c4ccc(C)s4)c4c(c(-c5ccc(-c6ccc(C)s6)s5)c3nc2-c2cccc(OCCCCCCCC)c2)C(=O)N(CC(CC)CCCC)C4=O)c1,COc1cccc(c1)-c1nc2c(-c3ccc(C)s3)c3C(=O)N(C)C(=O)c3c(-c3ccc(s3)-c3ccc(s3)-c3ccc(s3)-c3c4C(=O)N(C)C(=O)c4c(-c4ccc(s4)-c4ccc(C)s4)c4nc(-c5cccc(OC)c5)c(nc34)-c3cccc(OC)c3)c2nc1-c1cccc(OC)c1
339,P0,-5.34,-3.59,1.75,S403,CCCCCCCCC(CCCCCC)COc1cc(-c2ccc(-c3c(F)c(F)c(-c4ccc(C)s4)c4nsnc34)s2)c(OCC(CCCCCC)CCCCCCCC)cc1C,Cc1ccc(s1)-c1c(F)c(F)c(-c2ccc(s2)-c2cc(O)c(cc2O)-c2ccc(s2)-c2c(F)c(F)c(-c3ccc(s3)-c3cc(O)c(C)cc3O)c3nsnc23)c2nsnc12
340,P1,-5.44,-3.23,2.21,S355,CCCCCCCCC(CCCCCCCC)n1c2cc(C)ccc2c2ccc(-c3ccc(-c4sc(-c5nc(CCCCCC)c(-c6ccc(C)s6)s5)nc4CCCCCC)s3)cc21,Cc1ccc(s1)-c1sc(nc1C)-c1nc(C)c(s1)-c1ccc(s1)-c1ccc2c(c1)n(C)c1cc(ccc21)-c1ccc(s1)-c1sc(nc1C)-c1nc(C)c(s1)-c1ccc(s1)-c1ccc2c(c1)n(C)c1cc(C)ccc21
341,PCPEHTT,-5.01,-3.16,1.85,S153,CCCCC(CC)Cc1cc(C)sc1-c1nc2sc(-c3sc(-c4cc5c(s4)-c4sc(C)cc4C5(CC(CC)CCCC)C[C@H](CC)CCCC)cc3C[C@@H](CC)CCCC)nc2s1,Cc1cc(C)c(s1)-c1nc2sc(nc2s1)-c1sc(cc1C)-c1cc2c(s1)-c1sc(cc1C2(C)C)-c1cc(C)c(s1)-c1nc2sc(nc2s1)-c1sc(cc1C)-c1cc2c(s1)-c1sc(C)cc1C2(C)C
342,IP2,-4.8,-3.8,1,S98,CCCCC(CC)CN1C(=O)/C(=C2/C(=O)N(CC(CC)CCCC)c3cc(-c4cc5c(s4)-c4sc(C)cc4C5(CC(CC)CCCC)CC(CC)CCCC)sc32)c2sc(C)cc21,CN1C(=O)\C(=C2\C(=O)N(C)c3cc(sc23)-c2cc3c(s2)-c2sc(cc2C3(C)C)-c2cc3N(C)C(=O)\C(=C4\C(=O)N(C)c5cc(sc45)-c4cc5c(s4)-c4sc(C)cc4C5(C)C)c3s2)c2sc(C)cc12
343,PSEHTT,-5.1,-3.33,1.77,S8,CCCCC(CC)Cc1cc(C)sc1-c1nc2sc(-c3sc(-c4cc5c(s4)-c4sc(C)cc4[Si]5(CC(CC)CCCC)CC(CC)CCCC)cc3CC(CC)CCCC)nc2s1,Cc1cc(C)c(s1)-c1nc2sc(nc2s1)-c1sc(cc1C)-c1cc2c(s1)-c1sc(cc1[Si]2(C)C)-c1cc(C)c(s1)-c1nc2sc(nc2s1)-c1sc(cc1C)-c1cc2c(s1)-c1sc(C)cc1[Si]2(C)C
344,PBDT-TTz,-5.42,-3.57,1.85,S392,CCCCC(CC)COc1c2cc(-c3sc(-c4nnc(-c5cc(CC(CC)CCCC)c(C)s5)nn4)cc3CC(CC)CCCC)sc2c(OCC(CC)CCCC)c2cc(C)sc12,COc1c2cc(C)sc2c(OC)c2cc(sc12)-c1sc(cc1C)-c1nnc(nn1)-c1cc(C)c(s1)-c1cc2c(OC)c3sc(cc3c(OC)c2s1)-c1sc(cc1C)-c1nnc(nn1)-c1cc(C)c(C)s1
345,PTF1,-4.97,-3.41,1.56,S299,CCCCCCCCc1ccc(-c2c3cc(-c4ccc(C)c5nc(-c6ccc(/C=N/c7ccccc7F)[nH]6)c(-c6ccc(/C=N/c7ccccc7F)[nH]6)nc45)sc3c(-c3ccc(CCCCCCCC)s3)c3cc(C)sc23)s1,Cc1cc2c(-c3cccs3)c3sc(cc3c(-c3cccs3)c2s1)-c1ccc(-c2cc3c(-c4cccs4)c4sc(cc4c(-c4cccs4)c3s2)-c2ccc(C)c3nc(-c4ccc(\C=N\c5ccccc5F)[nH]4)c(nc23)-c2ccc(\C=N\c3ccccc3F)[nH]2)c2nc(-c3ccc(\C=N\c4ccccc4F)[nH]3)c(nc12)-c1ccc(\C=N\c2ccccc2F)[nH]1
346,PDPP2TzDTP,-5.18,-3.9,1.28,S263,CCCCCCC(CCCC)CN1C(=O)C2=C(c3ncc(-c4cc5c(s4)c4sc(C)cc4n5CC(CC)CCCC)s3)N(C[C@@H](CCCC)CCCCCC)C(=O)C2=C1c1ncc(C)s1,CN1C(=O)C2=C(N(C)C(=O)C2=C1c1ncc(C)s1)c1ncc(s1)-c1cc2n(C)c3cc(sc3c2s1)-c1cnc(s1)C1=C2C(=O)N(C)C(=C2C(=O)N1C)c1ncc(s1)-c1cc2n(C)c3cc(C)sc3c2s1
347,PNDTTPD (P1),-5.3,-3.5,1.8,S156,CCCCCCCCC(CCCCCCCC)N1C(=O)c2c(C)sc(-c3cc4c(OC[C@@H](CC)CCCC)c5cc6sc(C)cc6c(OC[C@@H](CC)CCCC)c5cc4s3)c2C1=O,COc1c2cc(C)sc2cc2c(OC)c3cc(sc3cc12)-c1sc(-c2cc3c(OC)c4cc5sc(cc5c(OC)c4cc3s2)-c2sc(C)c3C(=O)N(C)C(=O)c23)c2C(=O)N(C)C(=O)c12
348,PTF2,-4.88,-3.32,1.56,S299,CCCCCCCCc1ccc(-c2c3cc(-c4ccc(C)c5nc(-c6ccc(/C=N/c7c(F)cccc7F)[nH]6)c(-c6ccc(/C=N/c7c(F)cccc7F)[nH]6)nc45)sc3c(-c3ccc(CCCCCCCC)s3)c3cc(C)sc23)s1,Cc1cc2c(-c3cccs3)c3sc(cc3c(-c3cccs3)c2s1)-c1ccc(-c2cc3c(-c4cccs4)c4sc(cc4c(-c4cccs4)c3s2)-c2ccc(C)c3nc(-c4ccc(\C=N\c5c(F)cccc5F)[nH]4)c(nc23)-c2ccc(\C=N\c3c(F)cccc3F)[nH]2)c2nc(-c3ccc(\C=N\c4c(F)cccc4F)[nH]3)c(nc12)-c1ccc(\C=N\c2c(F)cccc2F)[nH]1
349,P1,-5.64,-3.96,1.68,S482,CCCCCCCCC(CCCCCC)COc1c(OCC(CCCCCC)CCCCCCCC)c(-c2ccc(-c3c(F)c(F)c(-c4ccc(C)s4)c4nsnc34)s2)c2nsnc2c1C,COc1c(C)c2nsnc2c(-c2ccc(s2)-c2c(F)c(F)c(-c3ccc(s3)-c3c(OC)c(OC)c(-c4ccc(s4)-c4c(F)c(F)c(-c5ccc(C)s5)c5nsnc45)c4nsnc34)c3nsnc23)c1OC
350,PBTOxTT,-4.91,-3.11,1.8,S153,CCCCCCCCOc1cc(C)sc1-c1nc2sc(-c3sc(-c4sc(-c5cc(CCCCCCCC)c(C)s5)cc4CCCCCCCC)cc3OCCCCCCCC)nc2s1,COc1cc(C)sc1-c1nc2sc(nc2s1)-c1sc(cc1OC)-c1sc(cc1C)-c1cc(C)c(s1)-c1cc(OC)c(s1)-c1nc2sc(nc2s1)-c1sc(cc1OC)-c1sc(cc1C)-c1cc(C)c(C)s1
351,PSOxTT,-5,-3.27,1.73,S137,CCCCCCCCOc1cc(C)sc1-c1nc2sc(-c3sc(-c4cc5c(s4)-c4sc(C)cc4[Si]5(CCCCCCCC)CCCCCCCC)cc3OCCCCCCCC)nc2s1,COc1cc(C)sc1-c1nc2sc(nc2s1)-c1sc(cc1OC)-c1cc2c(s1)-c1sc(cc1[Si]2(C)C)-c1cc(OC)c(s1)-c1nc2sc(nc2s1)-c1sc(cc1OC)-c1cc2c(s1)-c1sc(C)cc1[Si]2(C)C
352,P1,-4.85,-3.35,1.5,S35,CCCCCCCCCCCCOc1cc(-c2cc(OCCCCCCCCCCCC)c(-c3sc(C)c4c3C(=O)N(CCCCCCCCCCCC)C4=O)s2)sc1C,COc1cc(sc1C)-c1cc(OC)c(s1)-c1sc(-c2sc(cc2OC)-c2cc(OC)c(s2)-c2sc(C)c3C(=O)N(C)C(=O)c23)c2C(=O)N(C)C(=O)c12
353,P2,-5.07,-3.55,1.52,S278,CCCCCCCCCCCCc1ccc(-c2c3cc(-c4sc(C)c5sc(C(=O)C(CC)CCCC)c(F)c45)sc3c(-c3ccc(CCCCCCCCCCCC)o3)c3cc(C)sc23)o1,CC(=O)c1sc2c(C)sc(-c3cc4c(-c5ccco5)c5sc(cc5c(-c5ccco5)c4s3)-c3sc(-c4cc5c(-c6ccco6)c6sc(C)cc6c(-c6ccco6)c5s4)c4c(F)c(sc34)C(C)=O)c2c1F
354,P1,-5.15,-3.59,1.56,S278,CCCCCCCCCCCCc1ccc(-c2c3cc(-c4sc(C)c5sc(C(=O)C(CC)CCCC)c(F)c45)sc3c(-c3ccc(CCCCCCCCCCCC)s3)c3cc(C)sc23)s1,CC(=O)c1sc2c(C)sc(-c3cc4c(-c5cccs5)c5sc(cc5c(-c5cccs5)c4s3)-c3sc(-c4cc5c(-c6cccs6)c6sc(C)cc6c(-c6cccs6)c5s4)c4c(F)c(sc34)C(C)=O)c2c1F
355,PDPP[T]2-EDOT,-5.73,-4.6,1.13,S427,CCCCCCCCC(CCCCCC)CN1C(=O)C2=C(c3ccc(-c4sc(C)c5c4OCCO5)s3)N(CC(CCCCCC)CCCCCCCC)C(=O)C2=C1c1ccc(C)s1,CN1C(=O)C2=C(N(C)C(=O)C2=C1c1ccc(C)s1)c1ccc(s1)-c1sc(-c2ccc(s2)C2=C3C(=O)N(C)C(=C3C(=O)N2C)c2ccc(s2)-c2sc(C)c3OCCOc23)c2OCCOc12
356,P3,-5.18,-3.67,1.51,S278,CCCCCCCCCCCCc1ccc(-c2c3cc(-c4sc(C)c5sc(C(=O)C(CC)CCCC)c(F)c45)oc3c(-c3ccc(CCCCCCCCCCCC)s3)c3cc(C)oc23)s1,CC(=O)c1sc2c(C)sc(-c3cc4c(-c5cccs5)c5oc(cc5c(-c5cccs5)c4o3)-c3sc(-c4cc5c(-c6cccs6)c6oc(C)cc6c(-c6cccs6)c5o4)c4c(F)c(sc34)C(C)=O)c2c1F
357,PffBT-T4-2HD,-5.21,-3.56,1.65,S264,CCCCCCCCC(CCCCCC)Cc1cc(-c2c(F)c(F)c(-c3cc(CC(CCCCCC)CCCCCCCC)c(-c4ccc(-c5ccc(C)s5)s4)s3)c3nsnc23)sc1C,Cc1ccc(s1)-c1ccc(s1)-c1sc(cc1C)-c1c(F)c(F)c(-c2cc(C)c(s2)-c2ccc(s2)-c2ccc(s2)-c2sc(cc2C)-c2c(F)c(F)c(-c3cc(C)c(C)s3)c3nsnc23)c2nsnc12
358,PBDTNTDO-C1,-5.19,-3.38,1.81,S387,CCCCCCCCOc1cc2c(cc1OCCCCCCCC)C(=O)c1c(-c3cc4c(OCC(CC)CCCC)c5sc(C)cc5c(OCC(CC)CCCC)c4s3)sc(C)c1C2=O,COc1cc2C(=O)c3c(C)sc(-c4cc5c(OC)c6sc(cc6c(OC)c5s4)-c4sc(-c5cc6c(OC)c7sc(C)cc7c(OC)c6s5)c5c4C(=O)c4cc(OC)c(OC)cc4C5=O)c3C(=O)c2cc1OC
359,PQTNBT,-5.38,-3.77,1.61,S364,CCCCCCCCC(CCCCCC)Cc1cc2c3cc(CC(CCCCCC)CCCCCCCC)sc3c3c4cc(-c5ccc(C)c6nsnc56)sc4c4sc(C)cc4c3c2s1,Cc1cc2c3cc(C)sc3c3c4cc(sc4c4sc(C)cc4c3c2s1)-c1ccc(-c2cc3c(s2)c2sc(cc2c2c4sc(C)cc4c4cc(C)sc4c32)-c2ccc(C)c3nsnc23)c2nsnc12
360,P4,-5.12,-3.62,1.5,S278,CCCCCCCCCCCCc1ccc(-c2c3cc(-c4sc(C)c5sc(C(=O)C(CC)CCCC)c(F)c45)oc3c(-c3ccc(CCCCCCCCCCCC)o3)c3cc(C)oc23)o1,CC(=O)c1sc2c(C)sc(-c3cc4c(-c5ccco5)c5oc(cc5c(-c5ccco5)c4o3)-c3sc(-c4cc5c(-c6ccco6)c6oc(C)cc6c(-c6ccco6)c5o4)c4c(F)c(sc34)C(C)=O)c2c1F
361,P2,-5.05,-3.55,1.5,S35,CCCCCCCCCCCCOc1cc(-c2cc(OCCCCCCCCCCCC)c(-c3sc(C)c4c3C(=O)N(CC(CCCC)CCCCCC)C4=O)s2)sc1C,COc1cc(sc1C)-c1cc(OC)c(s1)-c1sc(-c2sc(cc2OC)-c2cc(OC)c(s2)-c2sc(C)c3C(=O)N(C)C(=O)c23)c2C(=O)N(C)C(=O)c12
362,PDIDTBT,-5.51,-3.42,2.09,S320,CCCCCCCCC1(CCCCCCCC)c2cc(C)ccc2-c2sc3c(c21)C(CCCCCCCC)(CCCCCCCC)c1cc(-c2ccc(C)c4nsnc24)ccc1-3,Cc1ccc2-c3sc4-c5ccc(cc5C(C)(C)c4c3C(C)(C)c2c1)-c1ccc(-c2ccc3-c4sc5-c6ccc(cc6C(C)(C)c5c4C(C)(C)c3c2)-c2ccc(C)c3nsnc23)c2nsnc12
363,PCPTDO,-5.5,-3.8,1.7,S16,C/C=C/c1ccc2c3ccc(/C=C/c4ccc(-c5ccc(C6=C(CCCCCC)C(CCCCCC)=C(c7ccc(-c8ccc(C)s8)s7)S6(=O)=O)s5)s4)cc3n(-c3ccc(OCCCCCCCC)cc3)c2c1,COc1ccc(cc1)-n1c2cc(\C=C\C)ccc2c2ccc(\C=C\c3ccc(s3)-c3ccc(s3)C3=C(C)C(C)=C(c4ccc(s4)-c4ccc(C)s4)S3(=O)=O)cc12
364,IP1,-4.9,-3.8,1.1,S98,CCCCC(CC)COc1c2cc(-c3cc4c(s3)/C(=C3\C(=O)N(CC(CC)CCCC)c5cc(C)sc53)C(=O)N4CC(CC)CCCC)sc2c(OCC(CC)CCCC)c2cc(C)sc12,COc1c2cc(C)sc2c(OC)c2cc(sc12)-c1cc2N(C)C(=O)\C(=C3\C(=O)N(C)c4cc(sc34)-c3cc4c(OC)c5sc(cc5c(OC)c4s3)-c3cc4N(C)C(=O)\C(=C5\C(=O)N(C)c6cc(C)sc56)c4s3)c2s1
365,P2,-5.61,-3.87,1.74,S272,CCCCCCCCCCCCCCCCc1ccc(C#Cc2c3cc(C)sc3c(C#Cc3ccc(CCCCCCCCCCCCCCCC)cc3)c3cc(C)sc23)cc1,Cc1cc2c(C#Cc3ccccc3)c3sc(cc3c(C#Cc3ccccc3)c2s1)-c1cc2c(C#Cc3ccccc3)c3sc(cc3c(C#Cc3ccccc3)c2s1)-c1cc2c(C#Cc3ccccc3)c3sc(C)cc3c(C#Cc3ccccc3)c2s1
366,PBDT-Tz-TT (P3),-5.09,-3.7,1.39,S192,CCCCCCCCCCCCOC(=O)c1cc2c(C)sc(-c3cc4c(-c5ncc(CCCCCCCCCC)s5)c5sc(C)cc5c(-c5ncc(CCCCCCCCCC)s5)c4s3)c2s1,COC(=O)c1cc2c(C)sc(-c3cc4c(-c5nccs5)c5sc(cc5c(-c5nccs5)c4s3)-c3sc(-c4cc5c(-c6nccs6)c6sc(C)cc6c(-c6nccs6)c5s4)c4sc(cc34)C(=O)OC)c2s1
367,PT-Tz-DTBT,-5.58,-3.67,1.91,S389,CCCCCCc1csc(-c2ccc(-c3cc(CCCCCC)c(/C=C/c4nc(-c5cc6c(OCC(CC)CCCC)c7sc(C)cc7c(OCC(CC)CCCC)c6s5)sc4C)s3)c3nsnc23)c1,COc1c2cc(sc2c(OC)c2cc(C)sc12)-c1nc(\C=C\c2ccc(s2)-c2ccc(-c3cccs3)c3nsnc23)c(s1)-c1cc2c(OC)c3sc(cc3c(OC)c2s1)-c1nc(\C=C\c2ccc(s2)-c2ccc(-c3cccs3)c3nsnc23)c(C)s1
368,PCTDPP,-4.95,-3.64,1.31,S30,CCCCCCCCC1(CCCCCCCC)c2cc(C)sc2-c2sc(-c3ccc(C4=C5C(=O)N(CC(CC)CCCC)C(c6ccc(C)s6)=C5C(=O)N4CC(CC)CCCC)s3)cc21,CN1C(=O)C2=C(N(C)C(=O)C2=C1c1ccc(C)s1)c1ccc(s1)-c1cc2c(s1)-c1sc(cc1C2(C)C)-c1ccc(s1)C1=C2C(=O)N(C)C(=C2C(=O)N1C)c1ccc(s1)-c1cc2c(s1)-c1sc(C)cc1C2(C)C
369,PBDT-T12-TPD,-5.56,-3.74,1.82,S51,CCCCCCCCCCCCc1ccc(-c2c3cc(-c4sc(C)c5c4C(=O)N(CCCCCCCC)C5=O)sc3c(-c3ccc(CCCCCCCCCCCC)s3)c3cc(C)sc23)s1,CN1C(=O)c2c(C)sc(-c3cc4c(-c5cccs5)c5sc(cc5c(-c5cccs5)c4s3)-c3sc(-c4cc5c(-c6cccs6)c6sc(C)cc6c(-c6cccs6)c5s4)c4C(=O)N(C)C(=O)c34)c2C1=O
370,PBDPTBT,-5.11,-3.59,1.52,S323,CCCCCCCCC(CCCCCCCC)n1c2cc3c4sc(-c5ccc(C)c6nsnc56)cc4n(C(CCCCCCCC)CCCCCCCC)c3cc2c2sc(C)cc21,Cc1cc2n(C)c3cc4c(cc3c2s1)n(C)c1cc(sc41)-c1ccc(-c2cc3n(C)c4cc5c(cc4c3s2)n(C)c2cc(sc52)-c2ccc(C)c3nsnc23)c2nsnc12
371,PT-Tz-DTffBT,-5.59,-3.67,1.92,S389,CCCCCCc1csc(-c2c(F)c(F)c(-c3cc(CCCCCC)c(/C=C/c4nc(-c5cc6c(OCC(CC)CCCC)c7sc(C)cc7c(OCC(CC)CCCC)c6s5)sc4C)s3)c3nsnc23)c1,COc1c2cc(sc2c(OC)c2cc(C)sc12)-c1nc(\C=C\c2ccc(s2)-c2c(F)c(F)c(-c3cccs3)c3nsnc23)c(s1)-c1cc2c(OC)c3sc(cc3c(OC)c2s1)-c1nc(\C=C\c2ccc(s2)-c2c(F)c(F)c(-c3cccs3)c3nsnc23)c(C)s1
372,PDPP-DTS,-5.04,-3.75,1.29,S28,CCCCC(CC)CN1C(=O)C2=C(c3ccc(-c4cc5c(s4)-c4sc(C)cc4[Si]5(CC(CC)CCCC)CC(CC)CCCC)s3)N(CC(CC)CCCC)C(=O)C2=C1c1ccc(C)s1,CN1C(=O)C2=C(N(C)C(=O)C2=C1c1ccc(C)s1)c1ccc(s1)-c1cc2c(s1)-c1sc(cc1[Si]2(C)C)-c1ccc(s1)C1=C2C(=O)N(C)C(=C2C(=O)N1C)c1ccc(s1)-c1cc2c(s1)-c1sc(C)cc1[Si]2(C)C
373,PBDTBT,-5.34,-3.56,1.78,S363,CCCCCCCCC(CCCCCC)Cc1ccc(-c2c(-c3ccc(CC(CCCCCC)CCCCCCCC)s3)c3cc(-c4ccc(C)c5nsnc45)sc3c3sc(C)cc23)s1,Cc1cc2c(-c3cccs3)c(-c3cccs3)c3cc(sc3c2s1)-c1ccc(-c2cc3c(-c4cccs4)c(-c4cccs4)c4cc(sc4c3s2)-c2ccc(C)c3nsnc23)c2nsnc12
374,PBDTTT-R,-5.06,-3.39,1.67,S415,CCCCCCCCC(CCCCCC)COc1c2cc(-c3sc(C)c4c(F)c(C(=O)OCC(CC)CCCC)sc34)sc2c(-c2ccc(OCC(CC)CCCC)cc2)c2cc(C)sc12,COC(=O)c1sc2c(sc(C)c2c1F)-c1cc2c(OC)c3sc(cc3c(-c3ccc(OC)cc3)c2s1)-c1sc(-c2cc3c(OC)c4sc(C)cc4c(-c4ccc(OC)cc4)c3s2)c2sc(C(=O)OC)c(F)c12
375,PTG1,-5.56,-3.53,2.03,S205,CCCCCCc1csc(-c2ccc(-c3cc(CCCCCC)c(/C=C/c4cc(-c5cc6c(OCC(CC)CCCC)c7sc(C)cc7c(OCC(CC)CCCC)c6s5)sc4C)s3)c3nsnc23)c1,COc1c2cc(sc2c(OC)c2cc(C)sc12)-c1cc(\C=C\c2ccc(s2)-c2ccc(-c3cccs3)c3nsnc23)c(s1)-c1cc2c(OC)c3sc(cc3c(OC)c2s1)-c1cc(\C=C\c2ccc(s2)-c2ccc(-c3cccs3)c3nsnc23)c(C)s1
376,r-PTTDPP50,-5.16,-3.69,1.47,S467,CCCCC(CC)CN1C(=O)C2=C(c3ccc(-c4ccc(-c5sc(C)cc5/C=C/c5ccc(-c6ccc(N(c7ccccc7)c7ccccc7)cc6)s5)s4)s3)N(CC(CC)CCCC)C(=O)C2=C1c1ccc(-c2ccc(C)s2)s1,CN1C(=O)C2=C(N(C)C(=O)C2=C1c1ccc(s1)-c1ccc(C)s1)c1ccc(s1)-c1ccc(s1)-c1sc(cc1C=C)-c1ccc(s1)-c1ccc(s1)C1=C2C(=O)N(C)C(=C2C(=O)N1C)c1ccc(s1)-c1ccc(s1)-c1sc(C)cc1C=C
377,PDPP-BDP,-5.21,-3.87,1.34,S28,CCCCCC(CC)c1c(C(CC)CCCCC)c2cc(-c3ccc(C4=C5C(=O)N(CC(CC)CCCC)C(c6ccc(C)s6)=C5C(=O)N4CC(CC)CCCC)s3)sc2c2sc(C)cc12,CN1C(=O)C2=C(N(C)C(=O)C2=C1c1ccc(C)s1)c1ccc(s1)-c1cc2c(C)c(C)c3cc(sc3c2s1)-c1ccc(s1)C1=C2C(=O)N(C)C(=C2C(=O)N1C)c1ccc(s1)-c1cc2c(C)c(C)c3cc(C)sc3c2s1
378,PSB-TPTI (P4),-5.34,-3.48,1.86,S175,CCCCC(CC)Cn1c(=O)c2cc3c(cc2c2sc(C)cc21)c(=O)n(CC(CC)CCCC)c1cc(-c2cc4c(s2)-c2sc(C)cc2[Si]4(CC(CC)CCCC)CC(CC)CCCC)sc31,Cc1cc2c(s1)-c1sc(cc1[Si]2(C)C)-c1cc2n(C)c(=O)c3cc4c5sc(cc5n(C)c(=O)c4cc3c2s1)-c1cc2c(s1)-c1sc(cc1[Si]2(C)C)-c1cc2n(C)c(=O)c3cc4c5sc(C)cc5n(C)c(=O)c4cc3c2s1
379,PBDTDTBT,-5.24,-3.52,1.72,S44,CCCCC(CC)COc1c2cc(-c3sc(-c4ccc(-c5cc(CC(CC)CCCC)c(C)s5)c5nsnc45)cc3CC(CC)CCCC)sc2c(OCC(CC)CCCC)c2cc(C)sc12,COc1c2cc(sc2c(OC)c2cc(C)sc12)-c1sc(cc1C)-c1ccc(-c2cc(C)c(s2)-c2cc3c(OC)c4sc(cc4c(OC)c3s2)-c2sc(cc2C)-c2ccc(-c3cc(C)c(C)s3)c3nsnc23)c2nsnc12
380,IP3,-5.4,-3.8,1.6,S98,CCCCCCCCC1(CCCCCCCC)c2cc(C)ccc2-c2ccc(-c3cc4c(s3)/C(=C3\C(=O)N(CC(CC)CCCC)c5cc(C)sc53)C(=O)N4CC(CC)CCCC)cc21,CN1C(=O)\C(=C2\C(=O)N(C)c3cc(sc23)-c2ccc3-c4ccc(cc4C(C)(C)c3c2)-c2cc3N(C)C(=O)\C(=C4\C(=O)N(C)c5cc(sc45)-c4ccc5-c6ccc(C)cc6C(C)(C)c5c4)c3s2)c2sc(C)cc12
381,PBDFDTBT,-5.1,-3.5,1.6,S56,CCCCC(CC)COc1c2cc(-c3sc(-c4ccc(-c5cc(CC(CC)CCCC)c(C)s5)c5nsnc45)cc3CC(CC)CCCC)oc2c(OCC(CC)CCCC)c2cc(C)oc12,COc1c2cc(oc2c(OC)c2cc(C)oc12)-c1sc(cc1C)-c1ccc(-c2cc(C)c(s2)-c2cc3c(OC)c4oc(cc4c(OC)c3o2)-c2sc(cc2C)-c2ccc(-c3cc(C)c(C)s3)c3nsnc23)c2nsnc12
382,PBEHTT,-5.42,-3.2,2.22,S153,CCCCC(CC)Cc1cc(C)sc1-c1nc2sc(-c3sc(-c4ccc5c(c4)[Si](CC(CC)CCCC)(CC(CC)CCCC)c4cc(C)ccc4-5)cc3C[C@H](CC)CCCC)nc2s1,Cc1cc(C)c(s1)-c1nc2sc(nc2s1)-c1sc(cc1C)-c1ccc2-c3ccc(cc3[Si](C)(C)c2c1)-c1cc(C)c(s1)-c1nc2sc(nc2s1)-c1sc(cc1C)-c1ccc2-c3ccc(C)cc3[Si](C)(C)c2c1
383,PBDTF-BT,-5.24,-3.54,1.7,S58,CCCCCCc1ccc(-c2c3cc(-c4sc(-c5ccc(-c6cc(CC(CC)CCCC)c(C)s6)c6nsnc56)cc4CC(CC)CCCC)sc3c(-c3ccc(CCCCCC)o3)c3cc(C)sc23)o1,Cc1cc2c(-c3ccco3)c3sc(cc3c(-c3ccco3)c2s1)-c1sc(cc1C)-c1ccc(-c2cc(C)c(s2)-c2cc3c(-c4ccco4)c4sc(cc4c(-c4ccco4)c3s2)-c2sc(cc2C)-c2ccc(-c3cc(C)c(C)s3)c3nsnc23)c2nsnc12
384,PCVTTTT,-5.4,-3.4,2,S16,C/C=C/c1ccc2c3ccc(/C=C/c4sc(-c5ccc(-c6ccc(-c7cc(CCCCCCCC)c(C)s7)s6)s5)cc4CCCCCCCC)cc3n(-c3ccc(OCCCCCCCC)cc3)c2c1,COc1ccc(cc1)-n1c2cc(\C=C\C)ccc2c2ccc(\C=C\c3sc(cc3C)-c3ccc(s3)-c3ccc(s3)-c3cc(C)c(\C=C\c4ccc5c(c4)n(-c4ccc(OC)cc4)c4cc(\C=C\c6sc(cc6C)-c6ccc(s6)-c6ccc(s6)-c6cc(C)c(C)s6)ccc54)s3)cc12
385,PDTP-DTDPP,-5.02,-3.89,1.13,S26,CCCCC(CC)CC(C[C@H](CC)CCCC)n1c2cc(C)sc2c2sc(-c3ccc(C4=C5C(=O)N(C[C@H](CC)CCCC)C(c6ccc(C)s6)=C5C(=O)N4C[C@H](CC)CCCC)s3)cc21,CN1C(=O)C2=C(N(C)C(=O)C2=C1c1ccc(C)s1)c1ccc(s1)-c1cc2n(C)c3cc(sc3c2s1)-c1ccc(s1)C1=C2C(=O)N(C)C(=C2C(=O)N1C)c1ccc(s1)-c1cc2n(C)c3cc(C)sc3c2s1
386,PVB1,-5.51,-3.52,1.99,S461,CCCCCCCCOc1c(OCCCCCCCC)c(-c2ccc(-c3c4cc(CCCCCCCC)sc4c(-c4ccc(C)s4)c4cc(CCCCCCCC)sc34)s2)c2nsnc2c1C,COc1c(C)c2nsnc2c(-c2ccc(s2)-c2c3cc(C)sc3c(-c3ccc(s3)-c3c(OC)c(OC)c(-c4ccc(s4)-c4c5cc(C)sc5c(-c5ccc(C)s5)c5cc(C)sc45)c4nsnc34)c3cc(C)sc23)c1OC
387,PBDFF-BT,-5.11,-3.5,1.61,S58,CCCCCCc1ccc(-c2c3cc(-c4sc(-c5ccc(-c6cc(CC(CC)CCCC)c(C)s6)c6nsnc56)cc4CC(CC)CCCC)oc3c(-c3ccc(CCCCCC)o3)c3cc(C)oc23)o1,Cc1cc2c(-c3ccco3)c3oc(cc3c(-c3ccco3)c2o1)-c1sc(cc1C)-c1ccc(-c2cc(C)c(s2)-c2cc3c(-c4ccco4)c4oc(cc4c(-c4ccco4)c3o2)-c2sc(cc2C)-c2ccc(-c3cc(C)c(C)s3)c3nsnc23)c2nsnc12
388,PBDFT-BT,-5.08,-3.4,1.68,S58,CCCCCCc1ccc(-c2c3cc(-c4sc(-c5ccc(-c6cc(CC(CC)CCCC)c(C)s6)c6nsnc56)cc4CC(CC)CCCC)oc3c(-c3ccc(CCCCCC)s3)c3cc(C)oc23)s1,Cc1cc2c(-c3cccs3)c3oc(cc3c(-c3cccs3)c2o1)-c1sc(cc1C)-c1ccc(-c2cc(C)c(s2)-c2cc3c(-c4cccs4)c4oc(cc4c(-c4cccs4)c3o2)-c2sc(cc2C)-c2ccc(-c3cc(C)c(C)s3)c3nsnc23)c2nsnc12
389,PBT-TVT,-5.29,-3.76,1.53,S194,CCCCC(CC)COC(=O)c1sc2c(-c3cc4c(-c5ccc(/C=C/c6ccc(SC[C@@H](CC)CCCC)s6)s5)c5sc(C)cc5c(-c5ccc(/C=C/c6ccc(SCC(CC)CCCC)s6)s5)c4s3)sc(C)c2c1F,COC(=O)c1sc2c(sc(C)c2c1F)-c1cc2c(-c3cccs3)c3sc(cc3c(-c3cccs3)c2s1)-c1sc(-c2cc3c(-c4cccs4)c4sc(C)cc4c(-c4cccs4)c3s2)c2sc(C(=O)OC)c(F)c12
390,PBDTT-BT,-5.26,-3.59,1.67,S58,CCCCCCc1ccc(-c2c3cc(-c4sc(-c5ccc(-c6cc(CC(CC)CCCC)c(C)s6)c6nsnc56)cc4CC(CC)CCCC)sc3c(-c3ccc(CCCCCC)s3)c3cc(C)sc23)s1,Cc1cc2c(-c3cccs3)c3sc(cc3c(-c3cccs3)c2s1)-c1sc(cc1C)-c1ccc(-c2cc(C)c(s2)-c2cc3c(-c4cccs4)c4sc(cc4c(-c4cccs4)c3s2)-c2sc(cc2C)-c2ccc(-c3cc(C)c(C)s3)c3nsnc23)c2nsnc12
391,PA,-5.76,-3.94,1.82,S473,CCCCCCc1cc(C)sc1-c1ccc(-c2sc(-c3cc4c(-c5ccc(CC(CC)CCCC)s5)c5sc(C)cc5c(-c5ccc(CC(CC)CCCC)s5)c4s3)cc2CCCCCC)c2nsnc12,Cc1cc(C)c(s1)-c1ccc(-c2sc(cc2C)-c2cc3c(-c4cccs4)c4sc(cc4c(-c4cccs4)c3s2)-c2cc(C)c(s2)-c2ccc(-c3sc(cc3C)-c3cc4c(-c5cccs5)c5sc(C)cc5c(-c5cccs5)c4s3)c3nsnc23)c2nsnc12
392,PBDTTT-S-T,-5.29,-3.68,1.61,S42,CCCCCCCCC(CCCCCC)CS(=O)(=O)c1cc2c(C)sc(-c3cc4c(-c5ccc(CC(CC)CCCC)s5)c5sc(C)cc5c(-c5ccc(CC(CC)CCCC)s5)c4s3)c2s1,Cc1cc2c(-c3cccs3)c3sc(cc3c(-c3cccs3)c2s1)-c1sc(-c2cc3c(-c4cccs4)c4sc(cc4c(-c4cccs4)c3s2)-c2sc(C)c3cc(sc23)S(C)(=O)=O)c2cc(sc12)S(C)(=O)=O
393,PDPP[Py]2-EDOT,-6.07,-4.48,1.59,S427,CCCCCCCCC(CCCCCC)CN1C(=O)C2=C(c3ccc(-c4sc(C)c5c4OCCO5)cn3)N(CC(CCCCCC)CCCCCCCC)C(=O)C2=C1c1ccc(C)cn1,CN1C(=O)C2=C(N(C)C(=O)C2=C1c1ccc(C)cn1)c1ccc(cn1)-c1sc(c2OCCOc12)-c1ccc(nc1)C1=C2C(=O)N(C)C(=C2C(=O)N1C)c1ccc(cn1)-c1sc(C)c2OCCOc12
394,PBDD-ff4T,-5.42,-3.68,1.74,S407,CCCCC(CC)Cc1cc(-c2sc(-c3cc(CC(CC)CCCC)c(-c4cc(F)c(C)s4)s3)c3c2C(=O)c2c(CC(CC)CCCC)sc(CC(CC)CCCC)c2C3=O)sc1-c1cc(F)c(C)s1,Cc1cc(sc1-c1cc(F)c(C)s1)-c1sc(-c2cc(C)c(s2)-c2cc(F)c(s2)-c2sc(cc2F)-c2sc(cc2C)-c2sc(-c3cc(C)c(s3)-c3cc(F)c(C)s3)c3c2C(=O)c2c(C)sc(C)c2C3=O)c2c1C(=O)c1c(C)sc(C)c1C2=O
395,PBdT-DPP,-5.01,-3.6,1.41,S390,CCCCCCCCOc1c(OCCCCCCCC)c2sc(-c3ccc(C4=C5C(=O)N(CC(CC)CCCC)C(c6ccc(C)s6)=C5C(=O)N4CC(CC)CCCC)s3)cc2c2cc(C)sc12,COc1c(OC)c2sc(cc2c2cc(C)sc12)-c1ccc(s1)C1=C2C(=O)N(C)C(=C2C(=O)N1C)c1ccc(s1)-c1cc2c(s1)c(OC)c(OC)c1sc(cc21)-c1ccc(s1)C1=C2C(=O)N(C)C(=C2C(=O)N1C)c1ccc(C)s1
396,PBDD4T-2F,-5.39,-3.61,1.78,S452,CCCCC(CC)Cc1cc(-c2sc(-c3cc(CC(CC)CCCC)c(-c4cc(F)c(-c5sc(C)cc5F)s4)s3)c3c2C(=O)c2c(CC(CC)CCCC)sc(CC(CC)CCCC)c2C3=O)sc1C,Cc1cc(F)c(s1)-c1sc(cc1F)-c1sc(cc1C)-c1sc(-c2cc(C)c(s2)-c2cc(F)c(s2)-c2sc(cc2F)-c2sc(cc2C)-c2sc(-c3cc(C)c(C)s3)c3c2C(=O)c2c(C)sc(C)c2C3=O)c2c1C(=O)c1c(C)sc(C)c1C2=O
397,PBDT-DPP,-5.05,-3.49,1.56,S259,CCCCC(CC)COc1c2cc(-c3ccc(C4=C5C(=O)N(CC(CC)CCCC)C(c6ccc(C)s6)=C5C(=O)N4CC(CC)CCCC)s3)sc2c(OCC(CC)CCCC)c2cc(C)sc12,COc1c2cc(C)sc2c(OC)c2cc(sc12)-c1ccc(s1)C1=C2C(=O)N(C)C(=C2C(=O)N1C)c1ccc(s1)-c1cc2c(OC)c3sc(cc3c(OC)c2s1)-c1ccc(s1)C1=C2C(=O)N(C)C(=C2C(=O)N1C)c1ccc(C)s1
398,PDPP-BDT,-5.16,-3.85,1.31,S28,CCCCCCCCOc1c2cc(-c3ccc(C4=C5C(=O)N(CC(CC)CCCC)C(c6ccc(C)s6)=C5C(=O)N4CC(CC)CCCC)s3)sc2c(OCCCCCCCC)c2cc(C)sc12,COc1c2cc(C)sc2c(OC)c2cc(sc12)-c1ccc(s1)C1=C2C(=O)N(C)C(=C2C(=O)N1C)c1ccc(s1)-c1cc2c(OC)c3sc(cc3c(OC)c2s1)-c1ccc(s1)C1=C2C(=O)N(C)C(=C2C(=O)N1C)c1ccc(C)s1
399,P2,-5.53,-3.88,1.65,S482,CCCCCCCCC(CCCCCC)CCOc1c(OCCC(CCCCCC)CCCCCCCC)c(-c2ccc(-c3c(F)c(F)c(-c4ccc(C)s4)c4nsnc34)s2)c2nsnc2c1C,COc1c(C)c2nsnc2c(-c2ccc(s2)-c2c(F)c(F)c(-c3ccc(s3)-c3c(OC)c(OC)c(-c4ccc(s4)-c4c(F)c(F)c(-c5ccc(C)s5)c5nsnc45)c4nsnc34)c3nsnc23)c1OC
400,PQDT-DTPyT,-5.5,-3.94,1.56,S211,CCCCCCCCc1nc2c3cc(C)sc3c3sc(-c4sc(-c5cnc(-c6cc(C[C@H](CC)CCCC)c(C)s6)c6nsnc56)cc4C[C@@H](CC)CCCC)cc3c2nc1CCCCCCCC,Cc1cc2c(s1)c1sc(cc1c1nc(C)c(C)nc21)-c1sc(cc1C)-c1cnc(-c2cc(C)c(s2)-c2cc3c(s2)c2sc(cc2c2nc(C)c(C)nc32)-c2sc(cc2C)-c2cnc(-c3cc(C)c(C)s3)c3nsnc23)c2nsnc12
401,PBDT-DPPF,-5.15,-3.56,1.59,S259,CCCCC(CC)COc1c2cc(-c3ccc(C4=C5C(=O)N(CC(CC)CCCC)C(c6ccc(C)o6)=C5C(=O)N4CC(CC)CCCC)o3)sc2c(OCC(CC)CCCC)c2cc(C)sc12,COc1c2cc(C)sc2c(OC)c2cc(sc12)-c1ccc(o1)C1=C2C(=O)N(C)C(=C2C(=O)N1C)c1ccc(o1)-c1cc2c(OC)c3sc(cc3c(OC)c2s1)-c1ccc(o1)C1=C2C(=O)N(C)C(=C2C(=O)N1C)c1ccc(C)o1
402,h-PPDTNTz,-5.3,-3.79,1.51,S442,CCCCCCCCC(CCCCCC)COc1cc(-c2ccc(-c3cc4c(cc(C)c5nsnc54)c4nsnc34)s2)c(OCC(CCCCCC)CCCCCCCC)cc1-c1ccc(C)s1,COc1cc(-c2ccc(s2)-c2cc3c4nsnc4c(cc3c3nsnc23)-c2ccc(s2)-c2cc(OC)c(cc2OC)-c2ccc(s2)-c2cc3c4nsnc4c(C)cc3c3nsnc23)c(OC)cc1-c1ccc(C)s1
403,PBDD4T,-5.3,-3.27,2.03,S452,CCCCC(CC)Cc1cc(-c2sc(-c3cc(CC(CC)CCCC)c(-c4ccc(-c5ccc(C)s5)s4)s3)c3c2C(=O)c2c(CC(CC)CCCC)sc(CC(CC)CCCC)c2C3=O)sc1C,Cc1ccc(s1)-c1ccc(s1)-c1sc(cc1C)-c1sc(-c2cc(C)c(s2)-c2ccc(s2)-c2ccc(s2)-c2sc(cc2C)-c2sc(-c3cc(C)c(C)s3)c3c2C(=O)c2c(C)sc(C)c2C3=O)c2c1C(=O)c1c(C)sc(C)c1C2=O
404,P(BDT-T-BT),-5.35,-3.53,1.82,S78,CCCCCCCCOc1c(OCCCCCCCC)c(-c2ccc(-c3cc4c(OC[C@@H](CC)CCCC)c5sc(C)cc5c(OC[C@@H](CC)CCCC)c4s3)s2)c2nsnc2c1-c1ccc(C)s1,COc1c(OC)c(-c2ccc(s2)-c2cc3c(OC)c4sc(cc4c(OC)c3s2)-c2ccc(s2)-c2c(OC)c(OC)c(-c3ccc(s3)-c3cc4c(OC)c5sc(C)cc5c(OC)c4s3)c3nsnc23)c2nsnc2c1-c1ccc(C)s1
405,PBDT-DODTBT,-5.17,-3.53,1.64,S204,CCCCCCCCOc1c(OCCCCCCCC)c(-c2ccc(-c3cc4c(OCC(CC)CCCC)c5sc(C)cc5c(OCC(CC)CCCC)c4s3)s2)c2nsnc2c1-c1ccc(C)s1,COc1c(OC)c(-c2ccc(s2)-c2cc3c(OC)c4sc(cc4c(OC)c3s2)-c2ccc(s2)-c2c(OC)c(OC)c(-c3ccc(s3)-c3cc4c(OC)c5sc(C)cc5c(OC)c4s3)c3nsnc23)c2nsnc2c1-c1ccc(C)s1
406,PBDFDODTBT,-5.11,-3.38,1.73,S57,CCCCCCCCOc1c(OCCCCCCCC)c(-c2ccc(-c3cc4c(OCC(CC)CCCC)c5oc(C)cc5c(OCC(CC)CCCC)c4o3)s2)c2nsnc2c1-c1ccc(C)s1,COc1c(OC)c(-c2ccc(s2)-c2cc3c(OC)c4oc(cc4c(OC)c3o2)-c2ccc(s2)-c2c(OC)c(OC)c(-c3ccc(s3)-c3cc4c(OC)c5oc(C)cc5c(OC)c4o3)c3nsnc23)c2nsnc2c1-c1ccc(C)s1
407,PDPP[Ph]2-EDOT,-5.89,-3.98,1.91,S427,CCCCCCCCC(CCCCCC)CN1C(=O)C2=C(c3ccc(-c4sc(C)c5c4OCCO5)cc3)N(CC(CCCCCC)CCCCCCCC)C(=O)C2=C1c1ccc(C)cc1,CN1C(=O)C2=C(N(C)C(=O)C2=C1c1ccc(C)cc1)c1ccc(cc1)-c1sc(c2OCCOc12)-c1ccc(cc1)C1=C2C(=O)N(C)C(=C2C(=O)N1C)c1ccc(cc1)-c1sc(C)c2OCCOc12
408,PCEHTT,-5.32,-3.48,1.84,S153,CCCCC(CC)Cc1cc(C)sc1-c1nc2sc(-c3sc(-c4ccc5c6ccc(C)cc6n(C(CC(CC)CCCC)CC(CC)CCCC)c5c4)cc3C[C@H](CC)CCCC)nc2s1,Cc1cc(C)c(s1)-c1nc2sc(nc2s1)-c1sc(cc1C)-c1ccc2c(c1)n(C)c1cc(ccc21)-c1cc(C)c(s1)-c1nc2sc(nc2s1)-c1sc(cc1C)-c1ccc2c(c1)n(C)c1cc(C)ccc21
409,PBDTS-DTFBT,-5.47,-3.78,1.69,S498,CCCCCCc1cc(-c2c(F)c(F)c(-c3cc(CCCCCC)c(-c4cc5c(-c6ccc(SCC(CC)CCCC)s6)c6sc(C)cc6c(-c6ccc(SCC(CC)CCCC)s6)c5s4)s3)c3nsnc23)sc1C,Cc1cc2c(-c3cccs3)c3sc(cc3c(-c3cccs3)c2s1)-c1sc(cc1C)-c1c(F)c(F)c(-c2cc(C)c(s2)-c2cc3c(-c4cccs4)c4sc(cc4c(-c4cccs4)c3s2)-c2sc(cc2C)-c2c(F)c(F)c(-c3cc(C)c(C)s3)c3nsnc23)c2nsnc12
410,BTT-BTz,-5.65,-3.6,2.05,S398,CCCCCCCCCCCCC(CCCCCCCCCCC)C1=CC2=C(S1)C1=C(SC(=C1)c1sc(nc1CCCCCC)-c1nc(CCCCCC)c(C)s1)C1=C2C=C(C)S1,Cc1cc2-c3cc(C)sc3C3=C(SC(=C3)c3sc(nc3C)-c3nc(C)c(s3)-c3cc4-c5cc(C)sc5C5=C(SC(=C5)c5sc(nc5C)-c5nc(C)c(C)s5)c4s3)c2s1
411,PBDPBT-T,-5.31,-3.48,1.83,S486,CCCCCCCCOc1c(OCCCCCCCC)c(-c2ccc(-c3cc4c(OCC(CC)CCCC)c(OCC(CC)CCCC)c5cc(C)sc5c4s3)s2)c2nsnc2c1-c1ccc(C)s1,COc1c(OC)c(-c2ccc(s2)-c2cc3c(OC)c(OC)c4cc(sc4c3s2)-c2ccc(s2)-c2c(OC)c(OC)c(-c3ccc(s3)-c3cc4c(OC)c(OC)c5cc(C)sc5c4s3)c3nsnc23)c2nsnc2c1-c1ccc(C)s1
412,PFBT-BDT,-5.44,-3.48,1.96,S77,CCCCCCCCOc1c(OCCCCCCCC)c(-c2ccc(-c3cc4c(OC[C@@H](CC)CCCC)c5sc(C)cc5c(OC[C@@H](CC)CCCC)c4s3)o2)c2nsnc2c1-c1ccc(C)o1,COc1c(OC)c(-c2ccc(o2)-c2cc3c(OC)c4sc(cc4c(OC)c3s2)-c2ccc(o2)-c2c(OC)c(OC)c(-c3ccc(o3)-c3cc4c(OC)c5sc(C)cc5c(OC)c4s3)c3nsnc23)c2nsnc2c1-c1ccc(C)o1
413,PBDFDTBO,-5.19,-3.49,1.7,S57,CCCCCCCCOc1c(OCCCCCCCC)c(-c2ccc(-c3cc4c(OCC(CC)CCCC)c5oc(C)cc5c(OCC(CC)CCCC)c4o3)s2)c2nonc2c1-c1ccc(C)s1,COc1c(OC)c(-c2ccc(s2)-c2cc3c(OC)c4oc(cc4c(OC)c3o2)-c2ccc(s2)-c2c(OC)c(OC)c(-c3ccc(s3)-c3cc4c(OC)c5oc(C)cc5c(OC)c4o3)c3nonc23)c2nonc2c1-c1ccc(C)s1
414,PBDTBO,-5.27,-3.53,1.74,S60,CCCCCCCCOc1c(OCCCCCCCC)c(-c2ccc(-c3cc4c(OCC(CC)CCCC)c5sc(C)cc5c(OCC(CC)CCCC)c4s3)s2)c2nonc2c1-c1ccc(C)s1,COc1c(OC)c(-c2ccc(s2)-c2cc3c(OC)c4sc(cc4c(OC)c3s2)-c2ccc(s2)-c2c(OC)c(OC)c(-c3ccc(s3)-c3cc4c(OC)c5sc(C)cc5c(OC)c4s3)c3nonc23)c2nonc2c1-c1ccc(C)s1
415,PBDT-DFBO,-5.34,-3.49,1.85,S222,CCCCCCCCOc1c(OCCCCCCCC)c(-c2ccc(-c3cc4c(OCC(CC)CCCC)c5sc(C)cc5c(OCC(CC)CCCC)c4s3)o2)c2nonc2c1-c1ccc(C)o1,COc1c(OC)c(-c2ccc(o2)-c2cc3c(OC)c4sc(cc4c(OC)c3s2)-c2ccc(o2)-c2c(OC)c(OC)c(-c3ccc(o3)-c3cc4c(OC)c5sc(C)cc5c(OC)c4s3)c3nonc23)c2nonc2c1-c1ccc(C)o1
416,PPhIBDT-C12 (P2),-5.36,-3.26,2.1,S152,CCCCCCCCCCCCOc1c2cc(-c3ccc(-c4ccc(-c5ccc(C)s5)c5c4C(=O)N(CC(CC)CCCC)C5=O)s3)sc2c(OCCCCCCCCCCCC)c2cc(C)sc12,COc1c2cc(sc2c(OC)c2cc(C)sc12)-c1ccc(s1)-c1ccc(-c2ccc(s2)-c2cc3c(OC)c4sc(cc4c(OC)c3s2)-c2ccc(s2)-c2ccc(-c3ccc(C)s3)c3C(=O)N(C)C(=O)c23)c2C(=O)N(C)C(=O)c12
417,PNDT-DTPyT,-5.36,-3.83,1.53,S211,CCCCCCCCc1cc2c(cc1CCCCCCCC)c1cc(-c3sc(-c4cnc(-c5cc(C[C@H](CC)CCCC)c(C)s5)c5nsnc45)cc3C[C@@H](CC)CCCC)sc1c1sc(C)cc21,Cc1cc2c(s1)c1sc(cc1c1cc(C)c(C)cc21)-c1sc(cc1C)-c1cnc(-c2cc(C)c(s2)-c2cc3c(s2)c2sc(cc2c2cc(C)c(C)cc32)-c2sc(cc2C)-c2cnc(-c3cc(C)c(C)s3)c3nsnc23)c2nsnc12
418,PBDT-ID,-5.2,-3.66,1.54,S266,CCCCC(CC)COc1c2cc(-c3ccc4c(c3)N(CC(CC)CCCC)C(=O)/C4=C3/C(=O)N(CC(CC)CCCC)c4cc(C)ccc43)sc2c(OCC(CC)CCCC)c2cc(C)sc12,COc1c2cc(C)sc2c(OC)c2cc(sc12)-c1ccc2\C(C(=O)N(C)c2c1)=C1/C(=O)N(C)c2cc(ccc12)-c1cc2c(OC)c3sc(cc3c(OC)c2s1)-c1ccc2\C(C(=O)N(C)c2c1)=C1/C(=O)N(C)c2cc(C)ccc12
419,PDTPO-BDTO,-5.38,-3.36,2.02,S139,CCCCCCCCCC[C@@H](CCCCCCCC)Cn1c(=O)c2cc(-c3cc4c(OC[C@H](CC)CCCC)c5sc(C)cc5c(OC[C@H](CC)CCCC)c4s3)sc2c2sc(C)cc21,COc1c2cc(sc2c(OC)c2cc(C)sc12)-c1cc2c(s1)c1sc(cc1n(C)c2=O)-c1cc2c(OC)c3sc(cc3c(OC)c2s1)-c1cc2c(s1)c1sc(C)cc1n(C)c2=O
420,PB,-5.66,-3.85,1.81,S473,CCCCCCCCCc1ccc(-c2c3cc(-c4cc(CCCCCC)c(-c5ccc(-c6sc(C)cc6CCCCCC)c6nsnc56)s4)sc3c(-c3ccc(CCCCCCCCC)s3)c3ccsc23)s1,Cc1cc(C)c(s1)-c1ccc(-c2sc(cc2C)-c2cc3c(-c4cccs4)c4sc(cc4c(-c4cccs4)c3s2)-c2cc(C)c(s2)-c2ccc(-c3sc(cc3C)-c3cc4c(-c5cccs5)c5sc(C)cc5c(-c5cccs5)c4s3)c3nsnc23)c2nsnc12
421,PGFDTDPP (C8),-5.38,-3.74,1.64,S25,CCCCCCCCN1C(=O)C2=C(c3ccc(-c4ccc5c(c4)[Ge](CCCCCCCC)(CCCCCCCC)c4cc(C)ccc4-5)s3)N(CCCCCCCC)C(=O)C2=C1c1ccc(C)s1,CN1C(=O)C2=C(N(C)C(=O)C2=C1c1ccc(C)s1)c1ccc(s1)-c1ccc2-c3ccc(cc3[Ge](C)(C)c2c1)-c1ccc(s1)C1=C2C(=O)N(C)C(=C2C(=O)N1C)c1ccc(s1)-c1ccc2-c3ccc(C)cc3[Ge](C)(C)c2c1
422,PzNDTTPD,-5.38,-3.34,2.04,S313,CCCCCCCCCCC(CCCCCCCC)CN1C(=O)c2c(C)sc(-c3cc4cc(OCC(CC)CCCC)c5c6sc(C)cc6cc(OCC(CC)CCCC)c5c4s3)c2C1=O,COc1cc2cc(C)sc2c2c(OC)cc3cc(sc3c12)-c1sc(-c2cc3cc(OC)c4c5sc(cc5cc(OC)c4c3s2)-c2sc(C)c3C(=O)N(C)C(=O)c23)c2C(=O)N(C)C(=O)c12
423,PF-DTDPP,-5.35,-3.6,1.75,S26,CCCCCCCCN1C(=O)C2=C(c3ccc(-c4ccc5c(c4)C(CCCCCCCC)(CCCCCCCC)c4cc(C)ccc4-5)s3)N(CCCCCCCC)C(=O)C2=C1c1ccc(C)s1,CN1C(=O)C2=C(N(C)C(=O)C2=C1c1ccc(C)s1)c1ccc(s1)-c1ccc2-c3ccc(cc3C(C)(C)c2c1)-c1ccc(s1)C1=C2C(=O)N(C)C(=C2C(=O)N1C)c1ccc(s1)-c1ccc2-c3ccc(C)cc3C(C)(C)c2c1
424,HD-PDFC-DTBT,-5.32,-3.36,1.96,S149,CCCCCCCCOc1c(OCCCCCCCC)c(-c2ccc(-c3cc4c(cc3F)c3cc(F)c(C)cc3n4CC(CCCCCC)CCCCCCCC)s2)c2nsnc2c1-c1ccc(C)s1,COc1c(OC)c(-c2ccc(s2)-c2cc3n(C)c4cc(-c5ccc(s5)-c5c(OC)c(OC)c(-c6ccc(s6)-c6cc7n(C)c8cc(C)c(F)cc8c7cc6F)c6nsnc56)c(F)cc4c3cc2F)c2nsnc2c1-c1ccc(C)s1
425,PMIM,-5.93,-4.4,1.53,S268,CCCCCCCCC(CCCCCC)CN1C(=O)/C(=C2/C(=O)N(CC(CCCCCC)CCCCCCCC)c3cc(-c4cc(C)c(-c5sc(C)cc5C)s4)ccc32)c2ccc(C)cc21,CN1C(=O)\C(=C2\C(=O)N(C)c3cc(ccc23)-c2cc(C)c(s2)-c2sc(cc2C)-c2ccc3\C(C(=O)N(C)c3c2)=C2/C(=O)N(C)c3cc(ccc23)-c2cc(C)c(s2)-c2sc(C)cc2C)c2ccc(C)cc12
426,PDTPCBT,-4.76,-3.26,1.5,S337,CCCCCCCCC(CCCCCCCC)n1c2cc3c4sc(C)cc4n(CC(CC)CCCC)c3cc2c2cc3c(cc21)c1sc(-c2ccc(C)c4nsnc24)cc1n3CC(CC)CCCC,Cc1cc2n(C)c3cc4c(cc3c2s1)n(C)c1cc2c(cc41)n(C)c1cc(sc21)-c1ccc(-c2cc3n(C)c4cc5c(cc4c3s2)n(C)c2cc3c(cc52)n(C)c2cc(sc32)-c2ccc(C)c3nsnc23)c2nsnc12
427,PBDT-TQ,-4.99,-3.38,1.61,S243,CCCCCCCCOc1c2cc(-c3ccc(-c4ccc(-c5ccc(C)s5)c5nc(-c6ccc(CCCCCC)s6)c(-c6ccc(CCCCCC)s6)nc45)s3)sc2c(OCCCCCCCC)c2cc(C)sc12,COc1c2cc(C)sc2c(OC)c2cc(sc12)-c1ccc(s1)-c1ccc(-c2ccc(s2)-c2cc3c(OC)c4sc(cc4c(OC)c3s2)-c2ccc(s2)-c2ccc(-c3ccc(C)s3)c3nc(-c4cccs4)c(nc23)-c2cccs2)c2nc(-c3cccs3)c(nc12)-c1cccs1
428,BDT8TT,-5.76,-4.43,1.33,S503,CCCCCCCCCCC(CCCCCCCC)COC(=O)/C(C#N)=C\c1cc2c(C)sc(-c3cc4c(OCCCCCCCC)c5sc(C)cc5c(OCCCCCCCC)c4s3)c2s1,COC(=O)C(=C/c1cc2c(C)sc(-c3cc4c(OC)c5sc(cc5c(OC)c4s3)-c3sc(-c4cc5c(OC)c6sc(C)cc6c(OC)c5s4)c4sc(\C=C(\C#N)C(=O)OC)cc34)c2s1)\C#N
429,PCTTPD,-5.72,-3.69,2.03,S146,CCCCCCCCC(CCCCCC)CN1C(=O)c2c(-c3ccc(C)s3)sc(-c3ccc(-c4ccc5c6ccc(C)cc6n(C(CCCCCCCC)CCCCCCCC)c5c4)s3)c2C1=O,CN1C(=O)c2c(sc(-c3ccc(s3)-c3ccc4c(c3)n(C)c3cc(ccc43)-c3ccc(s3)-c3sc(-c4ccc(s4)-c4ccc5c(c4)n(C)c4cc(C)ccc54)c4C(=O)N(C)C(=O)c34)c2C1=O)-c1ccc(C)s1
430,PDBPTBT-2,-5.51,-3.49,2.02,S401,CCCCCCCCC1(CCCCCCCC)Oc2cc(C)ccc2-c2ccc(-c3ccc(-c4c(OCC(CC)CCCC)c(OCC(CC)CCCC)c(-c5ccc(C)s5)c5nsnc45)s3)cc21,COc1c(OC)c(-c2ccc(s2)-c2ccc3-c4ccc(cc4OC(C)(C)c3c2)-c2ccc(s2)-c2c(OC)c(OC)c(-c3ccc(s3)-c3ccc4-c5ccc(C)cc5OC(C)(C)c4c3)c3nsnc23)c2nsnc2c1-c1ccc(C)s1
431,PDBPTBT-3,-5.44,-3.46,1.98,S401,CCCCCCCCOc1c(OCCCCCCCC)c(-c2ccc(-c3ccc4c(c3)C(CCCCCCCC)(CCCCCCCC)Oc3cc(C)ccc3-4)s2)c2nsnc2c1-c1ccc(C)s1,COc1c(OC)c(-c2ccc(s2)-c2ccc3-c4ccc(cc4OC(C)(C)c3c2)-c2ccc(s2)-c2c(OC)c(OC)c(-c3ccc(s3)-c3ccc4-c5ccc(C)cc5OC(C)(C)c4c3)c3nsnc23)c2nsnc2c1-c1ccc(C)s1
432,PCBTDPP,-5.4,-3.83,1.57,S23,CCCCCCCCC(CCCCCCCC)n1c2cc(C)ccc2c2ccc(-c3ccc(C4=C5C(=O)N(CCCCCCCC)C(c6ccc(C)s6)=C5C(=O)N4CCCCCCCC)s3)cc21,CN1C(=O)C2=C(N(C)C(=O)C2=C1c1ccc(C)s1)c1ccc(s1)-c1ccc2c(c1)n(C)c1cc(ccc21)-c1ccc(s1)C1=C2C(=O)N(C)C(=C2C(=O)N1C)c1ccc(s1)-c1ccc2c(c1)n(C)c1cc(C)ccc21
433,PSB-DFBT,-5.39,-3.31,2.08,S493,CCCCCCCCC(CCCCCC)CSc1ccc(-c2c3cc(-c4c(F)c(F)c(C)c5nsnc45)sc3c(-c3ccc(SCC(CCCCCC)CCCCCCCC)cc3)c3cc(C)sc23)cc1,Cc1cc2c(-c3ccccc3)c3sc(cc3c(-c3ccccc3)c2s1)-c1c(F)c(F)c(-c2cc3c(-c4ccccc4)c4sc(cc4c(-c4ccccc4)c3s2)-c2c(F)c(F)c(C)c3nsnc23)c2nsnc12
434,P3,-5.76,-3.97,1.79,S19,CCCCCCCCc1nc2c(-c3ccc(C)s3)nnc(-c3ccc(-c4ccc5c6ccc(C)cc6n(C(CCCCCCCC)CCCCCCCC)c5c4)s3)c2nc1CCCCCCCC,Cc1ccc(s1)-c1nnc(-c2ccc(s2)-c2ccc3c(c2)n(C)c2cc(ccc32)-c2ccc(s2)-c2nnc(-c3ccc(s3)-c3ccc4c(c3)n(C)c3cc(C)ccc43)c3nc(C)c(C)nc23)c2nc(C)c(C)nc12
435,PTR5b,-5.18,-3.52,1.66,S283,CCCCCCC(CCCC)COC(=O)c1sc2c(-c3cc4sc5c(OCC(CCCC)CCCCCC)c6c(sc7cc(C)sc76)c(OCC(CCCC)CCCCCC)c5c4s3)sc(C)c2c1F,COC(=O)c1sc2c(sc(C)c2c1F)-c1cc2sc3c(OC)c4c(sc5cc(sc45)-c4sc(-c5cc6sc7c(OC)c8c(sc9cc(C)sc89)c(OC)c7c6s5)c5sc(C(=O)OC)c(F)c45)c(OC)c3c2s1
436,PTAT-4,-5.08,-3.31,1.77,S324,CCCCCCCCC(CC)Cc1cc2c3cc(C)sc3c3cc4c(cc3c2s1)c1sc(-c2sc(C)c3sc(COOCC(CC)CCCC)c(F)c23)cc1c1cc(CC(CC)CCCCCCCC)sc14,COOCc1sc2c(C)sc(-c3cc4c5cc(C)sc5c5cc6c7sc(cc7c7cc(C)sc7c6cc5c4s3)-c3sc(-c4cc5c6cc(C)sc6c6cc7c8sc(C)cc8c8cc(C)sc8c7cc6c5s4)c4c(F)c(COOC)sc34)c2c1F
437,PDT-S-T,-5.21,-3.62,1.59,S42,CCCCCCCCC(CCCCCC)CS(=O)(=O)c1cc2c(C)sc(-c3cc4sc5c(-c6ccc(C[C@H](CC)CCCC)s6)c6c(sc7cc(C)sc76)c(-c6ccc(C[C@@H](CC)CCCC)s6)c5c4s3)c2s1,Cc1cc2sc3c(-c4cccs4)c4c(sc5cc(sc45)-c4sc(-c5cc6sc7c(-c8cccs8)c8c(sc9cc(sc89)-c8sc(C)c9cc(sc89)S(C)(=O)=O)c(-c8cccs8)c7c6s5)c5cc(sc45)S(C)(=O)=O)c(-c4cccs4)c3c2s1
438,PTAT-3,-5.04,-3.28,1.76,S324,CCCCCCC(CCCC)Cc1cc2c3cc(C)sc3c3cc4c(cc3c2s1)c1sc(-c2sc(C)c3sc(COOCC(CC)CCCC)c(F)c23)cc1c1cc(CC(CCCC)CCCCCC)sc14,COOCc1sc2c(C)sc(-c3cc4c5cc(C)sc5c5cc6c7sc(cc7c7cc(C)sc7c6cc5c4s3)-c3sc(-c4cc5c6cc(C)sc6c6cc7c8sc(C)cc8c8cc(C)sc8c7cc6c5s4)c4c(F)c(COOC)sc34)c2c1F
439,P1,-5.6,-3.78,1.82,S455,CCCCC(CC)COc1c(-c2sc(-c3cc4c(-c5ccc(SCC(CC)CCCC)s5)c5sc(C)cc5c(-c5ccc(SCC(CC)CCCC)s5)c4s3)c(C#N)c2OCC(CC)CCCC)sc(C)c1C#N,COc1c(sc(C)c1C#N)-c1sc(-c2cc3c(-c4cccs4)c4sc(cc4c(-c4cccs4)c3s2)-c2sc(c(OC)c2C#N)-c2sc(-c3cc4c(-c5cccs5)c5sc(C)cc5c(-c5cccs5)c4s3)c(C#N)c2OC)c(C#N)c1OC
440,PBDPBT-TT,-5.29,-3.32,1.97,S486,CCCCCCCCOc1c(OCCCCCCCC)c(-c2cc3sc(-c4cc5c(OCC(CC)CCCC)c(OCC(CC)CCCC)c6cc(C)sc6c5s4)cc3s2)c2nsnc2c1-c1cc2sc(C)cc2s1,COc1c(OC)c(-c2cc3sc(cc3s2)-c2cc3c(OC)c(OC)c4cc(sc4c3s2)-c2cc3sc(cc3s2)-c2c(OC)c(OC)c(-c3cc4sc(cc4s3)-c3cc4c(OC)c(OC)c5cc(C)sc5c4s3)c3nsnc23)c2nsnc2c1-c1cc2sc(C)cc2s1
441,PBBTz-Cz,-5.7,-4.2,1.5,S302,CCCCCCCCc1cc(C)sc1-c1nc2cc3sc(-c4sc(-c5ccc6c7ccc(C)cc7n(C(CCCCCCCC)CCCCCCCC)c6c5)cc4CCCCCCCC)nc3cc2s1,Cc1cc(C)c(s1)-c1nc2cc3sc(nc3cc2s1)-c1sc(cc1C)-c1ccc2c(c1)n(C)c1cc(C)ccc21
442,PBSTDTBT,-5.25,-3.55,1.7,S321,CCCCCCCC[Si]1(CCCCCCCC)c2cc3c(cc2-c2sc(C)cc21)[Si](CCCCCCCC)(CCCCCCCC)c1cc(-c2ccc(-c4ccc(-c5ccc(C)s5)c5nsnc45)s2)sc1-3,Cc1ccc(s1)-c1ccc(-c2ccc(s2)-c2cc3c(s2)-c2cc4c(cc2[Si]3(C)C)-c2sc(cc2[Si]4(C)C)-c2ccc(s2)-c2ccc(-c3ccc(s3)-c3cc4c(s3)-c3cc5c(cc3[Si]4(C)C)-c3sc(C)cc3[Si]5(C)C)c3nsnc23)c2nsnc12
443,PBDTDTBT-H,-5.03,-3.3,1.73,S415,CCCCCCCCC(CCCCCC)COc1c2cc(-c3sc(-c4ccc(-c5cc(CC(CC)CCCC)c(C)s5)c5nsnc45)cc3CC(CC)CCCC)sc2c(-c2ccccc2)c2cc(C)sc12,COc1c2cc(sc2c(-c2ccccc2)c2cc(C)sc12)-c1sc(cc1C)-c1ccc(-c2cc(C)c(s2)-c2cc3c(-c4ccccc4)c4sc(cc4c(OC)c3s2)-c2sc(cc2C)-c2ccc(-c3cc(C)c(C)s3)c3nsnc23)c2nsnc12
444,PBTTPD,-5.66,-3.86,1.8,S133,CCCCCCCCCCCCc1cc(-c2cc(CCCCCCCCCCCC)c(-c3sc(C)c4c3C(=O)N(C(CCCCCCCC)CCCCCCCC)C4=O)s2)sc1C,CN1C(=O)c2c(C)sc(-c3sc(cc3C)-c3cc(C)c(s3)-c3sc(-c4sc(cc4C)-c4cc(C)c(C)s4)c4C(=O)N(C)C(=O)c34)c2C1=O
445,PBDTDTffBT-H,-5.06,-3.3,1.76,S415,CCCCCCCCC(CCCCCC)COc1c2cc(-c3sc(-c4c(F)c(F)c(-c5cc(CC(CC)CCCC)c(C)s5)c5nsnc45)cc3CC(CC)CCCC)sc2c(-c2ccccc2)c2cc(C)sc12,COc1c2cc(sc2c(-c2ccccc2)c2cc(C)sc12)-c1sc(cc1C)-c1c(F)c(F)c(-c2cc(C)c(s2)-c2cc3c(-c4ccccc4)c4sc(cc4c(OC)c3s2)-c2sc(cc2C)-c2c(F)c(F)c(-c3cc(C)c(C)s3)c3nsnc23)c2nsnc12
446,PTBTfBTzSi,-5.38,-3.85,1.53,S497,CCCCCCCC[Si]1(CCCCCCCC)c2cc(-c3cc(F)c(C)c4nn(CCCCCC)nc34)sc2-c2sc(-c3cc(F)c(-c4ccc(-c5ccc(-c6ccc(C)s6)c6nsnc56)s4)c4nn(CCCCCC)nc34)cc21,Cc1ccc(s1)-c1ccc(-c2ccc(s2)-c2c(F)cc(-c3cc4c(s3)-c3sc(cc3[Si]4(C)C)-c3cc(F)c(C)c4nn(C)nc34)c3nn(C)nc23)c2nsnc12
447,PIDSBT-C6,-5.28,-3.68,1.6,S318,CCCCCCc1ccc(C2(c3ccc(CCCCCC)cc3)c3cc4c(cc3-c3[se]c(C)cc32)C(c2ccc(CCCCCC)cc2)(c2ccc(CCCCCC)cc2)c2cc(-c3ccc(C)c5nsnc35)[se]c2-4)cc1,Cc1cc2c([se]1)-c1cc3c(cc1C2(c1ccccc1)c1ccccc1)-c1[se]c(cc1C3(c1ccccc1)c1ccccc1)-c1ccc(-c2cc3c([se]2)-c2cc4c(cc2C3(c2ccccc2)c2ccccc2)-c2[se]c(cc2C4(c2ccccc2)c2ccccc2)-c2ccc(C)c3nsnc23)c2nsnc12
448,PIDSe-DFBTH,-5.33,-3.65,1.68,S319,CCCCCCc1ccc(C2(c3ccc(CCCCCC)cc3)c3cc4c(cc3-c3[se]c(C)cc32)C(c2ccc(CCCCCC)cc2)(c2ccc(CCCCCC)cc2)c2cc(-c3c(F)c(F)c(C)c5nsnc35)[se]c2-4)cc1,Cc1cc2c([se]1)-c1cc3c(cc1C2(c1ccccc1)c1ccccc1)-c1[se]c(cc1C3(c1ccccc1)c1ccccc1)-c1c(F)c(F)c(-c2cc3c([se]2)-c2cc4c(cc2C3(c2ccccc2)c2ccccc2)-c2[se]c(cc2C4(c2ccccc2)c2ccccc2)-c2c(F)c(F)c(C)c3nsnc23)c2nsnc12
449,PIDT-DFBT,-5.35,-3.56,1.79,S319,CCCCCCc1ccc(C2(c3ccc(CCCCCC)cc3)c3cc4c(cc3-c3sc(C)cc32)C(c2ccc(CCCCCC)cc2)(c2ccc(CCCCCC)cc2)c2cc(-c3c(F)c(F)c(C)c5nsnc35)sc2-4)cc1,Cc1cc2c(s1)-c1cc3c(cc1C2(c1ccccc1)c1ccccc1)-c1sc(cc1C3(c1ccccc1)c1ccccc1)-c1c(F)c(F)c(-c2cc3c(s2)-c2cc4c(cc2C3(c2ccccc2)c2ccccc2)-c2sc(cc2C4(c2ccccc2)c2ccccc2)-c2c(F)c(F)c(C)c3nsnc23)c2nsnc12
450,a-PTPTBT-SA,-5.36,-3.61,1.75,S307,CCCCCCc1ccc(C2(c3ccc(CCCCCC)cc3)c3cc4c(cc3-c3sc(C)cc32)C(c2ccc(CCCCCC)cc2)(c2ccc(CCCCCC)cc2)c2cc(-c3ccc(C)c5nsnc35)sc2-4)cc1,Cc1cc2c(s1)-c1cc3c(cc1C2(c1ccccc1)c1ccccc1)-c1sc(cc1C3(c1ccccc1)c1ccccc1)-c1ccc(-c2cc3c(s2)-c2cc4c(cc2C3(c2ccccc2)c2ccccc2)-c2sc(cc2C4(c2ccccc2)c2ccccc2)-c2ccc(C)c3nsnc23)c2nsnc12
451,PTDBD3,-5.3,-3.63,1.67,S282,CCCCC(CC)CCC(CC(CC)CCCC)OC(=O)c1sc2c(C)sc(-c3cc4sc5c(CC(CCCC)CCCC)c6c(sc7cc(C)sc76)c(CC(CCCC)CCCC)c5c4s3)c2c1F,COC(=O)c1sc2c(C)sc(-c3cc4sc5c(C)c6c(sc7cc(sc67)-c6sc(-c7cc8sc9c(C)c%10c(sc%11cc(C)sc%10%11)c(C)c9c8s7)c7c(F)c(sc67)C(=O)OC)c(C)c5c4s3)c2c1F
452,P4TBT,-5.2,-3.7,1.5,S330,CCCCCCc1ccc(C2(c3ccc(CCCCCC)cc3)c3cc(C)sc3-c3sc4c5c(sc4c32)-c2sc(-c3ccc(C)c4nsnc34)cc2C5(c2ccc(CCCCCC)cc2)c2ccc(CCCCCC)cc2)cc1,Cc1cc2c(s1)-c1sc3c4c(sc3c1C2(c1ccccc1)c1ccccc1)-c1sc(cc1C4(c1ccccc1)c1ccccc1)-c1ccc(-c2cc3c(s2)-c2sc4c5c(sc4c2C3(c2ccccc2)c2ccccc2)-c2sc(cc2C5(c2ccccc2)c2ccccc2)-c2ccc(C)c3nsnc23)c2nsnc12
453,P1,-5.42,-3.66,1.76,S230,CCCCC(CC)COc1cccc(-c2ccc(-c3c4cc(-c5ccc(-c6sc(-c7ccc(C)s7)c7c6C(=O)N(CC(CC)CCCC)C7=O)s5)sc4c(-c4ccc(-c5cccc(OCC(CC)CCCC)c5)s4)c4cc(C)sc34)s2)c1,CN1C(=O)c2c(sc(-c3ccc(s3)-c3cc4c(-c5cccs5)c5sc(cc5c(-c5cccs5)c4s3)-c3ccc(s3)-c3sc(-c4ccc(s4)-c4cc5c(-c6cccs6)c6sc(C)cc6c(-c6cccs6)c5s4)c4C(=O)N(C)C(=O)c34)c2C1=O)-c1ccc(C)s1
454,PIDT-T-FBSe,-5.41,-3.85,1.56,S65,CCCCC(CC)Cc1ccc(-c2c3cc(-c4sc(-c5cnc(-c6cc(CC(CC)CCCC)c(C)s6)c6nsnc56)cc4CC(CC)CCCC)sc3c(-c3ccc(CC(CC)CCCC)s3)c3cc(C)sc23)s1,Cc1cc2c(-c3cccs3)c3sc(cc3c(-c3cccs3)c2s1)-c1sc(cc1C)-c1cnc(-c2cc(C)c(s2)-c2cc3c(-c4cccs4)c4sc(cc4c(-c4cccs4)c3s2)-c2sc(cc2C)-c2cnc(-c3cc(C)c(C)s3)c3nsnc23)c2nsnc12
455,PDIDTDTBT,-5.35,-3.5,1.85,S320,CCCCCCCCC1(CCCCCCCC)c2cc(C)ccc2-c2sc3c(c21)C(CCCCCCCC)(CCCCCCCC)c1cc(-c2ccc(-c4ccc(-c5ccc(C)s5)c5nsnc45)s2)ccc1-3,Cc1ccc(s1)-c1ccc(-c2ccc(s2)-c2ccc3-c4sc5-c6ccc(C)cc6C(C)(C)c5c4C(C)(C)c3c2)c2nsnc12
456,P0F,-4.98,-3.18,1.8,S250,CCCCCCCCCCCCc1ccc(-c2c3cc(-c4ccc(-c5ccc(-c6ccc(C)s6)c6nc(-c7ccccc7)c(-c7ccccc7)nc56)s4)sc3c(-c3ccc(CCCCCCCCCCCC)s3)c3cc(C)sc23)s1,Cc1ccc(s1)-c1ccc(-c2ccc(s2)-c2cc3c(-c4cccs4)c4sc(cc4c(-c4cccs4)c3s2)-c2ccc(s2)-c2ccc(-c3ccc(s3)-c3cc4c(-c5cccs5)c5sc(C)cc5c(-c5cccs5)c4s3)c3nc(-c4ccccc4)c(nc23)-c2ccccc2)c2nc(-c3ccccc3)c(nc12)-c1ccccc1
457,P4TDPP,-5.17,-3.88,1.29,S29,CCCCC(CC)CN1C(=O)C2=C(c3ccc(-c4sc(-c5cc(-c6ccc(C[C@H](CC)CCCC)s6)c(C)s5)cc4-c4ccc(C[C@@H](CC)CCCC)s4)s3)N(CC(CC)CCCC)C(=O)C2=C1c1ccc(C)s1,CN1C(=O)C2=C(N(C)C(=O)C2=C1c1ccc(C)s1)c1ccc(s1)-c1sc(cc1-c1cccs1)-c1cc(-c2cccs2)c(s1)-c1ccc(s1)C1=C2C(=O)N(C)C(=C2C(=O)N1C)c1ccc(s1)-c1sc(cc1-c1cccs1)-c1cc(c(C)s1)-c1cccs1
458,P(BDT-Qx),-5.41,-3.63,1.78,S241,CCCCCCCCOc1ccc(-c2nc3c(C)ccc(-c4cc5c(OCC(CC)CCCC)c6sc(C)cc6c(OCC(CC)CCCC)c5s4)c3nc2-c2ccc(OCCCCCCCC)cc2)cc1,COc1c2cc(C)sc2c(OC)c2cc(sc12)-c1ccc(-c2cc3c(OC)c4sc(cc4c(OC)c3s2)-c2ccc(C)c3nc(-c4ccccc4)c(nc23)-c2ccccc2)c2nc(-c3ccccc3)c(nc12)-c1ccccc1
459,P1F,-5.07,-3.27,1.8,S250,CCCCCCCCCCCCc1ccc(-c2c3cc(-c4ccc(-c5cc(F)c(-c6ccc(C)s6)c6nc(-c7ccccc7)c(-c7ccccc7)nc56)s4)sc3c(-c3ccc(CCCCCCCCCCCC)s3)c3cc(C)sc23)s1,Cc1ccc(s1)-c1c(F)cc(-c2ccc(s2)-c2cc3c(-c4cccs4)c4sc(cc4c(-c4cccs4)c3s2)-c2ccc(s2)-c2c(F)cc(-c3ccc(s3)-c3cc4c(-c5cccs5)c5sc(C)cc5c(-c5cccs5)c4s3)c3nc(-c4ccccc4)c(nc23)-c2ccccc2)c2nc(-c3ccccc3)c(nc12)-c1ccccc1
460,PCTTTPD,-5.67,-3.65,2.02,S146,CCCCCCCCC(CCCCCC)CN1C(=O)c2c(-c3cc4sc(C)cc4s3)sc(-c3cc4sc(-c5ccc6c7ccc(C)cc7n(C(CCCCCCCC)CCCCCCCC)c6c5)cc4s3)c2C1=O,CN1C(=O)c2c(sc(-c3cc4sc(cc4s3)-c3ccc4c(c3)n(C)c3cc(C)ccc43)c2C1=O)-c1cc2sc(C)cc2s1
461,P2F,-5.08,-3.27,1.81,S250,CCCCCCCCCCCCc1ccc(-c2c3cc(-c4ccc(-c5c(F)c(F)c(-c6ccc(C)s6)c6nc(-c7ccccc7)c(-c7ccccc7)nc56)s4)sc3c(-c3ccc(CCCCCCCCCCCC)s3)c3cc(C)sc23)s1,Cc1ccc(s1)-c1c(F)c(F)c(-c2ccc(s2)-c2cc3c(-c4cccs4)c4sc(cc4c(-c4cccs4)c3s2)-c2ccc(s2)-c2c(F)c(F)c(-c3ccc(s3)-c3cc4c(-c5cccs5)c5sc(C)cc5c(-c5cccs5)c4s3)c3nc(-c4ccccc4)c(nc23)-c2ccccc2)c2nc(-c3ccccc3)c(nc12)-c1ccccc1
462,P(BDT-TBTF),-5.36,-3.46,1.9,S206,CCCCC(CC)COc1c2cc(-c3cc(/C=C/c4sc(-c5c(F)c(F)c(-c6cc(C[C@H](CC)CCCC)cs6)c6nsnc56)cc4CC(CC)CCCC)c(C)s3)sc2c(OCC(CC)CCCC)c2cc(C)sc12,COc1c2cc(sc2c(OC)c2cc(C)sc12)-c1cc(\C=C\C)c(s1)-c1cc2c(OC)c3sc(cc3c(OC)c2s1)-c1cc(\C=C\C)c(C)s1
463,PBDT_TEH-DT_H-BTff,-5.33,-3.61,1.72,S75,CCCCCCCCc1cc(-c2c(F)c(F)c(-c3cc(CCCCCCCC)c(-c4cc5c(-c6ccc(CC(CC)CCCC)s6)c6sc(C)cc6c(-c6ccc(CC(CC)CCCC)s6)c5s4)s3)c3nsnc23)sc1C,Cc1cc2c(-c3cccs3)c3sc(cc3c(-c3cccs3)c2s1)-c1sc(cc1C)-c1c(F)c(F)c(-c2cc(C)c(s2)-c2cc3c(-c4cccs4)c4sc(cc4c(-c4cccs4)c3s2)-c2sc(cc2C)-c2c(F)c(F)c(-c3cc(C)c(C)s3)c3nsnc23)c2nsnc12
464,PBDTBO-CIBTEH,-5.5,-3.81,1.69,S420,CCCCCCC(CCCC)Cc1ccc(-c2c3cc(-c4ccc(-c5cc(Cl)c(-c6cc(CC(CC)CCCC)c(C)s6)c6nsnc56)s4)sc3c(-c3ccc(CC(CCCC)CCCCCC)s3)c3cc(C)sc23)s1,Cc1cc2c(-c3cccs3)c3sc(cc3c(-c3cccs3)c2s1)-c1ccc(s1)-c1cc(Cl)c(-c2cc(C)c(s2)-c2cc3c(-c4cccs4)c4sc(cc4c(-c4cccs4)c3s2)-c2ccc(s2)-c2cc(Cl)c(-c3cc(C)c(C)s3)c3nsnc23)c2nsnc12
465,PBDTDTBT-p,-5.09,-3.45,1.64,S52,CCCCCCCCC(CCCCCC)Cc1ccc(-c2c3cc(-c4ccc(-c5ccc(-c6ccc(C)s6)c6nsnc56)s4)sc3c(-c3ccc(CC(CCCCCC)CCCCCCCC)s3)c3cc(C)sc23)s1,Cc1ccc(s1)-c1ccc(-c2ccc(s2)-c2cc3c(-c4cccs4)c4sc(cc4c(-c4cccs4)c3s2)-c2ccc(s2)-c2ccc(-c3ccc(s3)-c3cc4c(-c5cccs5)c5sc(C)cc5c(-c5cccs5)c4s3)c3nsnc23)c2nsnc12
466,PT-MIM,-5.78,-4.21,1.57,S268,CCCCCCCCC(CCCCCC)CN1C(=O)/C(=C2/C(=O)N(CC(CCCCCC)CCCCCCCC)c3cc(-c4cc(C)c(-c5ccc(-c6sc(C)cc6C)s5)s4)ccc32)c2ccc(C)cc21,CN1C(=O)\C(=C2\C(=O)N(C)c3cc(ccc23)-c2cc(C)c(s2)-c2ccc(s2)-c2sc(cc2C)-c2ccc3\C(C(=O)N(C)c3c2)=C2/C(=O)N(C)c3cc(ccc23)-c2cc(C)c(s2)-c2ccc(s2)-c2sc(C)cc2C)c2ccc(C)cc12
467,PBDTTBT,-5.31,-3.56,1.75,S66,CCCCCCCCc1cc(CCCCCCCC)c(-c2c3cc(-c4ccc(-c5ccc(-c6ccc(C)s6)c6nsnc56)s4)sc3c(-c3sc(CCCCCCCC)cc3CCCCCCCC)c3cc(C)sc23)s1,Cc1ccc(s1)-c1ccc(-c2ccc(s2)-c2cc3c(-c4cccs4)c4sc(cc4c(-c4cccs4)c3s2)-c2ccc(s2)-c2ccc(-c3ccc(s3)-c3cc4c(-c5cccs5)c5sc(C)cc5c(-c5cccs5)c4s3)c3nsnc23)c2nsnc12
