Repository: Liu-Group-UF/Machine-Learning-for-Accurate-Optical-Gap-Prediction-in-Conjugated-Polymers

File: database-1096/raw/conjugated-polymer-1096dp.csv (part 4 of 9)
idx,Nickname,HOMO(eV),LUMO(eV),bandgap(eV),Ref.No,smiles_monomer,smiles_oligomer
468,PBDTDTBT-o,-5.11,-3.43,1.68,S52,CCCCCCCCc1cc(-c2c3cc(-c4ccc(-c5ccc(-c6ccc(C)s6)c6nsnc56)s4)sc3c(-c3cc(CCCCCCCC)c(CCCCCCCC)s3)c3cc(C)sc23)sc1CCCCCCCC,Cc1ccc(s1)-c1ccc(-c2ccc(s2)-c2cc3c(-c4cccs4)c4sc(cc4c(-c4cccs4)c3s2)-c2ccc(s2)-c2ccc(-c3ccc(s3)-c3cc4c(-c5cccs5)c5sc(C)cc5c(-c5cccs5)c4s3)c3nsnc23)c2nsnc12
469,PBDTBSe,-5.3,-3.64,1.66,S221,CCCCC(CC)Cc1ccc(-c2c3cc(-c4sc(-c5c(F)c(F)c(-c6cc(CC(CC)CCCC)c(C)s6)c6n[se]nc56)cc4CC(CC)CCCC)sc3c(-c3ccc(CC(CC)CCCC)s3)c3cc(C)sc23)s1,Cc1cc2c(-c3cccs3)c3sc(cc3c(-c3cccs3)c2s1)-c1sc(cc1C)-c1c(F)c(F)c(-c2cc(C)c(s2)-c2cc3c(-c4cccs4)c4sc(cc4c(-c4cccs4)c3s2)-c2sc(cc2C)-c2c(F)c(F)c(-c3cc(C)c(C)s3)c3n[se]nc23)c2n[se]nc12
470,PBDT_TEH-DT_EH-BTff,-5.34,-3.58,1.76,S75,CCCCC(CC)Cc1ccc(-c2c3cc(-c4sc(-c5c(F)c(F)c(-c6cc(CC(CC)CCCC)c(C)s6)c6nsnc56)cc4CC(CC)CCCC)sc3c(-c3ccc(CC(CC)CCCC)s3)c3cc(C)sc23)s1,Cc1cc2c(-c3cccs3)c3sc(cc3c(-c3cccs3)c2s1)-c1sc(cc1C)-c1c(F)c(F)c(-c2cc(C)c(s2)-c2cc3c(-c4cccs4)c4sc(cc4c(-c4cccs4)c3s2)-c2sc(cc2C)-c2c(F)c(F)c(-c3cc(C)c(C)s3)c3nsnc23)c2nsnc12
471,PBDT-BT,-5.37,-3.27,2.1,S129,CCCCCCCCCCCCc1cc(-c2cc(CCCCCCCCCCCC)c(-c3cc4c(OCC(CC)CCCC)c5sc(C)cc5c(OCC(CC)CCCC)c4s3)s2)sc1C,COc1c2cc(C)sc2c(OC)c2cc(sc12)-c1sc(cc1C)-c1cc(C)c(s1)-c1cc2c(OC)c3sc(cc3c(OC)c2s1)-c1sc(cc1C)-c1cc(C)c(C)s1
472,PBDTFBZS,-5.32,-3.51,1.81,S162,CCCCCCC(CCCC)CSc1c2cc(C)sc2c(SC[C@@H](CCCC)CCCCCC)c2cc(-c3ccc(-c4ccc(-c5ccc(C)s5)c5nn(CC(CCCC)CCCCCC)nc45)s3)sc12,CSc1c2cc(C)sc2c(SC)c2cc(sc12)-c1ccc(s1)-c1ccc(-c2ccc(s2)-c2cc3c(SC)c4sc(cc4c(SC)c3s2)-c2ccc(s2)-c2ccc(-c3ccc(C)s3)c3nn(C)nc23)c2nn(C)nc12
473,PTT-DPP (P2),-5.04,-3.46,1.58,S353,CCCCCCCCCCC(CCCCCCCC)CN1C(=O)C2=C(c3cc4sc(C)cc4s3)N(CC(CCCCCCCC)CCCCCCCCCC)C(=O)C2=C1c1cc2sc(C)cc2s1,CN1C(=O)C2=C(N(C)C(=O)C2=C1c1cc2sc(C)cc2s1)c1cc2sc(cc2s1)-c1cc2sc(cc2s1)C1=C2C(=O)N(C)C(=C2C(=O)N1C)c1cc2sc(C)cc2s1
474,PBDTFBZO,-5.38,-3.55,1.83,S162,CCCCCCC(CCCC)CSc1c2cc(C)sc2c(SC[C@@H](CCCC)CCCCCC)c2cc(-c3ccc(-c4ccc(-c5ccc(C)o5)c5nn(CC(CCCC)CCCCCC)nc45)o3)sc12,CSc1c2cc(C)sc2c(SC)c2cc(sc12)-c1ccc(o1)-c1ccc(-c2ccc(o2)-c2cc3c(SC)c4sc(cc4c(SC)c3s2)-c2ccc(o2)-c2ccc(-c3ccc(C)o3)c3nn(C)nc23)c2nn(C)nc12
475,PBDTF-DPPF,-5.24,-3.77,1.47,S259,CCCCC(CC)Cc1ccc(-c2c3cc(-c4ccc(C5=C6C(=O)N(CC(CC)CCCC)C(c7ccc(C)o7)=C6C(=O)N5CC(CC)CCCC)o4)sc3c(-c3ccc(CC(CC)CCCC)o3)c3cc(C)sc23)o1,CN1C(=O)C2=C(N(C)C(=O)C2=C1c1ccc(C)o1)c1ccc(o1)-c1cc2c(-c3ccco3)c3sc(cc3c(-c3ccco3)c2s1)-c1ccc(o1)C1=C2C(=O)N(C)C(=C2C(=O)N1C)c1ccc(o1)-c1cc2c(-c3ccco3)c3sc(C)cc3c(-c3ccco3)c2s1
476,P3,-5.57,-3.9,1.67,S482,CCCCCCCCC(CCCCCCCC)CCOc1c(OCCC(CCCCCCCC)CCCCCCCC)c(-c2ccc(-c3c(F)c(F)c(-c4ccc(C)s4)c4nsnc34)s2)c2nsnc2c1C,COc1c(C)c2nsnc2c(-c2ccc(s2)-c2c(F)c(F)c(-c3ccc(s3)-c3c(OC)c(OC)c(-c4ccc(s4)-c4c(F)c(F)c(-c5ccc(C)s5)c5nsnc45)c4nsnc34)c3nsnc23)c1OC
477,PBDT-TFQ,-5.52,-3.79,1.73,S245,CCCCCCOc1cccc(-c2nc3c(-c4ccc(C)s4)c(F)c(F)c(-c4ccc(-c5cc6c(OCC(CC)CCCC)c7sc(C)cc7c(OCC(CC)CCCC)c6s5)s4)c3nc2-c2cccc(OCCCCCC)c2)c1,COc1c2cc(C)sc2c(OC)c2cc(sc12)-c1ccc(s1)-c1c(F)c(F)c(-c2ccc(s2)-c2cc3c(OC)c4sc(cc4c(OC)c3s2)-c2ccc(s2)-c2c(F)c(F)c(-c3ccc(C)s3)c3nc(-c4ccccc4)c(nc23)-c2ccccc2)c2nc(-c3ccccc3)c(nc12)-c1ccccc1
478,PBDT-OBT,-5.32,-3.65,1.67,S209,CCCCCCCCCCCCc1ccc(-c2c3cc(-c4ccc(-c5cc(OCCCCCCCC)c(-c6ccc(C)s6)c6nsnc56)s4)sc3c(-c3ccc(CCCCCCCCCCCC)s3)c3cc(C)sc23)s1,COc1cc(-c2ccc(s2)-c2cc3c(-c4cccs4)c4sc(cc4c(-c4cccs4)c3s2)-c2ccc(s2)-c2c(OC)cc(-c3ccc(s3)-c3cc4c(-c5cccs5)c5sc(C)cc5c(-c5cccs5)c4s3)c3nsnc23)c2nsnc2c1-c1ccc(C)s1
479,PBDTF-DPP,-5.16,-3.72,1.44,S259,CCCCC(CC)Cc1ccc(-c2c3cc(-c4ccc(C5=C6C(=O)N(CC(CC)CCCC)C(c7ccc(C)s7)=C6C(=O)N5CC(CC)CCCC)s4)sc3c(-c3ccc(CC(CC)CCCC)o3)c3cc(C)sc23)o1,CN1C(=O)C2=C(N(C)C(=O)C2=C1c1ccc(C)s1)c1ccc(s1)-c1cc2c(-c3ccco3)c3sc(cc3c(-c3ccco3)c2s1)-c1ccc(s1)C1=C2C(=O)N(C)C(=C2C(=O)N1C)c1ccc(s1)-c1cc2c(-c3ccco3)c3sc(C)cc3c(-c3ccco3)c2s1
480,PBDTT-FDPP,-5.26,-3.71,1.55,S388,CCCCC(CC)Cc1ccc(-c2c3cc(-c4ccc(C5=C6C(=O)N(CC(CC)CCCC)C(c7ccc(C)o7)=C6C(=O)N5CC(CC)CCCC)o4)sc3c(-c3ccc(CC(CC)CCCC)s3)c3cc(C)sc23)s1,CN1C(=O)C2=C(N(C)C(=O)C2=C1c1ccc(C)o1)c1ccc(o1)-c1cc2c(-c3cccs3)c3sc(cc3c(-c3cccs3)c2s1)-c1ccc(o1)C1=C2C(=O)N(C)C(=C2C(=O)N1C)c1ccc(o1)-c1cc2c(-c3cccs3)c3sc(C)cc3c(-c3cccs3)c2s1
481,PBDTT-DFBO,-5.44,-3.63,1.81,S222,CCCCCCCCOc1c(OCCCCCCCC)c(-c2ccc(-c3cc4c(-c5ccc(CC(CC)CCCC)s5)c5sc(C)cc5c(-c5ccc(CC(CC)CCCC)s5)c4s3)o2)c2nonc2c1-c1ccc(C)o1,COc1c(OC)c(-c2ccc(o2)-c2cc3c(-c4cccs4)c4sc(cc4c(-c4cccs4)c3s2)-c2ccc(o2)-c2c(OC)c(OC)c(-c3ccc(o3)-c3cc4c(-c5cccs5)c5sc(C)cc5c(-c5cccs5)c4s3)c3nonc23)c2nonc2c1-c1ccc(C)o1
482,PBDTTTBS,-5.29,-3.6,1.69,S220,CCCCCCCCOc1c(OCCCCCCCC)c(-c2ccc(-c3cc4c(-c5ccc(CC(CC)CCCC)s5)c5sc(C)cc5c(-c5ccc(CC(CC)CCCC)s5)c4s3)s2)c2n[se]nc2c1-c1ccc(C)s1,COc1c(OC)c(-c2ccc(s2)-c2cc3c(-c4cccs4)c4sc(cc4c(-c4cccs4)c3s2)-c2ccc(s2)-c2c(OC)c(OC)c(-c3ccc(s3)-c3cc4c(-c5cccs5)c5sc(C)cc5c(-c5cccs5)c4s3)c3n[se]nc23)c2n[se]nc2c1-c1ccc(C)s1
483,PBDTSSBS,-5.29,-3.73,1.56,S220,CCCCCCCCOc1c(OCCCCCCCC)c(-c2ccc(-c3cc4c(-c5ccc(CC(CC)CCCC)[se]5)c5sc(C)cc5c(-c5ccc(CC(CC)CCCC)[se]5)c4s3)[se]2)c2n[se]nc2c1-c1ccc(C)[se]1,COc1c(OC)c(-c2ccc([se]2)-c2cc3c(-c4ccc[se]4)c4sc(cc4c(-c4ccc[se]4)c3s2)-c2ccc([se]2)-c2c(OC)c(OC)c(-c3ccc([se]3)-c3cc4c(-c5ccc[se]5)c5sc(C)cc5c(-c5ccc[se]5)c4s3)c3n[se]nc23)c2n[se]nc2c1-c1ccc(C)[se]1
484,PTBFTDTBT,-5.2,-3.57,1.63,S71,CCCCCCCCOc1c(OCCCCCCCC)c(-c2ccc(-c3cc4c(-c5ccc(CC(CC)CCCC)s5)c5sc(C)cc5c(-c5ccc(CC(CC)CCCC)s5)c4o3)s2)c2nsnc2c1-c1ccc(C)s1,COc1c(OC)c(-c2ccc(s2)-c2cc3c(-c4cccs4)c4sc(cc4c(-c4cccs4)c3o2)-c2ccc(s2)-c2c(OC)c(OC)c(-c3ccc(s3)-c3cc4c(-c5cccs5)c5sc(C)cc5c(-c5cccs5)c4o3)c3nsnc23)c2nsnc2c1-c1ccc(C)s1
485,PBDTSTBS,-5.29,-3.6,1.69,S220,CCCCCCCCOc1c(OCCCCCCCC)c(-c2ccc(-c3cc4c(-c5ccc(CC(CC)CCCC)[se]5)c5sc(C)cc5c(-c5ccc(CC(CC)CCCC)[se]5)c4s3)s2)c2n[se]nc2c1-c1ccc(C)s1,COc1c(OC)c(-c2ccc(s2)-c2cc3c(-c4ccc[se]4)c4sc(cc4c(-c4ccc[se]4)c3s2)-c2ccc(s2)-c2c(OC)c(OC)c(-c3ccc(s3)-c3cc4c(-c5ccc[se]5)c5sc(C)cc5c(-c5ccc[se]5)c4s3)c3n[se]nc23)c2n[se]nc2c1-c1ccc(C)s1
486,PBT-3F,-5.2,-3.56,1.64,S54,CCCCCCCCC(CCCCCC)COC(=O)c1sc2c(-c3ccc(-c4cc5c(-c6cc(F)c(CC(CC)CCCC)s6)c6sc(C)cc6c(-c6cc(F)c(CC(CC)CCCC)s6)c5s4)s3)sc(-c3ccc(C)s3)c2c1F,COC(=O)c1sc2c(sc(-c3ccc(C)s3)c2c1F)-c1ccc(s1)-c1cc2c(-c3cc(F)cs3)c3sc(cc3c(-c3cc(F)cs3)c2s1)-c1ccc(s1)-c1sc(-c2ccc(s2)-c2cc3c(-c4cc(F)cs4)c4sc(C)cc4c(-c4cc(F)cs4)c3s2)c2sc(C(=O)OC)c(F)c12
487,PBDTTDTBT,-5.15,-3.49,1.66,S62,CCCCCCCCOc1c(OCCCCCCCC)c(-c2ccc(-c3cc4c(-c5ccc(CC(CC)CCCC)s5)c5oc(C)cc5c(-c5ccc(CC(CC)CCCC)s5)c4o3)s2)c2nsnc2c1-c1ccc(C)s1,COc1c(OC)c(-c2ccc(s2)-c2cc3c(-c4cccs4)c4oc(cc4c(-c4cccs4)c3o2)-c2ccc(s2)-c2c(OC)c(OC)c(-c3ccc(s3)-c3cc4c(-c5cccs5)c5oc(C)cc5c(-c5cccs5)c4o3)c3nsnc23)c2nsnc2c1-c1ccc(C)s1
488,PBDTTDTBO,-5.25,-3.56,1.69,S62,CCCCCCCCOc1c(OCCCCCCCC)c(-c2ccc(-c3cc4c(-c5ccc(CC(CC)CCCC)s5)c5oc(C)cc5c(-c5ccc(CC(CC)CCCC)s5)c4o3)s2)c2nonc2c1-c1ccc(C)s1,COc1c(OC)c(-c2ccc(s2)-c2cc3c(-c4cccs4)c4oc(cc4c(-c4cccs4)c3o2)-c2ccc(s2)-c2c(OC)c(OC)c(-c3ccc(s3)-c3cc4c(-c5cccs5)c5oc(C)cc5c(-c5cccs5)c4o3)c3nonc23)c2nonc2c1-c1ccc(C)s1
489,PBDTFBO,-5.38,-3.6,1.78,S70,CCCCCCCCOc1c(OCCCCCCCC)c(-c2ccc(-c3cc4c(-c5ccc(CC(CC)CCCC)o5)c5sc(C)cc5c(-c5ccc(CC(CC)CCCC)o5)c4s3)s2)c2nonc2c1-c1ccc(C)s1,COc1c(OC)c(-c2ccc(s2)-c2cc3c(-c4ccco4)c4sc(cc4c(-c4ccco4)c3s2)-c2ccc(s2)-c2c(OC)c(OC)c(-c3ccc(s3)-c3cc4c(-c5ccco5)c5sc(C)cc5c(-c5ccco5)c4s3)c3nonc23)c2nonc2c1-c1ccc(C)s1
490,PBDT?TBT,-5.27,-3.48,1.79,S82,CCCCC(CC)COc1c(OCC(CC)CCCC)c(-c2ccc(-c3cc4c(-c5ccc(CC(CC)CCCC)s5)c5sc(C)cc5c(-c5ccc(CC(CC)CCCC)s5)c4s3)s2)c2nsnc2c1-c1ccc(C)s1,COc1c(OC)c(-c2ccc(s2)-c2cc3c(-c4cccs4)c4sc(cc4c(-c4cccs4)c3s2)-c2ccc(s2)-c2c(OC)c(OC)c(-c3ccc(s3)-c3cc4c(-c5cccs5)c5sc(C)cc5c(-c5cccs5)c4s3)c3nsnc23)c2nsnc2c1-c1ccc(C)s1
491,PBDTSTBO,-5.46,-3.68,1.78,S220,CCCCCCCCOc1c(OCCCCCCCC)c(-c2ccc(-c3cc4c(-c5ccc(CC(CC)CCCC)[se]5)c5sc(C)cc5c(-c5ccc(CC(CC)CCCC)[se]5)c4s3)s2)c2nsnc2c1-c1ccc(C)s1,COc1c(OC)c(-c2ccc(s2)-c2cc3c(-c4ccc[se]4)c4sc(cc4c(-c4ccc[se]4)c3s2)-c2ccc(s2)-c2c(OC)c(OC)c(-c3ccc(s3)-c3cc4c(-c5ccc[se]5)c5sc(C)cc5c(-c5ccc[se]5)c4s3)c3nsnc23)c2nsnc2c1-c1ccc(C)s1
492,PBDTTTBO,-5.4,-3.71,1.69,S220,CCCCCCCCOc1c(OCCCCCCCC)c(-c2ccc(-c3cc4c(-c5ccc(CC(CC)CCCC)s5)c5sc(C)cc5c(-c5ccc(CC(CC)CCCC)s5)c4s3)[se]2)c2nsnc2c1-c1ccc(C)[se]1,COc1c(OC)c(-c2ccc([se]2)-c2cc3c(-c4cccs4)c4sc(cc4c(-c4cccs4)c3s2)-c2ccc([se]2)-c2c(OC)c(OC)c(-c3ccc([se]3)-c3cc4c(-c5cccs5)c5sc(C)cc5c(-c5cccs5)c4s3)c3nsnc23)c2nsnc2c1-c1ccc(C)[se]1
493,PBDTSSBO,-5.4,-3.71,1.69,S220,CCCCCCCCOc1c(OCCCCCCCC)c(-c2ccc(-c3cc4c(-c5ccc(CC(CC)CCCC)[se]5)c5sc(C)cc5c(-c5ccc(CC(CC)CCCC)[se]5)c4s3)[se]2)c2nsnc2c1-c1ccc(C)[se]1,COc1c(OC)c(-c2ccc([se]2)-c2cc3c(-c4ccc[se]4)c4sc(cc4c(-c4ccc[se]4)c3s2)-c2ccc([se]2)-c2c(OC)c(OC)c(-c3ccc([se]3)-c3cc4c(-c5ccc[se]5)c5sc(C)cc5c(-c5ccc[se]5)c4s3)c3nsnc23)c2nsnc2c1-c1ccc(C)[se]1
494,PBDTDTTT-S-T,-5.04,-3.45,1.59,S43,CCCCCCCCC(CCCCCC)CS(=O)(=O)c1cc2c(-c3ccc(C)s3)sc(-c3ccc(-c4cc5c(-c6ccc(C[C@@H](CC)CCCC)s6)c6sc(C)cc6c(-c6ccc(C[C@H](CC)CCCC)s6)c5s4)s3)c2s1,Cc1ccc(s1)-c1sc(-c2ccc(s2)-c2cc3c(-c4cccs4)c4sc(cc4c(-c4cccs4)c3s2)-c2ccc(s2)-c2sc(-c3ccc(s3)-c3cc4c(-c5cccs5)c5sc(C)cc5c(-c5cccs5)c4s3)c3sc(cc23)S(C)(=O)=O)c2sc(cc12)S(C)(=O)=O
495,PBDTTBO,-5.46,-3.68,1.78,S70,CCCCCCCCOc1c(OCCCCCCCC)c(-c2ccc(-c3cc4c(-c5ccc(CC(CC)CCCC)s5)c5sc(C)cc5c(-c5ccc(CC(CC)CCCC)s5)c4s3)s2)c2nonc2c1-c1ccc(C)s1,COc1c(OC)c(-c2ccc(s2)-c2cc3c(-c4cccs4)c4sc(cc4c(-c4cccs4)c3s2)-c2ccc(s2)-c2c(OC)c(OC)c(-c3ccc(s3)-c3cc4c(-c5cccs5)c5sc(C)cc5c(-c5cccs5)c4s3)c3nonc23)c2nonc2c1-c1ccc(C)s1
496,PBT-1F,-4.95,-3.3,1.65,S54,CCCCCCCCC(CCCCCC)COC(=O)c1sc2c(-c3ccc(-c4cc5c(-c6ccc(CC(CC)CCCC)s6)c6sc(C)cc6c(-c6ccc(CC(CC)CCCC)s6)c5s4)s3)sc(-c3ccc(C)s3)c2c1F,COC(=O)c1sc2c(sc(-c3ccc(C)s3)c2c1F)-c1ccc(s1)-c1cc2c(-c3cccs3)c3sc(cc3c(-c3cccs3)c2s1)-c1ccc(s1)-c1sc(-c2ccc(s2)-c2cc3c(-c4cccs4)c4sc(C)cc4c(-c4cccs4)c3s2)c2sc(C(=O)OC)c(F)c12
497,PBDTF-DFBO,-5.4,-3.63,1.77,S222,CCCCCCCCOc1c(OCCCCCCCC)c(-c2ccc(-c3cc4c(-c5ccc(CC(CC)CCCC)o5)c5sc(C)cc5c(-c5ccc(CC(CC)CCCC)o5)c4s3)o2)c2nonc2c1-c1ccc(C)o1,COc1c(OC)c(-c2ccc(o2)-c2cc3c(-c4ccco4)c4sc(cc4c(-c4ccco4)c3s2)-c2ccc(o2)-c2c(OC)c(OC)c(-c3ccc(o3)-c3cc4c(-c5ccco5)c5sc(C)cc5c(-c5ccco5)c4s3)c3nonc23)c2nonc2c1-c1ccc(C)o1
498,PBDTTSBS,-5.29,-3.73,1.56,S220,CCCCCCCCOc1c(OCCCCCCCC)c(-c2ccc(-c3cc4c(-c5ccc(CC(CC)CCCC)s5)c5sc(C)cc5c(-c5ccc(CC(CC)CCCC)s5)c4s3)[se]2)c2n[se]nc2c1-c1ccc(C)[se]1,COc1c(OC)c(-c2ccc([se]2)-c2cc3c(-c4cccs4)c4sc(cc4c(-c4cccs4)c3s2)-c2ccc([se]2)-c2c(OC)c(OC)c(-c3ccc([se]3)-c3cc4c(-c5cccs5)c5sc(C)cc5c(-c5cccs5)c4s3)c3n[se]nc23)c2n[se]nc2c1-c1ccc(C)[se]1
499,PBT-2F,-5.15,-3.51,1.64,S54,CCCCCCCCC(CCCCCC)COC(=O)c1cc2c(-c3ccc(C)s3)sc(-c3ccc(-c4cc5c(-c6cc(F)c(CC(CC)CCCC)s6)c6sc(C)cc6c(-c6cc(F)c(CC(CC)CCCC)s6)c5s4)s3)c2s1,COC(=O)c1cc2c(sc(-c3ccc(s3)-c3cc4c(-c5cc(F)cs5)c5sc(cc5c(-c5cc(F)cs5)c4s3)-c3ccc(s3)-c3sc(-c4ccc(s4)-c4cc5c(-c6cc(F)cs6)c6sc(C)cc6c(-c6cc(F)cs6)c5s4)c4sc(cc34)C(=O)OC)c2s1)-c1ccc(C)s1
500,PDTPO-BDTT,-5.44,-3.46,1.98,S139,CCCCCCCCCC[C@@H](CCCCCCCC)Cn1c(=O)c2cc(-c3cc4c(-c5ccc(C[C@H](CC)CCCC)s5)c5sc(C)cc5c(-c5ccc(CC(CC)CCCC)s5)c4s3)sc2c2sc(C)cc21,Cc1cc2c(-c3cccs3)c3sc(cc3c(-c3cccs3)c2s1)-c1cc2c(s1)c1sc(cc1n(C)c2=O)-c1cc2c(-c3cccs3)c3sc(cc3c(-c3cccs3)c2s1)-c1cc2c(s1)c1sc(C)cc1n(C)c2=O
501,PIDTT-TT,-5.35,-3.21,2.14,S434,CCCCCCc1ccc(C2(c3ccc(CCCCCC)cc3)c3cc4c(cc3-c3sc5cc(C)sc5c32)C(c2ccc(CCCCCC)cc2)(c2ccc(CCCCCC)cc2)c2c-4sc3cc(-c4cc5sc(C)cc5s4)sc23)cc1,Cc1cc2sc(cc2s1)-c1cc2sc3-c4cc5c(cc4C(c3c2s1)(c1ccccc1)c1ccccc1)-c1sc2cc(sc2c1C5(c1ccccc1)c1ccccc1)-c1cc2sc(cc2s1)-c1cc2sc3-c4cc5c(cc4C(c3c2s1)(c1ccccc1)c1ccccc1)-c1sc2cc(C)sc2c1C5(c1ccccc1)c1ccccc1
502,PrzTAZ,-5.66,-3.73,1.93,S163,CCCCCCC(CCCC)CCc1c2cc(-c3ccc(-c4nnc(-c5ccc(C)s5)c5nn(CC(CCCC)CCCCCC)nc45)s3)sc2c(CCC(CCCC)CCCCCC)c2cc(C)sc12,Cc1ccc(s1)-c1nnc(-c2ccc(s2)-c2cc3c(C)c4sc(cc4c(C)c3s2)-c2ccc(s2)-c2nnc(-c3ccc(s3)-c3cc4c(C)c5sc(C)cc5c(C)c4s3)c3nn(C)nc23)c2nn(C)nc12
503,PTP36-DBT,-5.7,-3.85,1.85,S151,CCCCCCCCOc1c(OCCCCCCCC)c(-c2ccc(-c3ccc4c5ccc(C)cc5c5c(C(=O)OCC(CC)CCCC)sc(C(=O)OCC(CC)CCCC)c5c4c3)s2)c2nsnc2c1-c1ccc(C)s1,COC(=O)c1sc(C(=O)OC)c2c1c1cc(C)ccc1c1ccc(cc21)-c1ccc(s1)-c1c(OC)c(OC)c(-c2ccc(s2)-c2ccc3c(c2)c2c(sc(C(=O)OC)c2c2cc(ccc32)-c2ccc(s2)-c2c(OC)c(OC)c(-c3ccc(C)s3)c3nsnc23)C(=O)OC)c2nsnc12
504,PTP27-DBT,-5.4,-3.55,1.85,S151,CCCCCCCCOc1c(OCCCCCCCC)c(-c2ccc(-c3ccc4c(c3)c3ccc(C)cc3c3c(C(=O)OCC(CC)CCCC)sc(C(=O)OCC(CC)CCCC)c43)s2)c2nsnc2c1-c1ccc(C)s1,COC(=O)c1sc(C(=O)OC)c2c1c1ccc(cc1c1ccc(C)cc21)-c1ccc(s1)-c1c(OC)c(OC)c(-c2ccc(s2)-c2ccc3c(c2)c2c(sc(C(=O)OC)c2c2ccc(cc32)-c2ccc(s2)-c2c(OC)c(OC)c(-c3ccc(C)s3)c3nsnc23)C(=O)OC)c2nsnc12
505,PBDTS-DPP,-5.3,-3.85,1.45,S498,CCCCC(CC)CSc1ccc(-c2c3cc(-c4ccc(C5=C6C(=O)N(CC(CC)CCCC)C(c7ccc(C)s7)=C6C(=O)N5CC(CC)CCCC)s4)sc3c(-c3ccc(SCC(CC)CCCC)s3)c3cc(C)sc23)s1,CN1C(=O)C2=C(N(C)C(=O)C2=C1c1ccc(C)s1)c1ccc(s1)-c1cc2c(-c3cccs3)c3sc(cc3c(-c3cccs3)c2s1)-c1ccc(s1)C1=C2C(=O)N(C)C(=C2C(=O)N1C)c1ccc(s1)-c1cc2c(-c3cccs3)c3sc(C)cc3c(-c3cccs3)c2s1
506,PBDT-BTC,-5.58,-3.62,1.96,S129,CCCCCCCCCCCCc1c(C)sc(-c2sc(-c3cc4c(OCC(CC)CCCC)c5sc(C)cc5c(OCC(CC)CCCC)c4s3)c(CCCCCCCCCCCC)c2C#N)c1C#N,COc1c2cc(C)sc2c(OC)c2cc(sc12)-c1sc(-c2sc(c(C)c2C#N)-c2cc3c(OC)c4sc(cc4c(OC)c3s2)-c2sc(-c3sc(C)c(C)c3C#N)c(C#N)c2C)c(C#N)c1C
507,PTTSPD-C8C8 (P4),-5.57,-3.78,1.79,S134,CCCCCCCCCCCCc1cc(-c2ccc(-c3cc(CCCCCCCCCCCC)c(-c4[se]c(C)c5c4C(=O)N(C(CCCCCCCC)CCCCCCCC)C5=O)s3)s2)sc1C,CN1C(=O)c2c(C)[se]c(-c3sc(cc3C)-c3ccc(s3)-c3cc(C)c(s3)-c3[se]c(-c4sc(cc4C)-c4ccc(s4)-c4cc(C)c(C)s4)c4C(=O)N(C)C(=O)c34)c2C1=O
508,PTTFPD-C8C8 (P5),-5.65,-3.72,1.93,S134,CCCCCCCCCCCCc1cc(-c2ccc(-c3cc(CCCCCCCCCCCC)c(-c4oc(C)c5c4C(=O)N(C(CCCCCCCC)CCCCCCCC)C5=O)s3)s2)sc1C,CN1C(=O)c2c(C)oc(-c3sc(cc3C)-c3ccc(s3)-c3cc(C)c(s3)-c3oc(-c4sc(cc4C)-c4ccc(s4)-c4cc(C)c(C)s4)c4C(=O)N(C)C(=O)c34)c2C1=O
509,PTSTPD-C8C8 (P7),-5.49,-3.71,1.78,S134,CCCCCCCCCCCCc1cc(-c2ccc(-c3cc(CCCCCCCCCCCC)c(-c4sc(C)c5c4C(=O)N(C(CCCCCCCC)CCCCCCCC)C5=O)s3)[se]2)sc1C,CN1C(=O)c2c(C)sc(-c3sc(cc3C)-c3ccc([se]3)-c3cc(C)c(s3)-c3sc(-c4sc(cc4C)-c4ccc([se]4)-c4cc(C)c(C)s4)c4C(=O)N(C)C(=O)c34)c2C1=O
510,PTTTPD,-5.66,-3.86,1.8,S133,CCCCCCCCCCCCc1cc(-c2ccc(-c3cc(CCCCCCCCCCCC)c(-c4sc(C)c5c4C(=O)N(C(CCCCCCCC)CCCCCCCC)C5=O)s3)s2)sc1C,CN1C(=O)c2c(C)sc(-c3sc(cc3C)-c3ccc(s3)-c3cc(C)c(s3)-c3sc(-c4sc(cc4C)-c4ccc(s4)-c4cc(C)c(C)s4)c4C(=O)N(C)C(=O)c34)c2C1=O
511,PThTD1,-5.36,-3.54,1.82,S179,CCCCCCCCCCC(CCCCCCCC)Cn1c(=O)c2c3sc4c5sc(-c6ccc(C)s6)cc5n(CC(CCCCCCCC)CCCCCCCCCC)c(=O)c4c3sc2c2sc(C)cc21,Cc1ccc(s1)-c1cc2n(C)c(=O)c3c(sc4c3sc3c5sc(cc5n(C)c(=O)c43)-c3ccc(s3)-c3cc4n(C)c(=O)c5c(sc6c5sc5c7sc(C)cc7n(C)c(=O)c65)c4s3)c2s1
512,P3SDTDPP,-5.16,-3.91,1.25,S370,CCCCCC(CC)CCc1cc(C)[se]c1-c1ccc(-c2[se]c(-c3ccc(C4=C5C(=O)N(CC(CC)CCCC)C(c6ccc(C)s6)=C5C(=O)N4CC(CC)CCCC)s3)cc2CCC(CC)CCCCC)[se]1,CN1C(=O)C2=C(N(C)C(=O)C2=C1c1ccc(C)s1)c1ccc(s1)-c1cc(C)c([se]1)-c1ccc([se]1)-c1[se]c(cc1C)-c1ccc(s1)C1=C2C(=O)N(C)C(=C2C(=O)N1C)c1ccc(s1)-c1cc(C)c([se]1)-c1ccc([se]1)-c1[se]c(C)cc1C
513,PBDTO-fDTBO,-5.56,-3.57,1.99,S490,CCCCCCCCCCC(CCCCCCCC)COc1c2cc(-c3cc4c5nonc5c5cc(C)sc5c4s3)sc2c(OCC(CCCCCCCC)CCCCCCCCCC)c2cc(C)sc12,COc1c2cc(C)sc2c(OC)c2cc(sc12)-c1cc2c3nonc3c3cc(sc3c2s1)-c1cc2c(OC)c3sc(cc3c(OC)c2s1)-c1cc2c3nonc3c3cc(C)sc3c2s1
514,PSeTD1,-5.34,-3.59,1.75,S179,CCCCCCCCCCC(CCCCCCCC)Cn1c(=O)c2c3sc4c5sc(-c6ccc(C)[se]6)cc5n(CC(CCCCCCCC)CCCCCCCCCC)c(=O)c4c3sc2c2sc(C)cc21,Cc1cc2n(C)c(=O)c3c(sc4c3sc3c5sc(cc5n(C)c(=O)c43)-c3ccc([se]3)-c3cc4n(C)c(=O)c5c(sc6c5sc5c7sc(cc7n(C)c(=O)c65)-c5ccc(C)[se]5)c4s3)c2s1
515,PT-ID1,-5.49,-3.91,1.58,S266,CCCCCCCCCCC(CCCCCCCC)CN1C(=O)/C(=C2/C(=O)N(CC(CCCCCCCC)CCCCCCCCCC)c3cc(-c4ccc(C)s4)ccc32)c2ccc(C)cc21,CN1C(=O)\C(=C2\C(=O)N(C)c3cc(ccc23)-c2ccc(s2)-c2ccc3\C(C(=O)N(C)c3c2)=C2/C(=O)N(C)c3cc(ccc23)-c2ccc(C)s2)c2ccc(C)cc12
516,PBDPBT-biT,-5.35,-3.5,1.85,S486,CCCCCCCCOc1c(OCCCCCCCC)c(-c2ccc(-c3ccc(-c4cc5c(OCC(CC)CCCC)c(OCC(CC)CCCC)c6cc(C)sc6c5s4)s3)s2)c2nsnc2c1-c1ccc(-c2ccc(C)s2)s1,COc1c(OC)c(-c2ccc(s2)-c2ccc(s2)-c2cc3c(OC)c(OC)c4cc(C)sc4c3s2)c2nsnc2c1-c1ccc(s1)-c1ccc(C)s1
517,PBDTOT-BT,-5.25,-3.69,1.56,S449,CCCCCCc1cc(-c2ccc(-c3cc(CCCCCC)c(-c4cc5c(-c6sc(CC(CC)CCCC)c(OC)c6OC)c6sc(C)cc6c(-c6sc(CC(CC)CCCC)c(OC)c6OC)c5s4)s3)c3nsnc23)sc1C,COc1csc(c1OC)-c1c2cc(sc2c(-c2scc(OC)c2OC)c2cc(C)sc12)-c1sc(cc1C)-c1ccc(-c2cc(C)c(s2)-c2cc3c(-c4scc(OC)c4OC)c4sc(cc4c(-c4scc(OC)c4OC)c3s2)-c2sc(cc2C)-c2ccc(-c3cc(C)c(C)s3)c3nsnc23)c2nsnc12
518,PBDTOT-FBT,-5.46,-3.67,1.79,S449,CCCCCCc1cc(-c2c(F)c(F)c(-c3cc(CCCCCC)c(-c4cc5c(-c6sc(CC(CC)CCCC)c(OC)c6OC)c6sc(C)cc6c(-c6sc(CC(CC)CCCC)c(OC)c6OC)c5s4)s3)c3nsnc23)sc1C,COc1csc(c1OC)-c1c2cc(C)sc2c(-c2scc(OC)c2OC)c2cc(sc12)-c1sc(cc1C)-c1c(F)c(F)c(-c2cc(C)c(s2)-c2cc3c(-c4scc(OC)c4OC)c4sc(cc4c(-c4scc(OC)c4OC)c3s2)-c2sc(cc2C)-c2c(F)c(F)c(-c3cc(C)c(C)s3)c3nsnc23)c2nsnc12
519,PTSTPD-C8C8 (P8),-5.48,-3.72,1.76,S134,CCCCCCCCCCCCc1cc(-c2ccc(-c3cc(CCCCCCCCCCCC)c(-c4[se]c(C)c5c4C(=O)N(C(CCCCCCCC)CCCCCCCC)C5=O)s3)[se]2)sc1C,CN1C(=O)c2c(C)[se]c(-c3sc(cc3C)-c3ccc([se]3)-c3cc(C)c(s3)-c3[se]c(-c4sc(cc4C)-c4ccc([se]4)-c4cc(C)c(C)s4)c4C(=O)N(C)C(=O)c34)c2C1=O
520,P3TDTDPP,-5.21,-3.94,1.27,S370,CCCCCC(CC)CCc1cc(C)sc1-c1ccc(-c2sc(-c3ccc(C4=C5C(=O)N(CC(CC)CCCC)C(c6ccc(C)s6)=C5C(=O)N4CC(CC)CCCC)s3)cc2CCC(CC)CCCCC)s1,CN1C(=O)C2=C(N(C)C(=O)C2=C1c1ccc(C)s1)c1ccc(s1)-c1cc(C)c(s1)-c1ccc(s1)-c1sc(cc1C)-c1ccc(s1)C1=C2C(=O)N(C)C(=C2C(=O)N1C)c1ccc(s1)-c1cc(C)c(s1)-c1ccc(s1)-c1sc(C)cc1C
521,P1,-4.9,-3.5,1.4,S361,CCCCCCCCCCC(CCCCCCCC)Cn1c2cc3c4sc(-c5ccc(C)c6nsnc56)cc4n(CC(CCCCCCCC)CCCCCCCCCC)c3cc2c2sc(C)cc21,Cc1cc2n(C)c3cc4c(cc3c2s1)n(C)c1cc(sc41)-c1ccc(-c2cc3n(C)c4cc5c(cc4c3s2)n(C)c2cc(sc52)-c2ccc(C)c3nsnc23)c2nsnc12
522,PIDTT-DFBT,-5.3,-3.52,1.78,S342,CCCCCCc1ccc(C2(c3ccc(CCCCCC)cc3)c3cc4c(cc3-c3sc5cc(C)sc5c32)C(c2ccc(CCCCCC)cc2)(c2ccc(CCCCCC)cc2)c2c-4sc3cc(-c4c(F)c(F)c(C)c5nsnc45)sc23)cc1,Cc1cc2sc3-c4cc5c(cc4C(c3c2s1)(c1ccccc1)c1ccccc1)-c1sc2cc(sc2c1C5(c1ccccc1)c1ccccc1)-c1c(F)c(F)c(-c2cc3sc4-c5cc6c(cc5C(c4c3s2)(c2ccccc2)c2ccccc2)-c2sc3cc(sc3c2C6(c2ccccc2)c2ccccc2)-c2c(F)c(F)c(C)c3nsnc23)c2nsnc12
523,P2,-4.9,-3.4,1.5,S361,CCCCCCCCCCC(CCCCCCCC)Cn1c2cc3c4sc(-c5c(F)c(F)c(C)c6nsnc56)cc4n(CC(CCCCCCCC)CCCCCCCCCC)c3cc2c2sc(C)cc21,Cc1cc2n(C)c3cc4c(cc3c2s1)n(C)c1cc(sc41)-c1c(F)c(F)c(-c2cc3n(C)c4cc5c(cc4c3s2)n(C)c2cc(sc52)-c2c(F)c(F)c(C)c3nsnc23)c2nsnc12
524,PBDTBDD (PM6),-5.45,-3.65,1.8,S167,CCCCC(CC)Cc1cc(-c2c3cc(-c4ccc(-c5sc(-c6ccc(C)s6)c6c5C(=O)c5c(C[C@H](CC)CCCC)sc(C[C@H](CC)CCCC)c5C6=O)s4)sc3c(-c3cc(CC(CC)CCCC)c(F)s3)c3cc(C)sc23)sc1F,Cc1ccc(s1)-c1sc(-c2ccc(s2)-c2cc3c(-c4ccc(F)s4)c4sc(cc4c(-c4ccc(F)s4)c3s2)-c2ccc(s2)-c2sc(-c3ccc(s3)-c3cc4c(-c5ccc(F)s5)c5sc(C)cc5c(-c5ccc(F)s5)c4s3)c3c2C(=O)c2c(C)sc(C)c2C3=O)c2c1C(=O)c1c(C)sc(C)c1C2=O
525,PBDT-O1,-5.51,-3.69,1.82,S171,CCCCCCCCc1ccc(-c2c3cc(-c4ccc(-c5sc(-c6ccc(C)s6)c6c5C(=O)c5c(C[C@H](CC)CCCC)oc(C[C@H](CC)CCCC)c5C6=O)s4)sc3c(-c3ccc(CCCCCCCC)s3)c3cc(C)sc23)s1,Cc1ccc(s1)-c1sc(-c2ccc(s2)-c2cc3c(-c4cccs4)c4sc(cc4c(-c4cccs4)c3s2)-c2ccc(s2)-c2sc(-c3ccc(s3)-c3cc4c(-c5cccs5)c5sc(C)cc5c(-c5cccs5)c4s3)c3c2C(=O)c2c(C)oc(C)c2C3=O)c2c1C(=O)c1c(C)oc(C)c1C2=O
526,PBT-T,-4.95,-3.28,1.67,S191,CCCCCCCCC(CCCCCC)CCOC(=O)c1sc2c(-c3ccc(C)s3)sc(-c3ccc(-c4cc5c(-c6ccc(CC(CC)CCCC)s6)c6sc(C)cc6c(-c6ccc(CC(CC)CCCC)s6)c5s4)s3)c2c1F,COC(=O)c1sc2c(sc(-c3ccc(s3)-c3cc4c(-c5cccs5)c5sc(cc5c(-c5cccs5)c4s3)-c3ccc(s3)-c3sc(-c4ccc(s4)-c4cc5c(-c6cccs6)c6sc(C)cc6c(-c6cccs6)c5s4)c4c(F)c(sc34)C(=O)OC)c2c1F)-c1ccc(C)s1
527,PBnDT-HTAZ,-5.29,-3.31,1.98,S55,CCCCCCC(CCCC)CCc1c2cc(-c3ccc(-c4ccc(-c5ccc(C)s5)c5nn(CC(CCCC)CCCCCC)nc45)s3)sc2c(CCC(CCCC)CCCCCC)c2cc(C)sc12,Cc1ccc(s1)-c1ccc(-c2ccc(s2)-c2cc3c(C)c4sc(cc4c(C)c3s2)-c2ccc(s2)-c2ccc(-c3ccc(s3)-c3cc4c(C)c5sc(C)cc5c(C)c4s3)c3nn(C)nc23)c2nn(C)nc12
528,PDTT,-5.15,-3.56,1.59,S33,CCCCCCCCC(CCCCCC)COc1c2sc3cc(-c4sc(C)c5sc(C(=O)CC(CC)CCCC)cc45)sc3c2c(OCC(CCCCCC)CCCCCCCC)c2sc3cc(C)sc3c12,COc1c2sc3cc(sc3c2c(OC)c2sc3cc(C)sc3c12)-c1sc(-c2cc3sc4c(OC)c5c(sc6cc(sc56)-c5sc(C)c6sc(cc56)C(C)=O)c(OC)c4c3s2)c2sc(cc12)C(C)=O
529,PBDT-BTCox,-5.5,-3.76,1.74,S129,CCCCCCCCCCCCOc1c(C)sc(-c2sc(-c3cc4c(OCC(CC)CCCC)c5sc(C)cc5c(OCC(CC)CCCC)c4s3)c(OCCCCCCCCCCCC)c2C#N)c1C#N,COc1c(C)sc(-c2sc(-c3cc4c(OC)c5sc(cc5c(OC)c4s3)-c3sc(-c4sc(-c5cc6c(OC)c7sc(C)cc7c(OC)c6s5)c(OC)c4C#N)c(C#N)c3OC)c(OC)c2C#N)c1C#N
530,PBDT-ST1,-5.53,-3.72,1.81,S171,CCCCCCCCc1ccc(-c2c3cc(-c4ccc(-c5sc(-c6ccc(C)s6)c6c5C(=O)c5c(C[C@H](CC)CCCC)sc(C[C@H](CC)CCCC)c5C6=O)s4)sc3c(-c3ccc(CCCCCCCC)s3)c3cc(C)sc23)s1,Cc1ccc(s1)-c1sc(-c2ccc(s2)-c2cc3c(-c4cccs4)c4sc(cc4c(-c4cccs4)c3s2)-c2ccc(s2)-c2sc(-c3ccc(s3)-c3cc4c(-c5cccs5)c5sc(C)cc5c(-c5cccs5)c4s3)c3c2C(=O)c2c(C)sc(C)c2C3=O)c2c1C(=O)c1c(C)sc(C)c1C2=O
531,BTI-BDT(2),-5.39,-3.46,1.93,S96,CCCCCCCCCCCCOc1c2cc(-c3cc4c(=O)n(CC(CCCCCC)CCCCCCCC)c(=O)c5cc(C)sc5c4s3)sc2c(OCCCCCCCCCCCC)c2cc(C)sc12,COc1c2cc(sc2c(OC)c2cc(C)sc12)-c1cc2c(s1)c1sc(cc1c(=O)n(C)c2=O)-c1cc2c(OC)c3sc(cc3c(OC)c2s1)-c1cc2c(s1)c1sc(C)cc1c(=O)n(C)c2=O
532,PDPPTT-2T,-4.8,-3.44,1.36,S412,CCCCCCCCCCC(CCCCCCCC)CN1C(=O)C2=C(c3cc4sc(-c5ccc(C)s5)cc4s3)N(CC(CCCCCCCC)CCCCCCCCCC)C(=O)C2=C1c1ccc(C)s1,CN1C(=O)C2=C(N(C)C(=O)C2=C1c1ccc(C)s1)c1cc2sc(cc2s1)-c1ccc(s1)-c1ccc(s1)C1=C2C(=O)N(C)C(=C2C(=O)N1C)c1cc2sc(cc2s1)-c1ccc(C)s1
533,PBDB-TT0,-5.47,-3.69,1.78,S409,CCCCC(CC)Cc1ccc(-c2c3cc(-c4ccc(-c5sc(-c6ccc(C)s6)c6c5C(=O)c5c(CC(CC)CCCC)sc(CC(CC)CCCC)c5C6=O)s4)sc3c(-c3ccc(CC(CC)CCCC)s3)c3cc(C)sc23)s1,Cc1ccc(s1)-c1sc(-c2ccc(s2)-c2cc3c(-c4cccs4)c4sc(cc4c(-c4cccs4)c3s2)-c2ccc(s2)-c2sc(-c3ccc(s3)-c3cc4c(-c5cccs5)c5sc(C)cc5c(-c5cccs5)c4s3)c3c2C(=O)c2c(C)sc(C)c2C3=O)c2c1C(=O)c1c(C)sc(C)c1C2=O
534,PTZBIBDT,-5.34,-3.53,1.81,S165,CCCCCCCCN1C(=O)c2c(c(-c3ccc(-c4cc5c(-c6ccc(CC(CC)CCCC)s6)c6sc(C)cc6c(-c6ccc(CC(CC)CCCC)s6)c5s4)s3)c3nn(CCCCCCCC)nc3c2-c2ccc(C)s2)C1=O,CN1C(=O)c2c(C1=O)c(-c1ccc(s1)-c1cc3c(-c4cccs4)c4sc(cc4c(-c4cccs4)c3s1)-c1ccc(s1)-c1c3C(=O)N(C)C(=O)c3c(-c3ccc(s3)-c3cc4c(-c5cccs5)c5sc(C)cc5c(-c5cccs5)c4s3)c3nn(C)nc13)c1nn(C)nc1c2-c1ccc(C)s1
535,PBDT-Se1,-5.46,-3.66,1.8,S171,CCCCCCCCc1ccc(-c2c3cc(-c4ccc(-c5sc(-c6ccc(C)s6)c6c5C(=O)c5c(C[C@H](CC)CCCC)[se]c(C[C@H](CC)CCCC)c5C6=O)s4)sc3c(-c3ccc(CCCCCCCC)s3)c3cc(C)sc23)s1,Cc1ccc(s1)-c1sc(-c2ccc(s2)-c2cc3c(-c4cccs4)c4sc(cc4c(-c4cccs4)c3s2)-c2ccc(s2)-c2sc(-c3ccc(s3)-c3cc4c(-c5cccs5)c5sc(C)cc5c(-c5cccs5)c4s3)c3c2C(=O)c2c(C)[se]c(C)c2C3=O)c2c1C(=O)c1c(C)[se]c(C)c1C2=O
536,MBDT1,-5.54,-3.78,1.76,S300,CCCCCCCCc1cc(-c2c(F)c(F)c(-c3cc(CCCCCCCC)c(-c4cc5c(OCC(CC)CCCC)c6sc(C)cc6c(OCC(CC)CCCC)c5s4)s3)c3nc4c(nc23)-c2cccc3cccc-4c23)sc1C,COc1c2cc(C)sc2c(OC)c2cc(sc12)-c1sc(cc1C)-c1c(F)c(F)c(-c2cc(C)c(s2)-c2cc3c(OC)c4sc(cc4c(OC)c3s2)-c2sc(cc2C)-c2c(F)c(F)c(-c3cc(C)c(C)s3)c3nc-4c(nc23)-c2cccc3cccc-4c23)c2nc-3c(nc12)-c1cccc2cccc-3c12
537,PBnDT?PyCNTAZ,-5.67,-3.83,1.84,S163,CCCCCCC(CCCC)CCc1c2cc(-c3ccc(-c4nc(C#N)c(-c5ccc(C)s5)c5nn(CC(CCCC)CCCCCC)nc45)s3)sc2c(CCC(CCCC)CCCCCC)c2cc(C)sc12,Cc1ccc(s1)-c1c(nc(-c2ccc(s2)-c2cc3c(C)c4sc(cc4c(C)c3s2)-c2ccc(s2)-c2c(nc(-c3ccc(s3)-c3cc4c(C)c5sc(C)cc5c(C)c4s3)c3nn(C)nc23)C#N)c2nn(C)nc12)C#N
538,PBnDT-FTAZ,-5.36,-3.36,2,S55,CCCCCCC(CCCC)CCc1c2cc(-c3ccc(-c4c(F)c(F)c(-c5ccc(C)s5)c5nn(CC(CCCC)CCCCCC)nc45)s3)sc2c(CCC(CCCC)CCCCCC)c2cc(C)sc12,Cc1ccc(s1)-c1c(F)c(F)c(-c2ccc(s2)-c2cc3c(C)c4sc(cc4c(C)c3s2)-c2ccc(s2)-c2c(F)c(F)c(-c3ccc(s3)-c3cc4c(C)c5sc(C)cc5c(C)c4s3)c3nn(C)nc23)c2nn(C)nc12
539,P2,-5.47,-3.65,1.82,S47,CCCCCCCCCCC(CCCCCCCC)CN1C(=O)c2c(-c3cc4sc(C)cc4s3)sc(-c3cc4sc(-c5cc6c(OCC(CC)CCCC)c7sc(C)cc7c(OCC(CC)CCCC)c6s5)cc4s3)c2C1=O,COc1c2cc(sc2c(OC)c2cc(C)sc12)-c1cc2sc(cc2s1)-c1sc(-c2cc3sc(cc3s2)-c2cc3c(OC)c4sc(cc4c(OC)c3s2)-c2cc3sc(cc3s2)-c2sc(-c3cc4sc(C)cc4s3)c3C(=O)N(C)C(=O)c23)c2C(=O)N(C)C(=O)c12
540,PBDTT-BTAZT-2,-5.13,-3.51,1.62,S440,CCCCC(CC)CC(=O)c1cc2c(-c3ccc(C)s3)c3nn(CC(CC)CCCC)nc3c(-c3ccc(-c4cc5c(-c6ccc(CC(CC)CCCC)s6)c6sc(C)cc6c(-c6ccc(CC(CC)CCCC)s6)c5s4)s3)c2s1,CC(=O)c1cc2c(-c3ccc(C)s3)c3nn(C)nc3c(-c3ccc(s3)-c3cc4c(-c5cccs5)c5sc(cc5c(-c5cccs5)c4s3)-c3ccc(s3)-c3c4cc(sc4c(-c4ccc(s4)-c4cc5c(-c6cccs6)c6sc(C)cc6c(-c6cccs6)c5s4)c4nn(C)nc34)C(C)=O)c2s1
541,PFTTPz,-5.21,-3.53,1.68,S365,CCCCCCCCc1cc2c3cc(CCCCCCCC)sc3c3nc4c(-c5ccc(-c6ccc7c(c6)C(CCCCCCCC)(CCCCCCCC)c6cc(C)ccc6-7)s5)ccc(-c5ccc(C)s5)c4nc3c2s1,Cc1ccc(s1)-c1ccc(-c2ccc(s2)-c2ccc3-c4ccc(cc4C(C)(C)c3c2)-c2ccc(s2)-c2ccc(-c3ccc(s3)-c3ccc4-c5ccc(C)cc5C(C)(C)c4c3)c3nc4c5sc(C)cc5c5cc(C)sc5c4nc23)c2nc3c4sc(C)cc4c4cc(C)sc4c3nc12
542,PC-DTDPP,-5.42,-3.79,1.63,S26,CCCCCCCCCCC(CCCCCCCCCC)n1c2cc(C)ccc2c2ccc(-c3ccc(C4=C5C(=O)N(CC(CC)CCCC)C(c6ccc(C)s6)=C5C(=O)N4CC(CC)CCCC)s3)cc21,CN1C(=O)C2=C(N(C)C(=O)C2=C1c1ccc(C)s1)c1ccc(s1)-c1ccc2c(c1)n(C)c1cc(ccc21)-c1ccc(s1)C1=C2C(=O)N(C)C(=C2C(=O)N1C)c1ccc(s1)-c1ccc2c(c1)n(C)c1cc(C)ccc21
543,PBDTP-DTBT,-5.35,-3.65,1.7,S67,CCCCC(CC)Cc1ccc(-c2c3cc(-c4sc(-c5ccc(-c6cc(CC(CC)CCCC)c(C)s6)c6nsnc56)cc4CC(CC)CCCC)sc3c(-c3ccc(CC(CC)CCCC)cc3)c3cc(C)sc23)cc1,Cc1cc2c(-c3ccccc3)c3sc(cc3c(-c3ccccc3)c2s1)-c1sc(cc1C)-c1ccc(-c2cc(C)c(s2)-c2cc3c(-c4ccccc4)c4sc(cc4c(-c4ccccc4)c3s2)-c2sc(cc2C)-c2ccc(-c3cc(C)c(C)s3)c3nsnc23)c2nsnc12
544,PNB-4,-5.14,-3.5,1.64,S399,CCCCCCCCCCc1cc(-c2ccc(-c3cc(CCCCCCCCCC)c(-c4cc5c6cc(OCC(CC)CCCC)c(OCC(CC)CCCC)cc6c6cc(C)sc6c5s4)s3)c3nsnc23)sc1C,COc1cc2c3cc(C)sc3c3sc(cc3c2cc1OC)-c1sc(cc1C)-c1ccc(-c2cc(C)c(s2)-c2cc3c(s2)c2sc(cc2c2cc(OC)c(OC)cc32)-c2sc(cc2C)-c2ccc(-c3cc(C)c(C)s3)c3nsnc23)c2nsnc12
545,PTIPSBDT-DFDTBTz,-5.59,-3.59,2,S212,CCCCCCCCC(CCCCCCCC)n1nc2c(-c3ccc(C)s3)c(F)c(F)c(-c3ccc(-c4cc5c(C#C[Si](C(C)C)(C(C)C)C(C)C)c6sc(C)cc6c(C#C[Si](C(C)C)(C(C)C)C(C)C)c5s4)s3)c2n1,Cc1ccc(s1)-c1c(F)c(F)c(-c2ccc(s2)-c2cc3c(C#C[SiH3])c4sc(cc4c(C#C[SiH3])c3s2)-c2ccc(s2)-c2c(F)c(F)c(-c3ccc(s3)-c3cc4c(C#C[SiH3])c5sc(C)cc5c(C#C[SiH3])c4s3)c3nn(C)nc23)c2nn(C)nc12
546,Si4T-TPD,-5.3,-3.6,1.7,S331,CCCCCCCCN1C(=O)c2c(C)sc(-c3cc4c(s3)-c3sc5c6c(sc5c3[Si]4(CCCCCCCC)CCCCCCCC)-c3sc(C)cc3[Si]6(CCCCCCCC)CCCCCCCC)c2C1=O,CN1C(=O)c2c(C)sc(-c3cc4c(s3)-c3sc5c6c(sc5c3[Si]4(C)C)-c3sc(cc3[Si]6(C)C)-c3sc(-c4cc5c(s4)-c4sc6c7c(sc6c4[Si]5(C)C)-c4sc(C)cc4[Si]7(C)C)c4C(=O)N(C)C(=O)c34)c2C1=O
547,PTIPSBDT-DTBTz,-5.4,-3.45,1.95,S213,CCCCCCCCC(CCCCCCCC)n1nc2c(-c3ccc(C)s3)ccc(-c3ccc(-c4cc5c(C#C[Si](C(C)C)(C(C)C)C(C)C)c6sc(C)cc6c(C#C[Si](C(C)C)(C(C)C)C(C)C)c5s4)s3)c2n1,Cc1ccc(s1)-c1ccc(-c2ccc(s2)-c2cc3c(C#C[SiH3])c4sc(cc4c(C#C[SiH3])c3s2)-c2ccc(s2)-c2ccc(-c3ccc(s3)-c3cc4c(C#C[SiH3])c5sc(C)cc5c(C#C[SiH3])c4s3)c3nn(C)nc23)c2nn(C)nc12
548,PBT,-4.87,-3.3,1.57,S404,CCCCCCCCCCC(CCCCCCCC)Cc1cc(-c2ccc(-c3cc(CC(CCCCCCCC)CCCCCCCCCC)c(-c4cc5sc6cc(C)sc6c5s4)s3)c3nsnc23)sc1C,Cc1cc2sc3cc(sc3c2s1)-c1sc(cc1C)-c1ccc(-c2cc(C)c(s2)-c2cc3sc4cc(sc4c3s2)-c2sc(cc2C)-c2ccc(-c3cc(C)c(C)s3)c3nsnc23)c2nsnc12
549,P2,-5.54,-3.77,1.77,S455,CCCCCCCCCCOc1c(-c2sc(-c3cc4c(-c5ccc(SCC(CC)CCCC)s5)c5sc(C)cc5c(-c5ccc(SCC(CC)CCCC)s5)c4s3)c(C#N)c2OCCCCCCCCCC)sc(C)c1C#N,COc1c(sc(C)c1C#N)-c1sc(-c2cc3c(-c4cccs4)c4sc(cc4c(-c4cccs4)c3s2)-c2sc(c(OC)c2C#N)-c2sc(-c3cc4c(-c5cccs5)c5sc(C)cc5c(-c5cccs5)c4s3)c(C#N)c2OC)c(C#N)c1OC
550,PBDT(Se)-T1,-5.53,-3.73,1.8,S169,CCCCC(CC)CSc1ccc(-c2c3cc(C)sc3c(-c3ccc(SC[C@@H](CC)CCCC)[se]3)c3cc(-c4ccc(-c5sc(-c6ccc(C)s6)c6c5C(=O)c5c(C[C@H](CC)CCCC)sc(C[C@H](CC)CCCC)c5C6=O)s4)sc23)[se]1,Cc1ccc(s1)-c1sc(-c2ccc(s2)-c2cc3c(-c4ccc[se]4)c4sc(cc4c(-c4ccc[se]4)c3s2)-c2ccc(s2)-c2sc(-c3ccc(s3)-c3cc4c(-c5ccc[se]5)c5sc(C)cc5c(-c5ccc[se]5)c4s3)c3c2C(=O)c2c(C)sc(C)c2C3=O)c2c1C(=O)c1c(C)sc(C)c1C2=O
551,PBDT-TDPP-S,-5.34,-3.61,1.73,S393,CCCCC(CC)COc1c2cc(-c3cc(/C=C/c4ccc(-c5ccc(C6=C7C(=O)N(CC(CC)CCCC)C(c8cccs8)=C7C(=O)N6CC(CC)CCCC)s5)s4)c(C)s3)sc2c(OCC(CC)CCCC)c2cc(C)sc12,COc1c2cc(C)sc2c(OC)c2cc(sc12)-c1cc(C=C)c(s1)-c1cc2c(OC)c3sc(cc3c(OC)c2s1)-c1cc(C=C)c(s1)-c1cc2c(OC)c3sc(cc3c(OC)c2s1)-c1cc(C=C)c(C)s1
552,PTT-ID1,-5.43,-3.88,1.55,S266,CCCCCCCCCCC(CCCCCCCC)CN1C(=O)/C(=C2/C(=O)N(CC(CCCCCCCC)CCCCCCCCCC)c3cc(-c4cc5sc(C)cc5s4)ccc32)c2ccc(C)cc21,CN1C(=O)\C(=C2\C(=O)N(C)c3cc(ccc23)-c2cc3sc(cc3s2)-c2ccc3\C(C(=O)N(C)c3c2)=C2/C(=O)N(C)c3cc(ccc23)-c2cc3sc(C)cc3s2)c2ccc(C)cc12
553,PBDT(S)-T1,-5.52,-3.71,1.81,S169,CCCCC(CC)CSc1ccc(-c2c3cc(C)sc3c(-c3ccc(SC[C@@H](CC)CCCC)s3)c3cc(-c4ccc(-c5sc(-c6ccc(C)s6)c6c5C(=O)c5c(C[C@H](CC)CCCC)sc(C[C@H](CC)CCCC)c5C6=O)s4)sc23)s1,Cc1ccc(s1)-c1sc(-c2ccc(s2)-c2cc3c(-c4cccs4)c4sc(cc4c(-c4cccs4)c3s2)-c2ccc(s2)-c2sc(-c3ccc(s3)-c3cc4c(-c5cccs5)c5sc(C)cc5c(-c5cccs5)c4s3)c3c2C(=O)c2c(C)sc(C)c2C3=O)c2c1C(=O)c1c(C)sc(C)c1C2=O
554,PBDTT-BTAZT-1,-5.11,-3.46,1.65,S440,CCCCC(CC)COC(=O)c1cc2c(-c3ccc(C)s3)c3nn(CC(CC)CCCC)nc3c(-c3ccc(-c4cc5c(-c6ccc(CC(CC)CCCC)s6)c6sc(C)cc6c(-c6ccc(CC(CC)CCCC)s6)c5s4)s3)c2s1,COC(=O)c1cc2c(-c3ccc(C)s3)c3nn(C)nc3c(-c3ccc(s3)-c3cc4c(-c5cccs5)c5sc(cc5c(-c5cccs5)c4s3)-c3ccc(s3)-c3c4cc(sc4c(-c4ccc(s4)-c4cc5c(-c6cccs6)c6sc(C)cc6c(-c6cccs6)c5s4)c4nn(C)nc34)C(=O)OC)c2s1
555,P1,-5.34,-3.7,1.64,S391,CCCCCCCC1(CCCCCCC)COc2c(-c3ccc(C)c4nsnc34)sc(-c3ccc(-c4cc5c(-c6ccc(CC(CC)CCCC)[se]6)c6sc(C)cc6c(-c6ccc(CC(CC)CCCC)[se]6)c5s4)c4nsnc34)c2OC1,Cc1cc2c(-c3ccc[se]3)c3sc(cc3c(-c3ccc[se]3)c2s1)-c1ccc(-c2sc(c3OCC(C)(C)COc23)-c2ccc(-c3cc4c(-c5ccc[se]5)c5sc(cc5c(-c5ccc[se]5)c4s3)-c3ccc(-c4sc(c5OCC(C)(C)COc45)-c4ccc(C)c5nsnc45)c4nsnc34)c3nsnc23)c2nsnc12
556,PBDT(O)-T1,-5.31,-3.57,1.74,S169,CCCCC(CC)CSc1ccc(-c2c3cc(C)sc3c(-c3ccc(SC[C@@H](CC)CCCC)o3)c3cc(-c4ccc(-c5sc(-c6ccc(C)s6)c6c5C(=O)c5c(C[C@H](CC)CCCC)sc(C[C@H](CC)CCCC)c5C6=O)s4)sc23)o1,Cc1ccc(s1)-c1sc(-c2ccc(s2)-c2cc3c(-c4ccco4)c4sc(cc4c(-c4ccco4)c3s2)-c2ccc(s2)-c2sc(-c3ccc(s3)-c3cc4c(-c5ccco5)c5sc(C)cc5c(-c5ccco5)c4s3)c3c2C(=O)c2c(C)sc(C)c2C3=O)c2c1C(=O)c1c(C)sc(C)c1C2=O
557,PFBT,-4.91,-3.35,1.56,S404,CCCCCCCCCCC(CCCCCCCC)Cc1cc(-c2cc(F)c(-c3cc(CC(CCCCCCCC)CCCCCCCCCC)c(-c4cc5sc6cc(C)sc6c5s4)s3)c3nsnc23)sc1C,Cc1cc2sc3cc(sc3c2s1)-c1sc(cc1C)-c1c(F)cc(-c2cc(C)c(s2)-c2cc3sc4cc(sc4c3s2)-c2sc(cc2C)-c2c(F)cc(-c3cc(C)c(C)s3)c3nsnc23)c2nsnc12
558,PDTfBO-T,-5.5,-3.66,1.84,S463,CCCCCCCCCCC(CCCCCCCC)Cc1cc(-c2cc3c4nonc4c4cc(-c5cc(CC(CCCCCCCC)CCCCCCCCCC)c(-c6ccc(C)s6)s5)sc4c3s2)sc1C,Cc1ccc(s1)-c1sc(cc1C)-c1cc2c3nonc3c3cc(sc3c2s1)-c1cc(C)c(s1)-c1ccc(s1)-c1sc(cc1C)-c1cc2c3nonc3c3cc(sc3c2s1)-c1cc(C)c(C)s1
559,CNTAZ,-5.73,-3.96,1.77,S163,CCCCCCC(CCCC)CCc1c2cc(-c3ccc(-c4c(C#N)c(C#N)c(-c5ccc(C)s5)c5nn(CC(CCCC)CCCCCC)nc45)s3)sc2c(CCC(CCCC)CCCCCC)c2cc(C)sc12,Cc1ccc(s1)-c1c(C#N)c(C#N)c(-c2ccc(s2)-c2cc3c(C)c4sc(cc4c(C)c3s2)-c2ccc(s2)-c2c(C#N)c(C#N)c(-c3ccc(s3)-c3cc4c(C)c5sc(C)cc5c(C)c4s3)c3nn(C)nc23)c2nn(C)nc12
560,PCBTTPD,-5.57,-3.66,1.91,S146,CCCCCCCCC(CCCCCC)CN1C(=O)c2c(-c3ccc(-c4ccc(C)s4)s3)sc(-c3ccc(-c4ccc(-c5ccc6c7ccc(C)cc7n(C(CCCCCCCC)CCCCCCCC)c6c5)s4)s3)c2C1=O,CN1C(=O)c2c(sc(-c3ccc(s3)-c3ccc(s3)-c3ccc4c(c3)n(C)c3cc(C)ccc43)c2C1=O)-c1ccc(s1)-c1ccc(C)s1
561,PDFBT,-5.11,-3.52,1.59,S404,CCCCCCCCCCC(CCCCCCCC)Cc1cc(-c2c(F)c(F)c(-c3cc(CC(CCCCCCCC)CCCCCCCCCC)c(-c4cc5sc6cc(C)sc6c5s4)s3)c3nsnc23)sc1C,Cc1cc2sc3cc(sc3c2s1)-c1sc(cc1C)-c1c(F)c(F)c(-c2cc(C)c(s2)-c2cc3sc4cc(sc4c3s2)-c2sc(cc2C)-c2c(F)c(F)c(-c3cc(C)c(C)s3)c3nsnc23)c2nsnc12
562,PffBT4T-2OD,-5.34,-3.69,1.65,S4,CCCCCCCCCCC(CCCCCCCC)Cc1cc(-c2c(F)c(F)c(-c3cc(CC(CCCCCCCC)CCCCCCCCCC)c(-c4ccc(-c5ccc(C)s5)s4)s3)c3nsnc23)sc1C,Cc1ccc(s1)-c1ccc(s1)-c1sc(cc1C)-c1c(F)c(F)c(-c2cc(C)c(s2)-c2ccc(s2)-c2ccc(s2)-c2sc(cc2C)-c2c(F)c(F)c(-c3cc(C)c(C)s3)c3nsnc23)c2nsnc12
563,PThBDTP,-5.52,-3.66,1.86,S140,CCCCCCCCCC[C@@H](CCCCCCCC)Cn1c(=O)c2cc(-c3cc4c(=O)n(C[C@@H](CCCCCCCC)CCCCCCCCCC)c5c(-c6ccc(C)s6)csc5c4s3)sc2c2sc(C)cc21,Cc1ccc(s1)-c1csc2c1n(C)c(=O)c1cc(sc21)-c1cc2c(s1)c1sc(cc1n(C)c2=O)-c1ccc(s1)-c1csc2c1n(C)c(=O)c1cc(sc21)-c1cc2c(s1)c1sc(C)cc1n(C)c2=O
564,PCzTTPz,-5.17,-3.51,1.66,S365,CCCCCCCCc1cc2c3cc(CCCCCCCC)sc3c3nc4c(-c5ccc(-c6ccc7c8ccc(C)cc8n(C(CCCCCCCC)CCCCCCCC)c7c6)s5)ccc(-c5ccc(C)s5)c4nc3c2s1,Cc1ccc(s1)-c1ccc(-c2ccc(s2)-c2ccc3c(c2)n(C)c2cc(ccc32)-c2ccc(s2)-c2ccc(-c3ccc(s3)-c3ccc4c(c3)n(C)c3cc(C)ccc43)c3nc4c5sc(C)cc5c5cc(C)sc5c4nc23)c2nc3c4sc(C)cc4c4cc(C)sc4c3nc12
565,PBDTPBO,-5.4,-3.62,1.78,S70,CCCCCCCCOc1c(OCCCCCCCC)c(-c2ccc(-c3cc4c(-c5ccc(CC(CC)CCCC)cc5)c5sc(C)cc5c(-c5ccc(CC(CC)CCCC)cc5)c4s3)s2)c2nonc2c1-c1ccc(C)s1,COc1c(OC)c(-c2ccc(s2)-c2cc3c(-c4ccccc4)c4sc(cc4c(-c4ccccc4)c3s2)-c2ccc(s2)-c2c(OC)c(OC)c(-c3ccc(s3)-c3cc4c(-c5ccccc5)c5sc(C)cc5c(-c5ccccc5)c4s3)c3nonc23)c2nonc2c1-c1ccc(C)s1
566,PTT-DPP (P1),-5.06,-3.5,1.56,S353,CCCCCCCCCCC(CCCCCCCC)CN1C(=O)C2=C(c3cc4sc(-c5ccc(C)s5)cc4s3)N(CC(CCCCCCCC)CCCCCCCCCC)C(=O)C2=C1c1cc2sc(C)cc2s1,CN1C(=O)C2=C(N(C)C(=O)C2=C1c1cc2sc(C)cc2s1)c1cc2sc(cc2s1)-c1ccc(s1)-c1cc2sc(cc2s1)C1=C2C(=O)N(C)C(=C2C(=O)N1C)c1cc2sc(cc2s1)-c1ccc(C)s1
567,PBTz4T,-5.07,-3.42,1.65,S103,CCCCCCCCCCC(CCCCCCCC)Cc1cc(-c2ccc(-c3cc(CC(CCCCCCCC)CCCCCCCCCC)c(-c4ccc(C)s4)s3)c3nsnc23)sc1-c1ccc(C)s1,Cc1ccc(s1)-c1sc(cc1C)-c1ccc(-c2cc(C)c(s2)-c2ccc(s2)-c2ccc(s2)-c2sc(cc2C)-c2ccc(-c3cc(C)c(s3)-c3ccc(C)s3)c3nsnc23)c2nsnc12
568,P(FBT-alt-Se2Th2),-5.39,-3.83,1.56,S371,CCCCCCCCCCC(CCCCCCCC)Cc1cc(-c2cc(CC(CCCCCCCC)CCCCCCCCCC)c(-c3ccc(-c4c(F)c(F)c(C)c5nsnc45)[se]3)s2)sc1-c1ccc(C)[se]1,Cc1ccc([se]1)-c1sc(cc1C)-c1cc(C)c(s1)-c1ccc([se]1)-c1c(F)c(F)c(-c2ccc([se]2)-c2sc(cc2C)-c2cc(C)c(s2)-c2ccc([se]2)-c2c(F)c(F)c(C)c3nsnc23)c2nsnc12
569,PNC2C4BT6,-5.48,-3.47,2.01,S439,CCCCCCOc1c(OCCCCCC)c(-c2ccc(-c3ccc4c(c3)C(CCCC)(CCCC)c3cc5c6cc7c(cc6n(CC)c5cc3-4)-c3ccc(C)cc3C7(CCCC)CCCC)s2)c2nsnc2c1-c1ccc(C)s1,COc1c(OC)c(-c2ccc(s2)-c2ccc3-c4cc5n(C)c6cc7-c8ccc(C)cc8C(C)(C)c7cc6c5cc4C(C)(C)c3c2)c2nsnc2c1-c1ccc(C)s1
570,PS-BDTP (P2),-5.51,-3.71,1.8,S138,CCCCCCCCCC[C@@H](CCCCCCCC)Cn1c(=O)c2cc(-c3cc4c(=O)n(C[C@@H](CCCCCCCC)CCCCCCCCCC)c5c(-c6ccc(C)[se]6)csc5c4s3)sc2c2sc(C)cc21,Cc1cc2n(C)c(=O)c3cc(sc3c2s1)-c1cc2c(s1)c1scc(-c3ccc([se]3)-c3cc4n(C)c(=O)c5cc(sc5c4s3)-c3cc4c(s3)c3scc(-c5ccc(C)[se]5)c3n(C)c4=O)c1n(C)c2=O
571,PBnDT-FTAZ,-5.59,-3.57,2.02,S210,CCCCCCC(CCCC)CCc1c2cc(-c3ccc(-c4c(F)c(F)c(-c5ccc(C)s5)c5nn(CCC(CCCC)CCCCCC)nc45)s3)sc2c(CCC(CCCC)CCCCCC)c2cc(C)sc12,Cc1ccc(s1)-c1c(F)c(F)c(-c2ccc(s2)-c2cc3c(C)c4sc(cc4c(C)c3s2)-c2ccc(s2)-c2c(F)c(F)c(-c3ccc(s3)-c3cc4c(C)c5sc(C)cc5c(C)c4s3)c3nn(C)nc23)c2nn(C)nc12
572,PBT-0F,-4.9,-3.29,1.61,S54,CCCCCCCCC(CCCCCCCC)COC(=O)c1cc2c(-c3ccc(C)s3)sc(-c3ccc(-c4cc5c(-c6ccc(CC(CC)CCCC)s6)c6sc(C)cc6c(-c6ccc(CC(CC)CCCC)s6)c5s4)s3)c2s1,COC(=O)c1cc2c(sc(-c3ccc(s3)-c3cc4c(-c5cccs5)c5sc(cc5c(-c5cccs5)c4s3)-c3ccc(s3)-c3sc(-c4ccc(s4)-c4cc5c(-c6cccs6)c6sc(C)cc6c(-c6cccs6)c5s4)c4sc(cc34)C(=O)OC)c2s1)-c1ccc(C)s1
573,PIDT-SO,-5.4,-3.13,2.27,S174,CCCCCCc1ccc(C2(c3ccc(CCCCCC)cc3)c3cc4c(cc3-c3sc(C)cc32)C(c2ccc(CCCCCC)cc2)(c2ccc(CCCCCC)cc2)c2cc(-c3ccc5c(c3)S(=O)(=O)c3cc(C)ccc3-5)sc2-4)cc1,Cc1cc2c(s1)-c1cc3c(cc1C2(c1ccccc1)c1ccccc1)-c1sc(cc1C3(c1ccccc1)c1ccccc1)-c1ccc2-c3ccc(cc3S(=O)(=O)c2c1)-c1cc2c(s1)-c1cc3c(cc1C2(c1ccccc1)c1ccccc1)-c1sc(cc1C3(c1ccccc1)c1ccccc1)-c1ccc2-c3ccc(C)cc3S(=O)(=O)c2c1
574,PFTTQx,-5.26,-3.4,1.86,S365,CCCCCCCCc1ccc(-c2nc3c(-c4ccc(C)s4)ccc(-c4ccc(-c5ccc6c(c5)C(CCCCCCCC)(CCCCCCCC)c5cc(C)ccc5-6)s4)c3nc2-c2ccc(CCCCCCCC)s2)s1,Cc1ccc(s1)-c1ccc(-c2ccc(s2)-c2ccc3-c4ccc(cc4C(C)(C)c3c2)-c2ccc(s2)-c2ccc(-c3ccc(s3)-c3ccc4-c5ccc(C)cc5C(C)(C)c4c3)c3nc(-c4cccs4)c(nc23)-c2cccs2)c2nc(-c3cccs3)c(nc12)-c1cccs1
575,PffBT4T-2OD,-5.2,-3.57,1.63,S4,CCCCCCCCCCC(CCCCCCCC)Cc1cc(-c2ccc(-c3cc(CC(CCCCCCCC)CCCCCCCCCC)c(-c4cc(F)c(-c5sc(C)cc5F)s4)s3)c3nsnc23)sc1C,Cc1cc(F)c(s1)-c1sc(cc1F)-c1sc(cc1C)-c1ccc(-c2cc(C)c(s2)-c2cc(F)c(s2)-c2sc(cc2F)-c2sc(cc2C)-c2ccc(-c3cc(C)c(C)s3)c3nsnc23)c2nsnc12
576,PCPDTDTPBT,-4.9,-3.13,1.77,S326,CCCCCCCCCCCCn1c2cc(C)sc2c2c3nsnc3c3c4sc(-c5cc6c(s5)-c5sc(C)cc5C6(CC(CC)CCCC)CC(CC)CCCC)cc4n(CCCCCCCCCCCC)c3c21,Cc1cc2c(s1)-c1sc(cc1C2(C)C)-c1cc2n(C)c3c4n(C)c5cc(sc5c4c4nsnc4c3c2s1)-c1cc2c(s1)-c1sc(cc1C2(C)C)-c1cc2n(C)c3c4n(C)c5cc(C)sc5c4c4nsnc4c3c2s1
577,PDEHTT,-5.65,-3.68,1.97,S153,CCCCCCC(CCCC)COc1c2cc(C)sc2c(OC[C@H](CCCC)CCCCCC)c2cc(-c3cc(C[C@H](CC)CCCC)c(-c4nc5sc(-c6sc(C)cc6CC(CC)CCCC)nc5s4)s3)sc12,COc1c2cc(C)sc2c(OC)c2cc(sc12)-c1cc(C)c(s1)-c1nc2sc(nc2s1)-c1sc(cc1C)-c1cc2c(OC)c3sc(cc3c(OC)c2s1)-c1cc(C)c(s1)-c1nc2sc(nc2s1)-c1sc(C)cc1C
578,PGeDTBT,-5.04,-3.47,1.57,S373,CCCCCCCCCCC(CCCCCCCC)C[Ge]1(CC(CCCCCCCC)CCCCCCCCCC)c2cc(C)sc2-c2sc(-c3ccc(-c4ccc(-c5ccc(C)s5)c5nsnc45)s3)cc21,Cc1ccc(s1)-c1ccc(-c2ccc(s2)-c2cc3c(s2)-c2sc(cc2[Ge]3(C)C)-c2ccc(s2)-c2ccc(-c3ccc(s3)-c3cc4c(s3)-c3sc(C)cc3[Ge]4(C)C)c3nsnc23)c2nsnc12
579,PGeTFDTBT,-5.28,-3.72,1.56,S373,CCCCCCCCCCC(CCCCCCCC)C[Ge]1(CC(CCCCCCCC)CCCCCCCCCC)c2cc(C)sc2-c2sc(-c3sc(-c4ccc(-c5sc(C)c(F)c5F)c5nsnc45)c(F)c3F)cc21,Cc1cc2c(s1)-c1sc(cc1[Ge]2(C)C)-c1sc(c(F)c1F)-c1ccc(-c2sc(-c3cc4c(s3)-c3sc(cc3[Ge]4(C)C)-c3sc(c(F)c3F)-c3ccc(-c4sc(C)c(F)c4F)c4nsnc34)c(F)c2F)c2nsnc12
580,PBDTPO-DTBT,-5.46,-3.84,1.62,S68,CCCCCCCCOc1c(OCCCCCCCC)c(-c2ccc(-c3cc4c(-c5ccc(OCC(CC)CCCC)cc5)c5sc(C)cc5c(-c5ccc(OCC(CC)CCCC)cc5)c4s3)s2)c2nsnc2c1-c1ccc(C)s1,COc1c(OC)c(-c2ccc(s2)-c2cc3c(-c4ccccc4)c4sc(cc4c(-c4ccccc4)c3s2)-c2ccc(s2)-c2c(OC)c(OC)c(-c3ccc(s3)-c3cc4c(-c5ccccc5)c5sc(C)cc5c(-c5ccccc5)c4s3)c3nsnc23)c2nsnc2c1-c1ccc(C)s1
581,PBDPTFPP,-4.89,-3.64,1.25,S323,CCCCCCCCC(CCCCCCCC)n1c2cc3c4sc(-c5sc(C)c6c5C(=O)N(CC(CC)CCCC)C6=O)cc4n(C(CCCCCCCC)CCCCCCCC)c3cc2c2sc(C)cc21,CN1C(=O)c2c(C)sc(-c3cc4n(C)c5cc6c(cc5c4s3)n(C)c3cc(sc63)-c3sc(-c4cc5n(C)c6cc7c(cc6c5s4)n(C)c4cc(C)sc74)c4C(=O)N(C)C(=O)c34)c2C1=O
582,PCzTTQx,-5.23,-3.33,1.9,S365,CCCCCCCCc1ccc(-c2nc3c(-c4ccc(C)s4)ccc(-c4ccc(-c5ccc6c7ccc(C)cc7n(C(CCCCCCCC)CCCCCCCC)c6c5)s4)c3nc2-c2ccc(CCCCCCCC)s2)s1,Cc1ccc(s1)-c1ccc(-c2ccc(s2)-c2ccc3c(c2)n(C)c2cc(ccc32)-c2ccc(s2)-c2ccc(-c3ccc(s3)-c3ccc4c(c3)n(C)c3cc(C)ccc43)c3nc(-c4cccs4)c(nc23)-c2cccs2)c2nc(-c3cccs3)c(nc12)-c1cccs1
583,PSezTITI,-5.65,-3.68,1.97,S460,CCCCCCCCCCC(CCCCCCCC)Cn1c(=O)c2ccc3c(ccc4c(=O)n(CC(CCCCCCCC)CCCCCCCCCC)c5cc(-c6ccc(C)[se]6)sc5c43)c2c2sc(C)cc21,Cc1cc2n(C)c(=O)c3ccc4c(ccc5c4c4sc(cc4n(C)c5=O)-c4ccc([se]4)-c4cc5n(C)c(=O)c6ccc7c(ccc8c7c7sc(cc7n(C)c8=O)-c7ccc(C)[se]7)c6c5s4)c3c2s1
584,PDTfBO-TT,-5.39,-3.5,1.89,S463,CCCCCCCCCCC(CCCCCCCC)Cc1cc(-c2cc3c4nonc4c4cc(-c5cc(CC(CCCCCCCC)CCCCCCCCCC)c(-c6cc7sc(C)cc7s6)s5)sc4c3s2)sc1C,Cc1cc2sc(cc2s1)-c1sc(cc1C)-c1cc2c3nonc3c3cc(sc3c2s1)-c1cc(C)c(s1)-c1cc2sc(cc2s1)-c1sc(cc1C)-c1cc2c3nonc3c3cc(sc3c2s1)-c1cc(C)c(C)s1
585,PSeTITI,-5.54,-3.61,1.93,S178,CCCCCCCCCCC(CCCCCCCC)Cn1c(=O)c2c3ccc4c5sc(-c6ccc(C)[se]6)cc5n(CC(CCCCCCCC)CCCCCCCCCC)c(=O)c4c3ccc2c2sc(C)cc21,Cc1cc2n(C)c(=O)c3c(ccc4c3ccc3c5sc(cc5n(C)c(=O)c43)-c3ccc([se]3)-c3cc4n(C)c(=O)c5c(ccc6c5ccc5c7sc(cc7n(C)c(=O)c65)-c5ccc(C)[se]5)c4s3)c2s1
586,PThzTITI,-5.64,-3.59,2.05,S460,CCCCCCCCCCC(CCCCCCCC)Cn1c(=O)c2ccc3c(ccc4c(=O)n(CC(CCCCCCCC)CCCCCCCCCC)c5cc(-c6ccc(C)s6)sc5c43)c2c2sc(C)cc21,Cc1ccc(s1)-c1cc2n(C)c(=O)c3ccc4c(ccc5c4c4sc(cc4n(C)c5=O)-c4ccc(s4)-c4cc5n(C)c(=O)c6ccc7c(ccc8c7c7sc(C)cc7n(C)c8=O)c6c5s4)c3c2s1
587,TBFPF-BO,-5.38,-3.69,1.69,S491,CCCCCCCCOc1c(OCCCCCCCC)c(-c2ccc(-c3cc4c(-c5ccc(OCC(CC)CCCC)c(F)c5)c5sc(C)cc5c(-c5ccc(OCC(CC)CCCC)c(F)c5)c4o3)s2)c2nonc2c1-c1ccc(C)s1,COc1c(OC)c(-c2ccc(s2)-c2cc3c(-c4cccc(F)c4)c4sc(cc4c(-c4cccc(F)c4)c3o2)-c2ccc(s2)-c2c(OC)c(OC)c(-c3ccc(s3)-c3cc4c(-c5cccc(F)c5)c5sc(C)cc5c(-c5cccc(F)c5)c4o3)c3nonc23)c2nonc2c1-c1ccc(C)s1
588,TBFPF-BT,-5.28,-3.6,1.68,S491,CCCCCCCCOc1c(OCCCCCCCC)c(-c2ccc(-c3cc4c(-c5ccc(OCC(CC)CCCC)c(F)c5)c5oc(C)cc5c(-c5ccc(OCC(CC)CCCC)c(F)c5)c4s3)s2)c2nsnc2c1-c1ccc(C)s1,COc1c(OC)c(-c2ccc(s2)-c2cc3c(-c4cccc(F)c4)c4oc(cc4c(-c4cccc(F)c4)c3s2)-c2ccc(s2)-c2c(OC)c(OC)c(-c3ccc(s3)-c3cc4c(-c5cccc(F)c5)c5oc(C)cc5c(-c5cccc(F)c5)c4s3)c3nsnc23)c2nsnc2c1-c1ccc(C)s1
589,P(Ge-DTCNBT),-5.11,-3.71,1.4,S290,CCCCCCCCCCC(CCCCCCCC)C[Ge]1(CC(CCCCCCCC)CCCCCCCCCC)c2cc(C)sc2-c2sc(-c3ccc(-c4cc(C#N)c(-c5ccc(C)s5)c5nsnc45)s3)cc21,Cc1ccc(s1)-c1c(cc(-c2ccc(s2)-c2cc3c(s2)-c2sc(cc2[Ge]3(C)C)-c2ccc(s2)-c2c(cc(-c3ccc(s3)-c3cc4c(s3)-c3sc(C)cc3[Ge]4(C)C)c3nsnc23)C#N)c2nsnc12)C#N
590,PThTITI,-5.57,-3.57,2,S178,CCCCCCCCCCC(CCCCCCCC)Cn1c(=O)c2c3ccc4c5sc(-c6ccc(C)s6)cc5n(CC(CCCCCCCC)CCCCCCCCCC)c(=O)c4c3ccc2c2sc(C)cc21,Cc1ccc(s1)-c1cc2n(C)c(=O)c3c(ccc4c3ccc3c5sc(cc5n(C)c(=O)c43)-c3ccc(s3)-c3cc4n(C)c(=O)c5c(ccc6c5ccc5c7sc(C)cc7n(C)c(=O)c65)c4s3)c2s1
591,DTS-D-C,-5.3,-3.86,1.44,S95,CCCCCCCCCCCCc1cc(-c2sc(-c3cc(CCCCCCCCCCCC)c(-c4cc5c(s4)-c4sc(C)cc4[Si]5(CC(CC)CCCC)CC(CC)CCCC)s3)c3c2C(=O)C(F)(F)C3=O)sc1C,Cc1cc2c(s1)-c1sc(cc1[Si]2(C)C)-c1sc(cc1C)-c1sc(-c2cc(C)c(s2)-c2cc3c(s2)-c2sc(cc2[Si]3(C)C)-c2sc(cc2C)-c2sc(-c3cc(C)c(C)s3)c3C(=O)C(F)(F)C(=O)c23)c2C(=O)C(F)(F)C(=O)c12
592,PBDTPO-DTBO,-5.56,-3.91,1.65,S68,CCCCCCCCOc1c(OCCCCCCCC)c(-c2ccc(-c3cc4c(-c5ccc(OCC(CC)CCCC)cc5)c5sc(C)cc5c(-c5ccc(OCC(CC)CCCC)cc5)c4s3)s2)c2nonc2c1-c1ccc(C)s1,COc1c(OC)c(-c2ccc(s2)-c2cc3c(-c4ccccc4)c4sc(cc4c(-c4ccccc4)c3s2)-c2ccc(s2)-c2c(OC)c(OC)c(-c3ccc(s3)-c3cc4c(-c5ccccc5)c5sc(C)cc5c(-c5ccccc5)c4s3)c3nonc23)c2nonc2c1-c1ccc(C)s1
593,P(Ge-CTDCNBT),-5.14,-3.87,1.27,S290,CCCCCCCCCCC(CCCCCCCC)C[Ge]1(CC(CCCCCCCC)CCCCCCCCCC)c2cc(C)sc2-c2sc(-c3ccc(-c4c(C#N)c(C#N)c(-c5ccc(C)s5)c5nsnc45)s3)cc21,Cc1ccc(s1)-c1c(C#N)c(C#N)c(-c2ccc(s2)-c2cc3c(s2)-c2sc(cc2[Ge]3(C)C)-c2ccc(s2)-c2c(C#N)c(C#N)c(-c3ccc(s3)-c3cc4c(s3)-c3sc(C)cc3[Ge]4(C)C)c3nsnc23)c2nsnc12
594,PIIDBT,-5.54,-3.97,1.57,S469,CCCCCCCCCCC(CCCCCCCC)CN1C(=O)/C(=C2/C(=O)N(CC(CCCCCCCC)CCCCCCCCCC)c3cc(-c4ccc(-c5ccc(C)s5)s4)ccc32)c2ccc(C)cc21,CN1C(=O)\C(=C2\C(=O)N(C)c3cc(ccc23)-c2ccc(s2)-c2ccc(s2)-c2ccc3\C(C(=O)N(C)c3c2)=C2/C(=O)N(C)c3cc(ccc23)-c2ccc(s2)-c2ccc(C)s2)c2ccc(C)cc12
