Repository: Liu-Group-UF/Machine-Learning-for-Accurate-Optical-Gap-Prediction-in-Conjugated-Polymers

File: database-1096/raw/conjugated-polymer-1096dp.csv (part 5 of 9)
idx,Nickname,HOMO(eV),LUMO(eV),bandgap(eV),Ref.No,smiles_monomer,smiles_oligomer
595,PDBT-T1,-5.4,-3.55,1.85,S172,CCCCCCCCc1ccc(-c2c3sc4cc(-c5ccc(-c6sc(-c7ccc(C)s7)c7c6C(=O)c6c(C[C@H](CC)CCCC)sc(C[C@H](CC)CCCC)c6C7=O)s5)sc4c3c(-c3ccc(CCCCCCCC)s3)c3sc4cc(C)sc4c23)s1,Cc1ccc(s1)-c1sc(-c2ccc(s2)-c2cc3sc4c(-c5cccs5)c5c(sc6cc(C)sc56)c(-c5cccs5)c4c3s2)c2c1C(=O)c1c(C)sc(C)c1C2=O
596,PBDF-T1,-4.74,-2.91,1.83,S240,CCCCC(CC)Cc1ccc(-c2c3cc(-c4ccc(-c5sc(-c6ccc(C)s6)c6c5C(=O)c5c(CC(CC)CCCC)sc(CC(CC)CCCC)c5C6=O)s4)oc3c(-c3ccc(CC(CC)CCCC)cc3)c3cc(C)oc23)cc1,Cc1cc2c(-c3ccccc3)c3oc(cc3c(-c3ccccc3)c2o1)-c1ccc(s1)-c1sc(-c2ccc(s2)-c2cc3c(-c4ccccc4)c4oc(cc4c(-c4ccccc4)c3o2)-c2ccc(s2)-c2sc(-c3ccc(C)s3)c3c2C(=O)c2c(C)sc(C)c2C3=O)c2c1C(=O)c1c(C)sc(C)c1C2=O
597,NT812,-5.29,-3.89,1.4,S112,CCCCCCCCCCC(CCCCCCCC)Cc1cc(C)sc1-c1cc2sc(-c3sc(-c4cc5c(cc(C)c6nsnc65)c5nsnc45)cc3CC(CCCCCCCC)CCCCCCCCCC)cc2s1,Cc1cc(C)c(s1)-c1cc2sc(cc2s1)-c1sc(cc1C)-c1cc2c3nsnc3c(cc2c2nsnc12)-c1cc(C)c(s1)-c1cc2sc(cc2s1)-c1sc(cc1C)-c1cc2c3nsnc3c(C)cc2c2nsnc12
598,PIIDFBT,-5.79,-4.18,1.61,S469,CCCCCCCCCCC(CCCCCCCC)CN1C(=O)/C(=C2/C(=O)N(CC(CCCCCCCC)CCCCCCCCCC)c3cc(-c4cc(F)c(-c5sc(C)cc5F)s4)ccc32)c2ccc(C)cc21,CN1C(=O)\C(=C2\C(=O)N(C)c3cc(ccc23)-c2cc(F)c(s2)-c2sc(cc2F)-c2ccc3\C(C(=O)N(C)c3c2)=C2/C(=O)N(C)c3cc(ccc23)-c2cc(F)c(s2)-c2sc(C)cc2F)c2ccc(C)cc12
599,PDPPTNT,-5.29,-3.79,1.5,S92,CCCCCCCCCCC(CCCCCCCC)CN1C(=O)C2=C(c3ccc(-c4ccc5cc(C)ccc5c4)s3)N(CC(CCCCCCCC)CCCCCCCCCC)C(=O)C2=C1c1ccc(C)s1,CN1C(=O)C2=C(N(C)C(=O)C2=C1c1ccc(C)s1)c1ccc(s1)-c1ccc2cc(ccc2c1)-c1ccc(s1)C1=C2C(=O)N(C)C(=C2C(=O)N1C)c1ccc(s1)-c1ccc2cc(C)ccc2c1
600,PBDT-Tz-DPP (P2),-5.18,-3.78,1.4,S192,CCCCCCCCCCc1cnc(-c2c3cc(-c4ccc(C5=C6C(=O)N(CC(CC)CCCC)C(c7ccc(C)s7)=C6C(=O)N5CC(CC)CCCC)s4)sc3c(-c3ncc(CCCCCCCCCC)s3)c3cc(C)sc23)s1,CN1C(=O)C2=C(N(C)C(=O)C2=C1c1ccc(C)s1)c1ccc(s1)-c1cc2c(-c3nccs3)c3sc(cc3c(-c3nccs3)c2s1)-c1ccc(s1)C1=C2C(=O)N(C)C(=C2C(=O)N1C)c1ccc(s1)-c1cc2c(-c3nccs3)c3sc(C)cc3c(-c3nccs3)c2s1
601,P(BDP-DTPz),-5.27,-3.47,1.8,S481,CCCCCCCCOc1c(OCCCCCCCC)c(-c2ccc(-c3cc4c(OCC(CC)CCCC)c(OCC(CC)CCCC)c5cc(C)sc5c4s3)s2)c2nc3c4ccccc4c4ccccc4c3nc2c1-c1ccc(C)s1,COc1c(OC)c(-c2ccc(s2)-c2cc3c(OC)c(OC)c4cc(sc4c3s2)-c2ccc(s2)-c2c(OC)c(OC)c(-c3ccc(s3)-c3cc4c(OC)c(OC)c5cc(C)sc5c4s3)c3nc4c5ccccc5c5ccccc5c4nc23)c2nc3c4ccccc4c4ccccc4c3nc2c1-c1ccc(C)s1
602,PBDT-T1,-4.8,-2.99,1.81,S240,CCCCC(CC)Cc1ccc(-c2c3cc(-c4ccc(-c5sc(-c6ccc(C)s6)c6c5C(=O)c5c(CC(CC)CCCC)sc(CC(CC)CCCC)c5C6=O)s4)sc3c(-c3ccc(CC(CC)CCCC)cc3)c3cc(C)sc23)cc1,Cc1ccc(s1)-c1sc(-c2ccc(s2)-c2cc3c(-c4ccccc4)c4sc(cc4c(-c4ccccc4)c3s2)-c2ccc(s2)-c2sc(-c3ccc(s3)-c3cc4c(-c5ccccc5)c5sc(C)cc5c(-c5ccccc5)c4s3)c3c2C(=O)c2c(C)sc(C)c2C3=O)c2c1C(=O)c1c(C)sc(C)c1C2=O
603,PBDTTPD-HT,-5.3,-3.44,1.86,S227,CCCCCCCCN1C(=O)c2c(-c3cc(CCCCCC)c(C)s3)sc(-c3cc(CCCCCC)c(-c4cc5c(-c6ccc(CC(CC)CCCC)s6)c6sc(C)cc6c(-c6ccc(CC(CC)CCCC)s6)c5s4)s3)c2C1=O,CN1C(=O)c2c(sc(-c3cc(C)c(s3)-c3cc4c(-c5cccs5)c5sc(cc5c(-c5cccs5)c4s3)-c3sc(cc3C)-c3sc(-c4cc(C)c(s4)-c4cc5c(-c6cccs6)c6sc(C)cc6c(-c6cccs6)c5s4)c4C(=O)N(C)C(=O)c34)c2C1=O)-c1cc(C)c(C)s1
604,PBDFFBT,-5.33,-3.73,1.6,S59,CCCCCCCCCCCCc1cc(-c2c(F)cc(-c3cc(CCCCCCCCCCCC)c(-c4cc5c(OCC(CC)CCCC)c6oc(C)cc6c(OCC(CC)CCCC)c5o4)s3)c3nsnc23)sc1C,COc1c2cc(C)oc2c(OC)c2cc(oc12)-c1sc(cc1C)-c1cc(F)c(-c2cc(c(C)s2)-c2cc3c(OC)c4oc(cc4c(OC)c3o2)-c2sc(cc2C)-c2cc(F)c(-c3cc(C)c(C)s3)c3nsnc23)c2nsnc12
605,PTTABDT,-5.33,-3.56,1.77,S479,CCCCCCCCCCC(CCCCCCCC)COn1c(=O)c2c3sc(C)cc3sc2c2sc3cc(-c4cc5c(-c6ccc(CC(CC)CCCC)s6)c6sc(C)cc6c(-c6ccc(CC(CC)CCCC)s6)c5s4)sc3c2c1=O,COn1c(=O)c2c3sc(C)cc3sc2c2sc3cc(sc3c2c1=O)-c1cc2c(-c3cccs3)c3sc(cc3c(-c3cccs3)c2s1)-c1cc2sc3c4sc5cc(sc5c4c(=O)n(OC)c(=O)c3c2s1)-c1cc2c(-c3cccs3)c3sc(C)cc3c(-c3cccs3)c2s1
606,PBDTBT (P1),-5.53,-3.84,1.69,S229,CCCCCCc1cc(CCCCCC)c(-c2sc(-c3c4cc(-c5ccc(C)c6nsnc56)sc4c(-c4cc(CCCCCC)c(-c5sc(CCCCCC)cc5CCCCCC)s4)c4cc(C)sc34)cc2CCCCCC)s1,Cc1cc2c(-c3cccs3)c3sc(cc3c(-c3cccs3)c2s1)-c1ccc(-c2cc3c(-c4cccs4)c4sc(cc4c(-c4cccs4)c3s2)-c2ccc(C)c3nsnc23)c2nsnc12
607,PBDT-ffBT (P1),-5.64,-3.93,1.71,S217,CCCCCCc1cc(CCCCCC)c(-c2sc(-c3c4cc(-c5c(F)c(F)c(C)c6nsnc56)sc4c(-c4cc(CCCCCC)c(-c5sc(CCCCCC)cc5CCCCCC)s4)c4cc(C)sc34)cc2CCCCCC)s1,Cc1cc2c(-c3cccs3)c3sc(cc3c(-c3cccs3)c2s1)-c1c(F)c(F)c(-c2cc3c(-c4cccs4)c4sc(cc4c(-c4cccs4)c3s2)-c2c(F)c(F)c(C)c3nsnc23)c2nsnc12
608,PTSSO-BDT,-5.5,-3.91,1.59,S446,CCCCC(CC)COc1c2cc(-c3sc(C4=C5C(=C(c6cc(CCC(C)CCCC(C)C)c(C)s6)S4(=O)=O)c4cccc6cccc5c46)cc3CCC(C)CCCC(C)C)sc2c(OCC(CC)CCCC)c2cc(C)sc12,COc1c2cc(C)sc2c(OC)c2cc(sc12)-c1sc(cc1C)C1=C2C(=C(c3cc(C)c(s3)-c3cc4c(OC)c5sc(cc5c(OC)c4s3)-c3sc(cc3C)C3=C4C(=C(c5cc(C)c(C)s5)S3(=O)=O)c3cccc5cccc4c35)S1(=O)=O)c1cccc3cccc2c13
609,PBDTFBT,-5.3,-3.66,1.64,S59,CCCCCCCCCCCCc1cc(-c2c(F)cc(-c3cc(CCCCCCCCCCCC)c(-c4cc5c(OCC(CC)CCCC)c6sc(C)cc6c(OCC(CC)CCCC)c5s4)s3)c3nsnc23)sc1C,COc1c2cc(sc2c(OC)c2cc(C)sc12)-c1sc(cc1C)-c1cc(F)c(-c2cc(C)c(s2)-c2cc3c(OC)c4sc(cc4c(OC)c3s2)-c2sc(cc2C)-c2cc(F)c(-c3cc(C)c(C)s3)c3nsnc23)c2nsnc12
610,PBDT?DTBSe,-5.18,-3.63,1.55,S63,CCCCCCCCCCC(CCCCCCCC)COc1c2cc(-c3ccc(-c4ccc(-c5ccc(C)s5)c5n[se]nc45)s3)sc2c(OCC(CCCCCCCC)CCCCCCCCCC)c2cc(C)sc12,COc1c2cc(sc2c(OC)c2cc(C)sc12)-c1ccc(s1)-c1ccc(-c2ccc(s2)-c2cc3c(OC)c4sc(cc4c(OC)c3s2)-c2ccc(s2)-c2ccc(-c3ccc(C)s3)c3n[se]nc23)c2n[se]nc12
611,PBDT-TPD (P7),-5.56,-3.68,1.88,S225,CCCCCCCCc1cc(C)sc1-c1sc(-c2sc(-c3cc4c(OCC(CC)CCCC)c5sc(C)cc5c(OCC(CC)CCCC)c4s3)cc2CCCCCCCC)c2c1C(=O)N(CCCCCCCC)C2=O,COc1c2cc(sc2c(OC)c2cc(C)sc12)-c1cc(C)c(s1)-c1sc(-c2sc(cc2C)-c2cc3c(OC)c4sc(cc4c(OC)c3s2)-c2cc(C)c(s2)-c2sc(-c3sc(C)cc3C)c3C(=O)N(C)C(=O)c23)c2C(=O)N(C)C(=O)c12
612,PBDTBO-CIBTDD,-5.47,-3.77,1.7,S420,CCCCCCCCCCCCc1cc(-c2c(Cl)cc(-c3ccc(-c4cc5c(-c6ccc(CC(CCCC)CCCCCC)s6)c6sc(C)cc6c(-c6ccc(CC(CCCC)CCCCCC)s6)c5s4)s3)c3nsnc23)sc1C,Cc1cc2c(-c3cccs3)c3sc(cc3c(-c3cccs3)c2s1)-c1ccc(s1)-c1cc(Cl)c(-c2cc(C)c(s2)-c2cc3c(-c4cccs4)c4sc(cc4c(-c4cccs4)c3s2)-c2ccc(s2)-c2cc(Cl)c(-c3cc(C)c(C)s3)c3nsnc23)c2nsnc12
613,PBDTT-DTTPD,-5.43,-3.55,1.88,S231,CCCCCCCCCCC(CCCCCCCC)CN1C(=O)c2c(-c3ccc(C)s3)sc(-c3ccc(-c4cc5c(-c6ccc(CC(CC)CCCC)s6)c6sc(C)cc6c(-c6ccc(CC(CC)CCCC)s6)c5s4)s3)c2C1=O,CN1C(=O)c2c(sc(-c3ccc(s3)-c3cc4c(-c5cccs5)c5sc(cc5c(-c5cccs5)c4s3)-c3ccc(s3)-c3sc(-c4ccc(s4)-c4cc5c(-c6cccs6)c6sc(C)cc6c(-c6cccs6)c5s4)c4C(=O)N(C)C(=O)c34)c2C1=O)-c1ccc(C)s1
614,PBDT-TPD (P9),-5.66,-3.8,1.86,S225,CCCCCCCCc1cc(-c2sc(-c3cc(CCCCCCCC)c(-c4cc5c(OCC(CC)CCCC)c6sc(C)cc6c(OCC(CC)CCCC)c5s4)s3)c3c2C(=O)N(CCCCCCCC)C3=O)sc1C,COc1c2cc(C)sc2c(OC)c2cc(sc12)-c1sc(cc1C)-c1sc(-c2cc(C)c(s2)-c2cc3c(OC)c4sc(cc4c(OC)c3s2)-c2sc(cc2C)-c2sc(-c3cc(C)c(C)s3)c3C(=O)N(C)C(=O)c23)c2C(=O)N(C)C(=O)c12
615,PC1,-5.41,-3.51,1.9,S148,CCCCCCC1(CCCCCC)c2cc(C)ccc2-c2cc3c(cc21)c1cc2c(cc1n3CC(CC)CCCC)-c1ccc(-c3ccc(-c4ccc(-c5ccc(C)s5)c5nsnc45)s3)cc1C2(CCCCCC)CCCCCC,Cc1ccc(s1)-c1ccc(-c2ccc(s2)-c2ccc3-c4cc5n(C)c6cc7-c8ccc(C)cc8C(C)(C)c7cc6c5cc4C(C)(C)c3c2)c2nsnc12
616,PBDT?DTBT,-5.26,-3.54,1.72,S63,CCCCCCCCCCC(CCCCCCCC)COc1c2cc(-c3ccc(-c4ccc(-c5ccc(C)s5)c5nsnc45)s3)sc2c(OCC(CCCCCCCC)CCCCCCCCCC)c2cc(C)sc12,COc1c2cc(sc2c(OC)c2cc(C)sc12)-c1ccc(s1)-c1ccc(-c2ccc(s2)-c2cc3c(OC)c4sc(cc4c(OC)c3s2)-c2ccc(s2)-c2ccc(-c3ccc(C)s3)c3nsnc23)c2nsnc12
617,BTT-DTFFBT,-5.24,-3.53,1.71,S303,CCCCCCCCCCCCC(CCCCCCCCCCC)c1cc2c3cc(C)sc3c3sc(-c4sc(-c5c(F)c(F)c(-c6cc(CC(CC)CCCC)c(C)s6)c6nsnc56)cc4CC(CC)CCCC)cc3c2s1,Cc1cc2c3cc(C)sc3c3sc(cc3c2s1)-c1sc(cc1C)-c1c(F)c(F)c(-c2cc(C)c(s2)-c2cc3c4cc(C)sc4c4cc(sc4c3s2)-c2sc(cc2C)-c2c(F)c(F)c(-c3cc(C)c(C)s3)c3nsnc23)c2nsnc12
618,syn-PBDFID,-5.63,-3.9,1.73,S274,CCCCCCCCCCC(CCCCCCCC)CN1C(=O)/C(=C2/C(=O)N(CC(CCCCCCCC)CCCCCCCCCC)c3cc(-c4cc5cc6cc(C)oc6cc5o4)ccc32)c2ccc(C)cc21,CN1C(=O)\C(=C2\C(=O)N(C)c3cc(ccc23)-c2cc3cc4oc(cc4cc3o2)-c2ccc3\C(C(=O)N(C)c3c2)=C2/C(=O)N(C)c3cc(ccc23)-c2cc3cc4oc(C)cc4cc3o2)c2ccc(C)cc12
619,PBTPyDPP,-5.77,-4.06,1.71,S86,CCCCCCCCCCC(CCCCCCCC)CN1C(=O)C2=C(c3ccc(-c4ccc(C)s4)cn3)N(CC(CCCCCCCC)CCCCCCCCCC)C(=O)C2=C1c1ccc(-c2ccc(C)s2)cn1,CN1C(=O)C2=C(N(C)C(=O)C2=C1c1ccc(cn1)-c1ccc(C)s1)c1ccc(cn1)-c1ccc(s1)-c1ccc(s1)-c1ccc(nc1)C1=C2C(=O)N(C)C(=C2C(=O)N1C)c1ccc(cn1)-c1ccc(C)s1
620,PBPD-Th,-5.42,-3.52,1.9,S421,CCCCC(CC)COc1cccc(-c2c3cc(-c4ccc(-c5sc(-c6ccc(C)s6)c6c5C(=O)c5c(CC(CC)CCCC)sc(CC(CC)CCCC)c5C6=O)s4)sc3c(-c3cccc(OCC(CC)CCCC)c3)c3cc(C)sc23)c1,Cc1ccc(s1)-c1sc(-c2ccc(s2)-c2cc3c(-c4ccccc4)c4sc(cc4c(-c4ccccc4)c3s2)-c2ccc(s2)-c2sc(-c3ccc(s3)-c3cc4c(-c5ccccc5)c5sc(C)cc5c(-c5ccccc5)c4s3)c3c2C(=O)c2c(C)sc(C)c2C3=O)c2c1C(=O)c1c(C)sc(C)c1C2=O
621,PBDTDTQx-O,-5.12,-3.38,1.74,S246,CCCCC(CC)COc1cccc(-c2nc3c(-c4ccc(-c5cc6c(OCC(CC)CCCC)c7sc(C)cc7c(OCC(CC)CCCC)c6s5)s4)ccc(-c4ccc(C)s4)c3nc2-c2cccc(OC[C@H](CC)CCCC)c2)c1,COc1c2cc(sc2c(OC)c2cc(C)sc12)-c1ccc(s1)-c1ccc(-c2ccc(s2)-c2cc3c(OC)c4sc(cc4c(OC)c3s2)-c2ccc(s2)-c2ccc(-c3ccc(C)s3)c3nc(-c4ccccc4)c(nc23)-c2ccccc2)c2nc(-c3ccccc3)c(nc12)-c1ccccc1
622,PDVF-8,-5.19,-3.63,1.56,S443,CCCCCCCCCCC(CCCCCCCC)CN1C(=O)C2=C(c3ccc(-c4ccc(/C=C/c5ccc(C)s5)s4)o3)N(CC(CCCCCCCC)CCCCCCCCCC)C(=O)C2=C1c1ccc(C)o1,CN1C(=O)C2=C(N(C)C(=O)C2=C1c1ccc(C)o1)c1ccc(o1)-c1ccc(\C=C\c2ccc(s2)-c2ccc(o2)C2=C3C(=O)N(C)C(=C3C(=O)N2C)c2ccc(o2)-c2ccc(\C=C\c3ccc(C)s3)s2)s1
623,DP4,-5.25,-3.71,1.54,S298,CCCCCCC(CCCC)CN1C(=O)C2=C(c3ccc(-c4cc(CC(CC)CCCC)c(C#CC#Cc5sc(C)cc5CC(CC)CCCC)s4)s3)N(CC(CCCC)CCCCCC)C(=O)C2=C1c1ccc(C)s1,CN1C(=O)C2=C(N(C)C(=O)C2=C1c1ccc(C)s1)c1ccc(s1)-c1cc(C)c(s1)C#CC#Cc1sc(cc1C)-c1ccc(s1)C1=C2C(=O)N(C)C(=C2C(=O)N1C)c1ccc(s1)-c1cc(C)c(s1)C#CC#Cc1sc(C)cc1C
624,PBT-OP,-5.17,-3.47,1.7,S191,CCCCCCCCC(CCCCCC)CCOC(=O)c1sc2c(-c3ccc(C)s3)sc(-c3ccc(-c4cc5c(-c6cccc(OCC(CC)CCCC)c6)c6sc(C)cc6c(-c6cccc(OCC(CC)CCCC)c6)c5s4)s3)c2c1F,COC(=O)c1sc2c(sc(-c3ccc(s3)-c3cc4c(-c5ccccc5)c5sc(cc5c(-c5ccccc5)c4s3)-c3ccc(s3)-c3sc(-c4ccc(s4)-c4cc5c(-c6ccccc6)c6sc(C)cc6c(-c6ccccc6)c5s4)c4c(F)c(sc34)C(=O)OC)c2c1F)-c1ccc(C)s1
625,P4,-5.57,-3.9,1.67,S482,CCCCCCCCCCC(CCCCCCCC)CCOc1c(OCCC(CCCCCCCC)CCCCCCCCCC)c(-c2ccc(-c3c(F)c(F)c(-c4ccc(C)s4)c4nsnc34)s2)c2nsnc2c1C,COc1c(C)c2nsnc2c(-c2ccc(s2)-c2c(F)c(F)c(-c3ccc(s3)-c3c(OC)c(OC)c(-c4ccc(s4)-c4c(F)c(F)c(-c5ccc(C)s5)c5nsnc45)c4nsnc34)c3nsnc23)c1OC
626,P(BDT-DTQx),-5.43,-3.75,1.68,S241,CCCCCCCCOc1ccc(-c2nc3c(-c4ccc(C)s4)ccc(-c4ccc(-c5cc6c(OCC(CC)CCCC)c7sc(C)cc7c(OCC(CC)CCCC)c6s5)s4)c3nc2-c2ccc(OCCCCCCCC)cc2)cc1,COc1c2cc(sc2c(OC)c2cc(C)sc12)-c1ccc(s1)-c1ccc(-c2ccc(s2)-c2cc3c(OC)c4sc(cc4c(OC)c3s2)-c2ccc(s2)-c2ccc(-c3ccc(C)s3)c3nc(-c4ccccc4)c(nc23)-c2ccccc2)c2nc(-c3ccccc3)c(nc12)-c1ccccc1
627,anti-PBDFID,-5.49,-3.85,1.64,S274,CCCCCCCCCCC(CCCCCCCC)CN1C(=O)/C(=C2/C(=O)N(CC(CCCCCCCC)CCCCCCCCCC)c3cc(-c4cc5cc6oc(C)cc6cc5o4)ccc32)c2ccc(C)cc21,CN1C(=O)\C(=C2\C(=O)N(C)c3cc(ccc23)-c2cc3cc4oc(cc4cc3o2)-c2ccc3\C(C(=O)N(C)c3c2)=C2/C(=O)N(C)c3cc(ccc23)-c2cc3cc4oc(C)cc4cc3o2)c2ccc(C)cc12
628,P1,-5.22,-3.52,1.7,S484,CCCCCCCCCCCCC(CCCCCCCCCC)CN1C(=O)c2c(-c3ccc(C)s3)nnc(-c3ccc(-c4cc5c(OCC(CC)CCCC)c6sc(C)cc6c(OCC(CC)CCCC)c5s4)s3)c2C1=O,COc1c2cc(sc2c(OC)c2cc(C)sc12)-c1ccc(s1)-c1nnc(-c2ccc(s2)-c2cc3c(OC)c4sc(cc4c(OC)c3s2)-c2ccc(s2)-c2nnc(-c3ccc(C)s3)c3C(=O)N(C)C(=O)c23)c2C(=O)N(C)C(=O)c12
629,PBPD-Se,-5.35,-3.58,1.77,S421,CCCCC(CC)COc1cccc(-c2c3cc(-c4ccc(-c5sc(-c6ccc(C)[se]6)c6c5C(=O)c5c(CC(CC)CCCC)sc(CC(CC)CCCC)c5C6=O)[se]4)sc3c(-c3cccc(OCC(CC)CCCC)c3)c3cc(C)sc23)c1,Cc1cc2c(-c3ccccc3)c3sc(cc3c(-c3ccccc3)c2s1)-c1ccc([se]1)-c1sc(-c2ccc([se]2)-c2cc3c(-c4ccccc4)c4sc(cc4c(-c4ccccc4)c3s2)-c2ccc([se]2)-c2sc(-c3ccc(C)[se]3)c3c2C(=O)c2c(C)sc(C)c2C3=O)c2c1C(=O)c1c(C)sc(C)c1C2=O
630,PMOT5,-5.28,-3.45,1.83,S419,CCCCC(CC)Cc1sc(-c2c3cc(-c4ccc(-c5sc(-c6ccc(C)s6)c6c5C(=O)c5c(CC(CC)CCCC)sc(CC(CC)CCCC)c5C6=O)s4)sc3c(-c3cc(OC)c(CC(CC)CCCC)s3)c3cc(C)sc23)cc1OC,Cc1ccc(s1)-c1sc(-c2ccc(s2)-c2cc3c(-c4cccs4)c4sc(cc4c(-c4cccs4)c3s2)-c2ccc(s2)-c2sc(-c3ccc(s3)-c3cc4c(-c5cccs5)c5sc(C)cc5c(-c5cccs5)c4s3)c3c2C(=O)c2c(C)sc(C)c2C3=O)c2c1C(=O)c1c(C)sc(C)c1C2=O
631,BTzDTFBT,-5.3,-3.65,1.65,S487,CCCCCCCCCCCCCCOc1c(OCCCCCCCCCCCCCC)c(-c2ccc(-c3cc(F)c(-c4ccc(C)s4)c4nsnc34)s2)c2nn(CCCCCCCCCCCCCC)nc2c1C,COc1c(C)c2nn(C)nc2c(-c2ccc(s2)-c2cc(F)c(-c3ccc(s3)-c3c(OC)c(OC)c(-c4ccc(s4)-c4cc(F)c(-c5ccc(C)s5)c5nsnc45)c4nn(C)nc34)c3nsnc23)c1OC
632,P1,-5.39,-3.55,1.84,S47,CCCCCCCCCCC(CCCCCCCC)CN1C(=O)c2c(-c3ccc(-c4ccc(C)s4)s3)sc(-c3ccc(-c4ccc(-c5cc6c(OCC(CC)CCCC)c7sc(C)cc7c(OCC(CC)CCCC)c6s5)s4)s3)c2C1=O,COc1c2cc(C)sc2c(OC)c2cc(sc12)-c1ccc(s1)-c1ccc(s1)-c1sc(-c2ccc(s2)-c2ccc(C)s2)c2C(=O)N(C)C(=O)c12
633,BTzDT2FBT,-5.4,-3.74,1.66,S487,CCCCCCCCCCCCCCOc1c(OCCCCCCCCCCCCCC)c(-c2ccc(-c3c(F)c(F)c(-c4ccc(C)s4)c4nsnc34)s2)c2nn(CCCCCCCCCCCCCC)nc2c1C,COc1c(OC)c(-c2ccc(s2)-c2c(F)c(F)c(-c3ccc(s3)-c3c(OC)c(OC)c(-c4ccc(s4)-c4c(F)c(F)c(-c5ccc(C)s5)c5nsnc45)c4nn(C)nc34)c3nsnc23)c2nn(C)nc2c1C
634,P1,-5.6,-3.88,1.72,S429,CCCCCCCCCCC(CCCCCCCC)COC(=O)c1cc(-c2cc(C(=O)OCC(CCCCCCCC)CCCCCCCCCC)c(-c3ccc(-c4ccc(-c5ccc(C)s5)c5nsnc45)s3)s2)sc1C,COC(=O)c1cc(sc1C)-c1cc(C(=O)OC)c(s1)-c1ccc(s1)-c1ccc(-c2ccc(s2)-c2sc(cc2C(=O)OC)-c2cc(C(=O)OC)c(s2)-c2ccc(s2)-c2ccc(-c3ccc(C)s3)c3nsnc23)c2nsnc12
635,BTzDTBT,-5.2,-3.55,1.65,S487,CCCCCCCCCCCCCCOc1c(OCCCCCCCCCCCCCC)c(-c2ccc(-c3ccc(-c4ccc(C)s4)c4nsnc34)s2)c2nn(CCCCCCCCCCCCCC)nc2c1C,COc1c(OC)c(-c2ccc(s2)-c2ccc(-c3ccc(s3)-c3c(OC)c(OC)c(-c4ccc(s4)-c4ccc(-c5ccc(C)s5)c5nsnc45)c4nn(C)nc34)c3nsnc23)c2nn(C)nc2c1C
636,P2,-5.72,-3.95,1.77,S429,CCCCCCCCCCC(CCCCCCCC)COC(=O)c1cc(-c2cc(C(=O)OCC(CCCCCCCC)CCCCCCCCCC)c(-c3ccc(-c4c(F)c(F)c(-c5ccc(C)s5)c5nsnc45)s3)s2)sc1C,COC(=O)c1cc(sc1C)-c1cc(C(=O)OC)c(s1)-c1ccc(s1)-c1c(F)c(F)c(-c2ccc(s2)-c2sc(cc2C(=O)OC)-c2cc(C(=O)OC)c(s2)-c2ccc(s2)-c2c(F)c(F)c(-c3ccc(C)s3)c3nsnc23)c2nsnc12
637,PDTfBO-DT,-5.48,-3.62,1.86,S463,CCCCCCCCCCC(CCCCCCCC)Cc1cc(-c2cc3c4nonc4c4cc(-c5cc(CC(CCCCCCCC)CCCCCCCCCC)c(-c6ccc(-c7ccc(C)s7)s6)s5)sc4c3s2)sc1C,Cc1ccc(s1)-c1ccc(s1)-c1sc(cc1C)-c1cc2c3nonc3c3cc(sc3c2s1)-c1cc(C)c(s1)-c1ccc(s1)-c1ccc(s1)-c1sc(cc1C)-c1cc2c3nonc3c3cc(sc3c2s1)-c1cc(C)c(C)s1
638,PFDTPBT,-5.11,-2.96,2.15,S326,CCCCCCCCCCCCn1c2cc(C)sc2c2c3nsnc3c3c4sc(-c5ccc6c(c5)C(CCCCCCCC)(CCCCCCCC)c5cc(C)ccc5-6)cc4n(CCCCCCCCCCCC)c3c21,Cc1cc2n(C)c3c4n(C)c5cc(sc5c4c4nsnc4c3c2s1)-c1ccc2-c3ccc(cc3C(C)(C)c2c1)-c1cc2n(C)c3c4n(C)c5cc(sc5c4c4nsnc4c3c2s1)-c1ccc2-c3ccc(C)cc3C(C)(C)c2c1
639,PNTz4T-2OD,-5.24,-3.71,1.53,S4,CCCCCCCCCCC(CCCCCCCC)Cc1cc(-c2cc3c(cc(-c4cc(C[C@@H](CCCCCCCC)CCCCCCCCCC)c(C)s4)c4nsnc43)c3nsnc23)sc1-c1ccc(-c2ccc(C)s2)s1,Cc1ccc(s1)-c1ccc(s1)-c1sc(cc1C)-c1cc2c3nsnc3c(cc2c2nsnc12)-c1cc(C)c(s1)-c1ccc(s1)-c1ccc(s1)-c1sc(cc1C)-c1cc2c3nsnc3c(cc2c2nsnc12)-c1cc(C)c(C)s1
640,F2-PDPP2TBP,-5.48,-3.78,1.7,S91,CCCCCCCCCCC(CCCCCCCC)CN1C(=O)C2=C(c3ccc(-c4ccc(-c5ccc(C)cc5F)c(F)c4)s3)N(CC(CCCCCCCC)CCCCCCCCCC)C(=O)C2=C1c1ccc(C)s1,CN1C(=O)C2=C(N(C)C(=O)C2=C1c1ccc(C)s1)c1ccc(s1)-c1ccc(c(F)c1)-c1ccc(cc1F)-c1ccc(s1)C1=C2C(=O)N(C)C(=C2C(=O)N1C)c1ccc(s1)-c1ccc(c(F)c1)-c1ccc(C)cc1F
641,F1-PDPP2TBP,-5.44,-3.85,1.59,S91,CCCCCCCCCCC(CCCCCCCC)CN1C(=O)C2=C(c3ccc(-c4ccc(-c5ccc(C)c(F)c5)cc4F)s3)N(CC(CCCCCCCC)CCCCCCCCCC)C(=O)C2=C1c1ccc(C)s1,CN1C(=O)C2=C(N(C)C(=O)C2=C1c1ccc(C)s1)c1ccc(s1)-c1ccc(cc1F)-c1ccc(-c2ccc(s2)C2=C3C(=O)N(C)C(=C3C(=O)N2C)c2ccc(s2)-c2ccc(cc2F)-c2ccc(C)c(F)c2)c(F)c1
642,PBnDT-DTPyT,-5.47,-3.96,1.51,S211,CCCCCCC(CCCC)CCc1c2cc(-c3sc(-c4cnc(-c5cc(C[C@H](CC)CCCC)c(C)s5)c5nsnc45)cc3C[C@@H](CC)CCCC)sc2c(CCC(CCCC)CCCCCC)c2cc(C)sc12,Cc1cc2c(C)c3sc(cc3c(C)c2s1)-c1sc(cc1C)-c1cnc(-c2cc(C)c(s2)-c2cc3c(C)c4sc(cc4c(C)c3s2)-c2sc(cc2C)-c2cnc(-c3cc(C)c(C)s3)c3nsnc23)c2nsnc12
643,PN1,-5.39,-3.75,1.64,S110,CCCCC(CC)COc1cccc(-c2c3cc(-c4sc(-c5cc6c(cc(-c7cc(CC(CC)CCCC)c(C)s7)c7nsnc76)c6nsnc56)cc4CC(CC)CCCC)sc3c(-c3cccc(OCC(CC)CCCC)c3)c3cc(C)sc23)c1,Cc1cc2c(-c3ccccc3)c3sc(cc3c(-c3ccccc3)c2s1)-c1sc(cc1C)-c1cc2c3nsnc3c(cc2c2nsnc12)-c1cc(C)c(s1)-c1cc2c(-c3ccccc3)c3sc(cc3c(-c3ccccc3)c2s1)-c1sc(cc1C)-c1cc2c3nsnc3c(cc2c2nsnc12)-c1cc(C)c(C)s1
644,PDPP2TBP,-5.39,-3.76,1.63,S91,CCCCCCCCCCC(CCCCCCCC)CN1C(=O)C2=C(c3ccc(-c4ccc(-c5ccc(C)cc5)cc4)s3)N(CC(CCCCCCCC)CCCCCCCCCC)C(=O)C2=C1c1ccc(C)s1,CN1C(=O)C2=C(N(C)C(=O)C2=C1c1ccc(C)s1)c1ccc(s1)-c1ccc(cc1)-c1ccc(cc1)-c1ccc(s1)C1=C2C(=O)N(C)C(=C2C(=O)N1C)c1ccc(s1)-c1ccc(cc1)-c1ccc(C)cc1
645,POBDT(S)-T1,-5.65,-3.84,1.81,S170,CCCCC(CC)CSc1sc(-c2c3cc(C)sc3c(-c3cc(OC)c(SC[C@@H](CC)CCCC)s3)c3cc(-c4ccc(-c5sc(-c6ccc(C)s6)c6c5C(=O)c5c(C[C@H](CC)CCCC)sc(C[C@H](CC)CCCC)c5C6=O)s4)sc23)cc1OC,Cc1ccc(s1)-c1sc(-c2ccc(s2)-c2cc3c(-c4cccs4)c4sc(cc4c(-c4cccs4)c3s2)-c2ccc(s2)-c2sc(-c3ccc(s3)-c3cc4c(-c5cccs5)c5sc(C)cc5c(-c5cccs5)c4s3)c3c2C(=O)c2c(C)sc(C)c2C3=O)c2c1C(=O)c1c(C)sc(C)c1C2=O
646,PDTBDT-BZF2,-5.4,-3.65,1.75,S297,CCCCCCCCCCc1cc(-c2c3sc4cc(-c5c(F)c(F)c(C)c6nsnc56)sc4c3c(-c3cc(CCCCCCCCCC)c(CCCCCCCCCC)s3)c3sc4cc(C)sc4c23)sc1CCCCCCCCCC,Cc1cc2sc3c(-c4cccs4)c4c(sc5cc(sc45)-c4c(F)c(F)c(-c5cc6sc7c(-c8cccs8)c8c(sc9cc(sc89)-c8c(F)c(F)c(C)c9nsnc89)c(-c8cccs8)c7c6s5)c5nsnc45)c(-c4cccs4)c3c2s1
647,PBT-S,-5.01,-3.35,1.66,S190,CCCCCCCCCCC(CCCCCCCC)COC(=O)c1cc2c(-c3ccc(C)s3)sc(-c3ccc(-c4cc5c(-c6ccc(SCC(CC)CCCC)s6)c6sc(C)cc6c(-c6ccc(SCC(CC)CCCC)s6)c5s4)s3)c2s1,COC(=O)c1cc2c(sc(-c3ccc(s3)-c3cc4c(-c5cccs5)c5sc(cc5c(-c5cccs5)c4s3)-c3ccc(s3)-c3sc(-c4ccc(s4)-c4cc5c(-c6cccs6)c6sc(C)cc6c(-c6cccs6)c5s4)c4sc(cc34)C(=O)OC)c2s1)-c1ccc(C)s1
648,PDTBDT-BZF,-5.4,-3.69,1.71,S297,CCCCCCCCCCc1cc(-c2c3sc4cc(-c5c(F)cc(C)c6nsnc56)sc4c3c(-c3cc(CCCCCCCCCC)c(CCCCCCCCCC)s3)c3sc4cc(C)sc4c23)sc1CCCCCCCCCC,Cc1cc2sc3c(-c4cccs4)c4c(sc5cc(sc45)-c4c(F)cc(-c5cc6sc7c(-c8cccs8)c8c(sc9cc(sc89)-c8c(F)cc(C)c9nsnc89)c(-c8cccs8)c7c6s5)c5nsnc45)c(-c4cccs4)c3c2s1
649,PBnDT-DTBT,-5.4,-3.7,1.7,S203,CCCCCCC(CCCC)CCc1c2cc(-c3sc(-c4ccc(-c5cc(CC(CC)CCCC)c(C)s5)c5nsnc45)cc3CC(CC)CCCC)sc2c(CCC(CCCC)CCCCCC)c2cc(C)sc12,Cc1cc2c(C)c3sc(cc3c(C)c2s1)-c1sc(cc1C)-c1ccc(-c2cc(C)c(s2)-c2cc3c(C)c4sc(cc4c(C)c3s2)-c2sc(cc2C)-c2ccc(-c3cc(C)c(C)s3)c3nsnc23)c2nsnc12
650,"P5,10-BNDTDTFBT",-5.49,-3.75,1.74,S480,CCCCCCCCCCC(CCCCCCCC)Cc1cc2c3cc(-c4ccc(-c5c(F)c(F)c(-c6ccc(C)s6)c6nsnc56)s4)sc3c(CC(CCCCCCCC)CCCCCCCCCC)cc2c2cc(C)sc12,Cc1ccc(s1)-c1c(F)c(F)c(-c2ccc(s2)-c2cc3c(s2)c(C)cc2c4cc(sc4c(C)cc32)-c2ccc(s2)-c2c(F)c(F)c(-c3ccc(s3)-c3cc4c(s3)c(C)cc3c5cc(C)sc5c(C)cc43)c3nsnc23)c2nsnc12
651,DTfBT,-5.48,-3.81,1.67,S72,CCCCCCC(CCCC)CCc1c2cc(-c3sc(-c4c(F)cc(-c5cc(CC(CC)CCCC)c(C)s5)c5nsnc45)cc3CC(CC)CCCC)sc2c(CCC(CCCC)CCCCCC)c2cc(C)sc12,Cc1cc2c(C)c3sc(cc3c(C)c2s1)-c1sc(cc1C)-c1c(F)cc(-c2cc(C)c(s2)-c2cc3c(C)c4sc(cc4c(C)c3s2)-c2sc(cc2C)-c2c(F)cc(-c3cc(C)c(C)s3)c3nsnc23)c2nsnc12
652,"P4,9-BNDTDTFBT",-5.55,-3.79,1.76,S480,CCCCCCCCCCC(CCCCCCCC)Cc1cc2sc(-c3ccc(-c4c(F)c(F)c(-c5ccc(C)s5)c5nsnc45)s3)cc2c2c(CC(CCCCCCCC)CCCCCCCCCC)cc3sc(C)cc3c12,Cc1ccc(s1)-c1c(F)c(F)c(-c2ccc(s2)-c2cc3c(cc(C)c4c5cc(sc5cc(C)c34)-c3ccc(s3)-c3c(F)c(F)c(-c4ccc(s4)-c4cc5c(cc(C)c6c7cc(C)sc7cc(C)c56)s4)c4nsnc34)s2)c2nsnc12
653,PBDTT-fDTBO,-5.64,-3.73,1.91,S490,CCCCCCCCCCc1cc(-c2c3cc(-c4cc5c6nonc6c6cc(C)sc6c5s4)sc3c(-c3cc(CCCCCCCCCC)c(CCCCCCCCCC)s3)c3cc(C)sc23)sc1CCCCCCCCCC,Cc1cc2c(-c3cccs3)c3sc(cc3c(-c3cccs3)c2s1)-c1cc2c3nonc3c3cc(sc3c2s1)-c1cc2c(-c3cccs3)c3sc(cc3c(-c3cccs3)c2s1)-c1cc2c3nonc3c3cc(C)sc3c2s1
654,PBnDT-DTffBT,-5.54,-3.84,1.7,S203,CCCCCCC(CCCC)CCc1c2cc(-c3sc(-c4c(F)c(F)c(-c5cc(CC(CC)CCCC)c(C)s5)c5nsnc45)cc3CC(CC)CCCC)sc2c(CCC(CCCC)CCCCCC)c2cc(C)sc12,Cc1cc2c(C)c3sc(cc3c(C)c2s1)-c1sc(cc1C)-c1c(F)c(F)c(-c2cc(C)c(s2)-c2cc3c(C)c4sc(cc4c(C)c3s2)-c2sc(cc2C)-c2c(F)c(F)c(-c3cc(C)c(C)s3)c3nsnc23)c2nsnc12
655,PBDT-DTQx,-5.16,-3.78,1.38,S244,CCCCCCCCCCCCOc1c2cc(-c3ccc(-c4c5nsnc5c(-c5ccc(C)s5)c5nc(C[C@H](CC)CCCC)c(CC(CC)CCCC)nc45)s3)sc2c(OCCCCCCCCCCCC)c2cc(C)sc12,COc1c2cc(sc2c(OC)c2cc(C)sc12)-c1ccc(s1)-c1c2nsnc2c(-c2ccc(s2)-c2cc3c(OC)c4sc(cc4c(OC)c3s2)-c2ccc(s2)-c2c3nsnc3c(-c3ccc(C)s3)c3nc(C)c(C)nc23)c2nc(C)c(C)nc12
656,PDTBDT-BZ,-5.3,-3.65,1.65,S297,CCCCCCCCCCc1cc(-c2c3sc4cc(-c5ccc(C)c6nsnc56)sc4c3c(-c3cc(CCCCCCCCCC)c(CCCCCCCCCC)s3)c3sc4cc(C)sc4c23)sc1CCCCCCCCCC,Cc1cc2sc3c(-c4cccs4)c4c(sc5cc(sc45)-c4ccc(-c5cc6sc7c(-c8cccs8)c8c(sc9cc(sc89)-c8ccc(C)c9nsnc89)c(-c8cccs8)c7c6s5)c5nsnc45)c(-c4cccs4)c3c2s1
657,DTffBT,-5.53,-3.8,1.73,S72,CCCCCCC(CCCC)CCc1c2cc(-c3sc(-c4c(F)c(F)c(-c5cc(C[C@H](CC)CCCC)c(C)s5)c5nsnc45)cc3CC(CC)CCCC)sc2c(CC[C@@H](CCCC)CCCCCC)c2cc(C)sc12,Cc1cc2c(C)c3sc(cc3c(C)c2s1)-c1sc(cc1C)-c1c(F)c(F)c(-c2cc(C)c(s2)-c2cc3c(C)c4sc(cc4c(C)c3s2)-c2sc(cc2C)-c2c(F)c(F)c(-c3cc(C)c(C)s3)c3nsnc23)c2nsnc12
658,PBDTOT-DPP,-5.2,-3.87,1.33,S449,CCCCC(CC)Cc1sc(-c2c3cc(-c4ccc(C5=C6C(=O)N(CC(CC)CCCC)C(c7ccc(C)s7)=C6C(=O)N5CC(CC)CCCC)s4)sc3c(-c3sc(CC(CC)CCCC)c(OC)c3OC)c3cc(C)sc23)c(OC)c1OC,CN1C(=O)C2=C(N(C)C(=O)C2=C1c1ccc(C)s1)c1ccc(s1)-c1cc2c(-c3cccs3)c3sc(cc3c(-c3cccs3)c2s1)-c1ccc(s1)C1=C2C(=O)N(C)C(=C2C(=O)N1C)c1ccc(s1)-c1cc2c(-c3cccs3)c3sc(C)cc3c(-c3cccs3)c2s1
659,PBDTTFTQ-DO,-5.37,-3.65,1.72,S253,CCCCCCCCc1ccc(-c2nc3c(-c4ccc(C)s4)cc(F)c(-c4ccc(-c5cc6c(-c7ccc(CC(CC)CCCC)s7)c7sc(C)cc7c(-c7ccc(CC(CC)CCCC)s7)c6s5)s4)c3nc2-c2ccc(CCCCCCCC)s2)s1,Cc1ccc(s1)-c1cc(F)c(-c2ccc(s2)-c2cc3c(-c4cccs4)c4sc(cc4c(-c4cccs4)c3s2)-c2ccc(s2)-c2cc(F)c(-c3ccc(s3)-c3cc4c(-c5cccs5)c5sc(C)cc5c(-c5cccs5)c4s3)c3nc(-c4cccs4)c(nc23)-c2cccs2)c2nc(-c3cccs3)c(nc12)-c1cccs1
660,PCDTPBT,-5.06,-2.93,2.13,S326,CCCCCCCCCCCCn1c2cc(C)sc2c2c3nsnc3c3c4sc(-c5ccc6c7ccc(C)cc7n(C(CCCCCCCC)CCCCCCCC)c6c5)cc4n(CCCCCCCCCCCC)c3c21,Cc1cc2n(C)c3c4n(C)c5cc(sc5c4c4nsnc4c3c2s1)-c1ccc2c(c1)n(C)c1cc(ccc21)-c1cc2n(C)c3c4n(C)c5cc(sc5c4c4nsnc4c3c2s1)-c1ccc2c(c1)n(C)c1cc(C)ccc21
661,PBDT-DFQX-TT,-5.2,-3.48,1.72,S251,CCCCC(CC)Cc1ccc(-c2nc3c(-c4ccc(-c5cc6c(-c7ccc(CC(CC)CCCC)s7)c7sc(C)cc7c(-c7ccc(C[C@@H](CC)CCCC)s7)c6s5)s4)c(F)c(F)c(-c4ccc(C)s4)c3nc2-c2ccc(C[C@@H](CC)CCCC)s2)s1,Cc1ccc(s1)-c1c(F)c(F)c(-c2ccc(s2)-c2cc3c(-c4cccs4)c4sc(cc4c(-c4cccs4)c3s2)-c2ccc(s2)-c2c(F)c(F)c(-c3ccc(s3)-c3cc4c(-c5cccs5)c5sc(C)cc5c(-c5cccs5)c4s3)c3nc(-c4cccs4)c(nc23)-c2cccs2)c2nc(-c3cccs3)c(nc12)-c1cccs1
662,PCDTTPD-ic,-5.47,-3.26,2.21,S145,CCCCCCCCc1cc(-c2sc(-c3cc(CCCCCCCC)c(-c4ccc5c6ccc(C)cc6n(C(CCCCCCCC)CCCCCCCC)c5c4)s3)c3c2C(=O)N(CCCCCCCC)C3=O)sc1C,CN1C(=O)c2c(sc(-c3cc(C)c(s3)-c3ccc4c(c3)n(C)c3cc(ccc43)-c3sc(cc3C)-c3sc(-c4cc(C)c(s4)-c4ccc5c(c4)n(C)c4cc(C)ccc54)c4C(=O)N(C)C(=O)c34)c2C1=O)-c1cc(C)c(C)s1
663,PBDT_TEH-TBTT_EHi (P1),-4.64,-3.1,1.54,S185,CCCCCCc1cc2c(C)sc(-c3sc(-c4sc(-c5cc6c(-c7ccc(CC(CC)CCCC)s7)c7sc(C)cc7c(-c7ccc(CC(CC)CCCC)s7)c6s5)c5cc(CCCCCC)sc45)c4c3C(=O)N(CC(CC)CCCC)C4=O)c2s1,CN1C(=O)c2c(sc(c2C1=O)-c1sc(-c2cc3c(-c4cccs4)c4sc(cc4c(-c4cccs4)c3s2)-c2sc(-c3sc(c4C(=O)N(C)C(=O)c34)-c3sc(-c4cc5c(-c6cccs6)c6sc(C)cc6c(-c6cccs6)c5s4)c4cc(C)sc34)c3sc(C)cc23)c2cc(C)sc12)-c1sc(C)c2cc(C)sc12
664,PBDTTID,-5.4,-3.87,1.53,S234,CCCCCCCCC(CCCCCC)COc1c2cc(C)sc2c(OC[C@H](CCCCCC)CCCCCCCC)c2cc(-c3ccc(-c4sc(-c5ccc(C)s5)c5cc6c(cc45)C(=O)N(CC(CC)CCCC)C6=O)s3)sc12,COc1c2cc(C)sc2c(OC)c2cc(sc12)-c1ccc(s1)-c1sc(-c2ccc(s2)-c2cc3c(OC)c4sc(cc4c(OC)c3s2)-c2ccc(s2)-c2sc(-c3ccc(C)s3)c3cc4C(=O)N(C)C(=O)c4cc23)c2cc3C(=O)N(C)C(=O)c3cc12
665,PffBT-2TPF4,-5.84,-4.07,1.77,S451,CCCCCCCCCCC(CCCCCCCC)Cc1cc(-c2c(F)c(F)c(-c3cc(CC(CCCCCCCC)CCCCCCCCCC)c(-c4ccc(-c5c(F)c(F)c(-c6ccc(C)s6)c(F)c5F)s4)s3)c3nsnc23)sc1C,Cc1ccc(s1)-c1c(F)c(F)c(-c2ccc(s2)-c2sc(cc2C)-c2c(F)c(F)c(-c3cc(C)c(s3)-c3ccc(s3)-c3c(F)c(F)c(-c4ccc(s4)-c4sc(cc4C)-c4c(F)c(F)c(-c5cc(C)c(C)s5)c5nsnc45)c(F)c3F)c3nsnc23)c(F)c1F
666,P3,-5.42,-3.53,1.89,S47,CCCCCCc1c(C)sc2cc(-c3sc(-c4cc5sc(-c6cc7c(OCC(CC)CCCC)c8sc(C)cc8c(OCC(CC)CCCC)c7s6)c(CCCCCC)c5s4)c4c3C(=O)N(CC(CCCC)CCCCCC)C4=O)sc12,COc1c2cc(C)sc2c(OC)c2cc(sc12)-c1sc2cc(sc2c1C)-c1sc(-c2cc3sc(C)c(C)c3s2)c2C(=O)N(C)C(=O)c12
667,PBT-2TPF4,-5.63,-3.88,1.75,S451,CCCCCCCCCCC(CCCCCCCC)Cc1cc(-c2ccc(-c3cc(CC(CCCCCCCC)CCCCCCCCCC)c(-c4ccc(-c5c(F)c(F)c(-c6ccc(C)s6)c(F)c5F)s4)s3)c3nsnc23)sc1C,Cc1ccc(s1)-c1c(F)c(F)c(-c2ccc(s2)-c2sc(cc2C)-c2ccc(-c3cc(C)c(s3)-c3ccc(s3)-c3c(F)c(F)c(-c4ccc(s4)-c4sc(cc4C)-c4ccc(-c5cc(C)c(C)s5)c5nsnc45)c(F)c3F)c3nsnc23)c(F)c1F
668,PBDT_TEH-TBTT_HDo (P2),-4.63,-3.17,1.46,S185,CCCCCCc1cc2c(-c3sc(-c4sc(-c5cc6c(-c7ccc(CC(CC)CCCC)s7)c7sc(C)cc7c(-c7ccc(CC(CC)CCCC)s7)c6s5)c5sc(CCCCCC)cc45)c4c3C(=O)N(CC(CC)CCCC)C4=O)sc(C)c2s1,CN1C(=O)c2c(sc(c2C1=O)-c1sc(-c2cc3c(-c4cccs4)c4sc(cc4c(-c4cccs4)c3s2)-c2sc(-c3sc(c4C(=O)N(C)C(=O)c34)-c3sc(-c4cc5c(-c6cccs6)c6sc(C)cc6c(-c6cccs6)c5s4)c4sc(C)cc34)c3cc(C)sc23)c2sc(C)cc12)-c1sc(C)c2sc(C)cc12
669,PCBTDPP,-5.4,-3.82,1.58,S24,CCCCCCCCCCC(CCCCCCCCCC)n1c2cc(C)ccc2c2ccc(-c3ccc(C4=C5C(=O)N(CCCCCCCCCC)C(c6ccc(C)s6)=C5C(=O)N4CCCCCCCCCC)s3)cc21,CN1C(=O)C2=C(N(C)C(=O)C2=C1c1ccc(C)s1)c1ccc(s1)-c1ccc2c(c1)n(C)c1cc(ccc21)-c1ccc(s1)C1=C2C(=O)N(C)C(=C2C(=O)N1C)c1ccc(s1)-c1ccc2c(c1)n(C)c1cc(C)ccc21
670,PBDT-DFQX-TTSC8,-5.37,-3.65,1.72,S483,CCCCCCCCSc1ccc(-c2c3cc(-c4ccc(-c5c(F)c(F)c(-c6ccc(C)s6)c6nc(-c7ccc(CC(CC)CCCC)s7)c(-c7ccc(CC(CC)CCCC)s7)nc56)s4)sc3c(-c3ccc(SCCCCCCCC)s3)c3cc(C)sc23)s1,Cc1ccc(s1)-c1c(F)c(F)c(-c2ccc(s2)-c2cc3c(-c4cccs4)c4sc(cc4c(-c4cccs4)c3s2)-c2ccc(s2)-c2c(F)c(F)c(-c3ccc(s3)-c3cc4c(-c5cccs5)c5sc(C)cc5c(-c5cccs5)c4s3)c3nc(-c4cccs4)c(nc23)-c2cccs2)c2nc(-c3cccs3)c(nc12)-c1cccs1
671,PIDT-phanQ,-5.28,-3.61,1.67,S316,CCCCCCc1ccc(C2(c3ccc(CCCCCC)cc3)c3cc4c(cc3-c3sc(C)cc32)C(c2ccc(CCCCCC)cc2)(c2ccc(CCCCCC)cc2)c2cc(-c3ccc(C)c5nc6c7ccccc7c7ccccc7c6nc35)sc2-4)cc1,Cc1cc2c(s1)-c1cc3c(cc1C2(c1ccccc1)c1ccccc1)-c1sc(cc1C3(c1ccccc1)c1ccccc1)-c1ccc(-c2cc3c(s2)-c2cc4c(cc2C3(c2ccccc2)c2ccccc2)-c2sc(cc2C4(c2ccccc2)c2ccccc2)-c2ccc(C)c3nc4c5ccccc5c5ccccc5c4nc23)c2nc3c4ccccc4c4ccccc4c3nc12
672,PBDT-TTQ,-5.08,-3.46,1.62,S243,CCCCCCCCOc1c2cc(-c3ccc(-c4ccc(-c5ccc(C)s5)c5nc(-c6ccc(-c7cc(CCCCCCCC)cs7)s6)c(-c6ccc(-c7cc(CCCCCCCC)cs7)s6)nc45)s3)sc2c(OCCCCCCCC)c2cc(C)sc12,COc1c2cc(C)sc2c(OC)c2cc(sc12)-c1ccc(s1)-c1ccc(-c2ccc(s2)-c2cc3c(OC)c4sc(cc4c(OC)c3s2)-c2ccc(s2)-c2ccc(-c3ccc(C)s3)c3nc(-c4cccs4)c(nc23)-c2cccs2)c2nc(-c3cccs3)c(nc12)-c1cccs1
673,P3,-5.56,-3.78,1.78,S455,CCCCCCCCCCCCOc1c(-c2sc(-c3cc4c(-c5ccc(SCC(CC)CCCC)s5)c5sc(C)cc5c(-c5ccc(SCC(CC)CCCC)s5)c4s3)c(C#N)c2OCCCCCCCCCCCC)sc(C)c1C#N,COc1c(sc(C)c1C#N)-c1sc(-c2cc3c(-c4cccs4)c4sc(cc4c(-c4cccs4)c3s2)-c2sc(c(OC)c2C#N)-c2sc(-c3cc4c(-c5cccs5)c5sc(C)cc5c(-c5cccs5)c4s3)c(C#N)c2OC)c(C#N)c1OC
674,PBDT-DFQX-TTSEH,-5.48,-3.75,1.73,S483,CCCCC(CC)CSc1ccc(-c2c3cc(-c4ccc(-c5c(F)c(F)c(-c6ccc(C)s6)c6nc(-c7ccc(CC(CC)CCCC)s7)c(-c7ccc(CC(CC)CCCC)s7)nc56)s4)sc3c(-c3ccc(SCC(CC)CCCC)s3)c3cc(C)sc23)s1,Cc1ccc(s1)-c1c(F)c(F)c(-c2ccc(s2)-c2cc3c(-c4cccs4)c4sc(cc4c(-c4cccs4)c3s2)-c2ccc(s2)-c2c(F)c(F)c(-c3ccc(s3)-c3cc4c(-c5cccs5)c5sc(C)cc5c(-c5cccs5)c4s3)c3nc(-c4cccs4)c(nc23)-c2cccs2)c2nc(-c3cccs3)c(nc12)-c1cccs1
675,C3-DPPTTSe,-5.07,-3.7,1.37,S88,CCCCCCCCCCC(CCCCCCCC)CCCN1C(=O)C2=C(c3cc4sc(-c5ccc(C)[se]5)cc4s3)N(CCCC(CCCCCCCC)CCCCCCCCCC)C(=O)C2=C1c1cc2sc(C)cc2s1,CN1C(=O)C2=C(N(C)C(=O)C2=C1c1cc2sc(C)cc2s1)c1cc2sc(cc2s1)-c1ccc([se]1)-c1cc2sc(cc2s1)C1=C2C(=O)N(C)C(=C2C(=O)N1C)c1cc2sc(cc2s1)-c1ccc(C)[se]1
676,PzNDTDTBT,-5.15,-3.39,1.76,S314,CCCCCCCCCCCCOc1c(OCCCCCCCCCCCC)c(-c2ccc(-c3cc4cc(OCC(CC)CCCC)c5c6sc(C)cc6cc(OCC(CC)CCCC)c5c4s3)s2)c2nsnc2c1-c1ccc(C)s1,COc1cc2cc(sc2c2c(OC)cc3cc(C)sc3c12)-c1ccc(s1)-c1c(OC)c(OC)c(-c2ccc(s2)-c2cc3cc(OC)c4c5sc(cc5cc(OC)c4c3s2)-c2ccc(s2)-c2c(OC)c(OC)c(-c3ccc(C)s3)c3nsnc23)c2nsnc12
677,PBT-SO2-H,-5.16,-3.52,1.64,S190,CCCCCCCCCCC(CCCCCCCC)COC(=O)c1cc2c(-c3ccc(C)s3)sc(-c3ccc(-c4cc5c(-c6ccc(S(=O)(=O)CC(CC)CCCC)s6)c6sc(C)cc6c(-c6ccc(S(=O)(=O)CC(CC)CCCC)s6)c5s4)s3)c2s1,COC(=O)c1cc2c(sc(-c3ccc(s3)-c3cc4c(-c5cccs5)c5sc(cc5c(-c5cccs5)c4s3)-c3ccc(s3)-c3sc(-c4ccc(s4)-c4cc5c(-c6cccs6)c6sc(C)cc6c(-c6cccs6)c5s4)c4sc(cc34)C(=O)OC)c2s1)-c1ccc(C)s1
678,PC2,-5.43,-3.42,2.01,S148,CCCCCCC1(CCCCCC)c2cc(C)ccc2-c2cc3c(cc21)c1cc2c(cc1n3CC)-c1ccc(-c3ccc(-c4c(OCCCC)c(OCCCC)c(-c5ccc(C)s5)c5nsnc45)s3)cc1C2(CCCCCC)CCCCCC,COc1c(OC)c(-c2ccc(s2)-c2ccc3-c4cc5n(C)c6cc7-c8ccc(C)cc8C(C)(C)c7cc6c5cc4C(C)(C)c3c2)c2nsnc2c1-c1ccc(C)s1
679,PSB-FTT,-5.21,-3.24,1.97,S493,CCCCCCCCC(CCCCCC)CSc1ccc(-c2c3cc(-c4sc(C)c5c(F)c(C(=O)OCC(CC)CCCC)sc45)sc3c(-c3ccc(SCC(CCCCCC)CCCCCCCC)cc3)c3cc(C)sc23)cc1,COC(=O)c1sc2c(sc(C)c2c1F)-c1cc2c(-c3ccccc3)c3sc(cc3c(-c3ccccc3)c2s1)-c1sc(-c2cc3c(-c4ccccc4)c4sc(C)cc4c(-c4ccccc4)c3s2)c2sc(C(=O)OC)c(F)c12
680,PzNDTDTBO,-5.3,-3.54,1.76,S314,CCCCCCCCCCCCOc1c(OCCCCCCCCCCCC)c(-c2ccc(-c3cc4cc(OCC(CC)CCCC)c5c6sc(C)cc6cc(OCC(CC)CCCC)c5c4s3)s2)c2nonc2c1-c1ccc(C)s1,COc1cc2cc(sc2c2c(OC)cc3cc(C)sc3c12)-c1ccc(s1)-c1c(OC)c(OC)c(-c2ccc(s2)-c2cc3cc(OC)c4c5sc(cc5cc(OC)c4c3s2)-c2ccc(s2)-c2c(OC)c(OC)c(-c3ccc(C)s3)c3nonc23)c2nonc12
681,C3-DPPTTT,-5.08,-3.69,1.39,S88,CCCCCCCCCCC(CCCCCCCC)CCCN1C(=O)C2=C(c3cc4sc(-c5ccc(C)s5)cc4s3)N(CCCC(CCCCCCCC)CCCCCCCCCC)C(=O)C2=C1c1cc2sc(C)cc2s1,CN1C(=O)C2=C(N(C)C(=O)C2=C1c1cc2sc(C)cc2s1)c1cc2sc(cc2s1)-c1ccc(s1)-c1cc2sc(cc2s1)C1=C2C(=O)N(C)C(=C2C(=O)N1C)c1cc2sc(cc2s1)-c1ccc(C)s1
682,PtFBTPBDT,-5.42,-3.97,1.45,S444,CCCCCCCCCCCCCCCCCCCCOc1c2cc(-c3cc4c(s3)/C(=C3\c5ccc(F)cc5-c5cc(C)sc53)c3ccc(F)cc3-4)sc2c(OCCCCCCCCCCCCCCCCCCCC)c2cc(C)sc12,COc1c2cc(sc2c(OC)c2cc(C)sc12)-c1cc2-c3cc(F)ccc3\C(=C3\c4ccc(F)cc4-c4cc(sc34)-c3cc4c(OC)c5sc(cc5c(OC)c4s3)-c3cc4-c5cc(F)ccc5\C(=C5\c6ccc(F)cc6-c6cc(C)sc56)c4s3)c2s1
683,PBDTDT(Qx-2)-O,-5.29,-3.39,1.9,S248,CCCCCCCCOc1c(OCCCCCCCC)c(-c2ccc(-c3cc4c(OC[C@H](CC)CCCC)c5sc(C)cc5c(OCC(CC)CCCC)c4s3)s2)c2nc(-c3ccc(OC)cc3)c(-c3ccc(OC)cc3)nc2c1-c1ccc(C)s1,COc1c(OC)c(-c2ccc(s2)-c2cc3c(OC)c4sc(cc4c(OC)c3s2)-c2ccc(s2)-c2c(OC)c(OC)c(-c3ccc(s3)-c3cc4c(OC)c5sc(C)cc5c(OC)c4s3)c3nc(-c4ccccc4)c(nc23)-c2ccccc2)c2nc(-c3ccccc3)c(nc2c1-c1ccc(C)s1)-c1ccccc1
684,PtBTPBDT,-5.29,-3.83,1.46,S444,CCCCCCCCCCCCCCCCCCCCOc1c2cc(-c3cc4c(s3)/C(=C3\c5ccccc5-c5sc(C)cc53)c3ccccc3-4)sc2c(OCCCCCCCCCCCCCCCCCCCC)c2cc(C)sc12,COc1c2cc(sc2c(OC)c2cc(C)sc12)-c1cc2-c3ccccc3\C(=C3/c4cc(sc4-c4ccccc34)-c3cc4c(OC)c5sc(cc5c(OC)c4s3)-c3cc4-c5ccccc5\C(=C5/c6cc(C)sc6-c6ccccc56)c4s3)c2s1
685,PcBTPBDT,-5.29,-3.81,1.48,S444,CCCCCCCCCCCCCCCCCCCCOc1c2cc(-c3cc4c(s3)/C(=C3/c5ccccc5-c5cc(C)sc53)c3ccccc3-4)sc2c(OCCCCCCCCCCCCCCCCCCCC)c2cc(C)sc12,COc1c2cc(C)sc2c(OC)c2cc(sc12)-c1cc2-c3ccccc3\C(=C3/c4ccccc4-c4cc(sc34)-c3cc4c(OC)c5sc(cc5c(OC)c4s3)-c3cc4-c5ccccc5\C(=C5/c6ccccc6-c6cc(C)sc56)c4s3)c2s1
686,PIDT-diphQ,-5.33,-3.52,1.81,S316,CCCCCCc1ccc(C2(c3ccc(CCCCCC)cc3)c3cc4c(cc3-c3sc(C)cc32)C(c2ccc(CCCCCC)cc2)(c2ccc(CCCCCC)cc2)c2cc(-c3ccc(C)c5nc(-c6ccccc6)c(-c6ccccc6)nc35)sc2-4)cc1,Cc1cc2c(s1)-c1cc3c(cc1C2(c1ccccc1)c1ccccc1)-c1sc(cc1C3(c1ccccc1)c1ccccc1)-c1ccc(-c2cc3c(s2)-c2cc4c(cc2C3(c2ccccc2)c2ccccc2)-c2sc(cc2C4(c2ccccc2)c2ccccc2)-c2ccc(C)c3nc(-c4ccccc4)c(nc23)-c2ccccc2)c2nc(-c3ccccc3)c(nc12)-c1ccccc1
687,PDST-BDD,-5.52,-3.69,1.83,S189,CCCCCCSc1sc(-c2c3cc(-c4ccc(-c5sc(-c6ccc(C)s6)c6c5C(=O)c5c(CC(CC)CCCC)sc(CC(CC)CCCC)c5C6=O)s4)sc3c(-c3cc(SCCCC)c(SCCCCCC)s3)c3cc(C)sc23)cc1SCCCC,Cc1ccc(s1)-c1sc(-c2ccc(s2)-c2cc3c(-c4cccs4)c4sc(cc4c(-c4cccs4)c3s2)-c2ccc(s2)-c2sc(-c3ccc(s3)-c3cc4c(-c5cccs5)c5sc(C)cc5c(-c5cccs5)c4s3)c3c2C(=O)c2c(C)sc(C)c2C3=O)c2c1C(=O)c1c(C)sc(C)c1C2=O
688,PtBTPIDT,-5.28,-3.78,1.5,S444,CCCCCCc1ccc(C2(c3ccc(CCCCCC)cc3)c3cc4c(cc3-c3sc(C)cc32)C(c2ccc(CCCCCC)cc2)(c2ccc(CCCCCC)cc2)c2cc(-c3cc5c(s3)/C(=C3\c6ccccc6-c6cc(C)sc63)c3ccccc3-5)sc2-4)cc1,Cc1cc2-c3ccccc3\C(=C3\c4ccccc4-c4cc(sc34)-c3cc4c(s3)-c3cc5c(cc3C4(c3ccccc3)c3ccccc3)-c3sc(cc3C5(c3ccccc3)c3ccccc3)-c3cc4-c5ccccc5\C(=C5\c6ccccc6-c6cc(sc56)-c5cc6c(s5)-c5cc7c(cc5C6(c5ccccc5)c5ccccc5)-c5sc(C)cc5C7(c5ccccc5)c5ccccc5)c4s3)c2s1
689,PECz-DTQx,-5.15,-3.45,1.7,S351,CCCCCCCCOc1ccc(-c2nc3c(-c4ccc(C)s4)ccc(-c4ccc(-c5cc6c7c8c(cc(C)cc8n(C(CCCCCCCC)CCCCCCCC)c7c5)CC6)s4)c3nc2-c2ccc(OCCCCCCCC)cc2)cc1,Cc1ccc(s1)-c1ccc(-c2ccc(s2)-c2cc3CCc4cc(cc5n(C)c(c2)c3c45)-c2ccc(s2)-c2ccc(-c3ccc(s3)-c3cc4CCc5cc(C)cc6n(C)c(c3)c4c56)c3nc(-c4ccccc4)c(nc23)-c2ccccc2)c2nc(-c3ccccc3)c(nc12)-c1ccccc1
690,PBDTDTffBT-R,-5.03,-3.28,1.75,S415,CCCCCCCCC(CCCCCC)COc1c2cc(-c3sc(-c4c(F)c(F)c(-c5cc(CC(CC)CCCC)c(C)s5)c5nsnc45)cc3CC(CC)CCCC)sc2c(-c2ccc(OCC(CC)CCCC)cc2)c2cc(C)sc12,COc1c2cc(sc2c(-c2ccccc2)c2cc(C)sc12)-c1sc(cc1C)-c1c(F)c(F)c(-c2cc(C)c(s2)-c2cc3c(-c4ccccc4)c4sc(cc4c(OC)c3s2)-c2sc(cc2C)-c2c(F)c(F)c(-c3cc(C)c(C)s3)c3nsnc23)c2nsnc12
691,PDTTDPP-EH,-5.11,-3.69,1.42,S499,CCCCCCCCCCCCc1cc(C)sc1-c1cc2sc3cc(-c4sc(-c5ccc(C6=C7C(=O)N(CC(CC)CCCC)C(c8ccc(C)s8)=C7C(=O)N6CC(CC)CCCC)s5)cc4CCCCCCCCCCCC)sc3c2s1,CN1C(=O)C2=C(N(C)C(=O)C2=C1c1ccc(C)s1)c1ccc(s1)-c1cc(C)c(s1)-c1cc2sc3cc(sc3c2s1)-c1sc(C)cc1C
692,PBDTDTBT-R,-5.01,-3.29,1.72,S415,CCCCCCCCC(CCCCCC)COc1c2cc(-c3sc(-c4ccc(-c5cc(CC(CC)CCCC)c(C)s5)c5nsnc45)cc3CC(CC)CCCC)sc2c(-c2ccc(OCC(CC)CCCC)cc2)c2cc(C)sc12,Cc1cc2c(-c3ccccc3)c3sc(cc3cc2s1)-c1sc(cc1C)-c1ccc(-c2cc(C)c(s2)-c2cc3c(-c4ccccc4)c4sc(cc4cc3s2)-c2sc(cc2C)-c2ccc(-c3cc(C)c(C)s3)c3nsnc23)c2nsnc12
693,P4TPDTQ,-5.28,-3.45,1.83,S29,CCCCC(CC)COc1ccc(-c2nc3c(-c4ccc(C)s4)ccc(-c4ccc(-c5sc(-c6cc(-c7ccc(CC(CC)CCCC)s7)c(C)s6)cc5-c5ccc(C[C@@H](CC)CCCC)s5)s4)c3nc2-c2ccc(OCC(CC)CCCC)cc2)cc1,Cc1ccc(s1)-c1ccc(-c2ccc(s2)-c2sc(cc2-c2cccs2)-c2cc(-c3cccs3)c(s2)-c2ccc(s2)-c2ccc(-c3ccc(s3)-c3sc(cc3-c3cccs3)-c3cc(c(C)s3)-c3cccs3)c3nc(-c4ccccc4)c(nc23)-c2ccccc2)c2nc(-c3ccccc3)c(nc12)-c1ccccc1
694,PTzNTz-EHBO,-5.41,-3.83,1.58,S108,CCCCCCC(CCCC)Cc1cc(-c2cc3c(cc(-c4cc(CC(CCCC)CCCCCC)c(-c5cc(CC(CC)CCCC)c(-c6nc7sc(-c8sc(C)cc8CC(CC)CCCC)nc7s6)s5)s4)c4nsnc43)c3nsnc23)sc1C,Cc1cc(C)c(s1)-c1nc2sc(nc2s1)-c1sc(cc1C)-c1sc(cc1C)-c1cc2c3nsnc3c(cc2c2nsnc12)-c1cc(C)c(C)s1
695,PV-BDTC1,-5.56,-3.49,2.07,S166,CCCCCCC(CCCC)COC(=O)c1cc2c(-c3ccc(-c4cc5c(OCC(CC)CCCC)c6sc(C)cc6c(OCC(CC)CCCC)c5s4)s3)c3sc(C(=O)OCC(CCCC)CCCCCC)cc3c(-c3ccc(C)s3)c2s1,COC(=O)c1cc2c(-c3ccc(C)s3)c3sc(cc3c(-c3ccc(s3)-c3cc4c(OC)c5sc(cc5c(OC)c4s3)-c3ccc(s3)-c3c4cc(sc4c(-c4ccc(s4)-c4cc5c(OC)c6sc(C)cc6c(OC)c5s4)c4cc(sc34)C(=O)OC)C(=O)OC)c2s1)C(=O)OC
696,PBPT-12,-5.44,-3.91,1.53,S65,CCCCCCCCCCCCc1ccc(-c2c3cc(-c4sc(-c5cnc(-c6cc(CC(CC)CCCC)c(C)s6)c6nsnc56)cc4CC(CC)CCCC)sc3c(-c3ccc(CCCCCCCCCCCC)s3)c3cc(C)sc23)s1,Cc1cc2c(-c3cccs3)c3sc(cc3c(-c3cccs3)c2s1)-c1sc(cc1C)-c1cnc(-c2cc(C)c(s2)-c2cc3c(-c4cccs4)c4sc(cc4c(-c4cccs4)c3s2)-c2sc(cc2C)-c2cnc(-c3cc(C)c(C)s3)c3nsnc23)c2nsnc12
697,PQTDPP,-5.19,-3.83,1.36,S385,CCCCCCCCCCCCc1cc(C)sc1-c1ccc(-c2ccc(-c3sc(-c4ccc(C5=C6C(=O)N(CC(CC)CCCC)C(c7ccc(C)s7)=C6C(=O)N5CC(CC)CCCC)s4)cc3CCCCCCCCCCCC)s2)s1,CN1C(=O)C2=C(N(C)C(=O)C2=C1c1ccc(C)s1)c1ccc(s1)-c1cc(C)c(s1)-c1ccc(s1)-c1ccc(s1)-c1sc(C)cc1C
698,PBDTHD-CIBTEH,-5.53,-3.82,1.71,S420,CCCCCCCCC(CCCCCC)Cc1ccc(-c2c3cc(-c4ccc(-c5cc(Cl)c(-c6cc(CC(CC)CCCC)c(C)s6)c6nsnc56)s4)sc3c(-c3ccc(CC(CCCCCC)CCCCCCCC)s3)c3cc(C)sc23)s1,Cc1cc2c(-c3cccs3)c3sc(cc3c(-c3cccs3)c2s1)-c1ccc(s1)-c1cc(Cl)c(-c2cc(C)c(s2)-c2cc3c(-c4cccs4)c4sc(cc4c(-c4cccs4)c3s2)-c2ccc(s2)-c2cc(Cl)c(-c3cc(C)c(C)s3)c3nsnc23)c2nsnc12
699,PBDT-TPD (P11),-5.73,-3.84,1.89,S225,CCCCCCCCCCCCN1C(=O)c2c(-c3cc(CCCCCCCC)c(C)s3)sc(-c3cc(CCCCCCCC)c(-c4cc5c(OCC(CC)CCCC)c6sc(C)cc6c(OCC(CC)CCCC)c5s4)s3)c2C1=O,COc1c2cc(C)sc2c(OC)c2cc(sc12)-c1sc(cc1C)-c1sc(-c2cc(C)c(s2)-c2cc3c(OC)c4sc(cc4c(OC)c3s2)-c2sc(cc2C)-c2sc(-c3cc(C)c(C)s3)c3C(=O)N(C)C(=O)c23)c2C(=O)N(C)C(=O)c12
700,PBDT2FBT-T,-5.55,-3.8,1.75,S218,CCCCCCC(CCCC)Cc1ccc(-c2c3cc(C)sc3c(-c3ccc(C[C@@H](CCCC)CCCCCC)s3)c3cc(-c4sc(-c5c(F)c(F)c(-c6cc(CC(CC)CCCC)c(C)s6)c6nsnc56)cc4CC(CC)CCCC)sc23)s1,Cc1cc2c(-c3cccs3)c3sc(cc3c(-c3cccs3)c2s1)-c1sc(cc1C)-c1c(F)c(F)c(-c2cc(C)c(s2)-c2cc3c(-c4cccs4)c4sc(cc4c(-c4cccs4)c3s2)-c2sc(cc2C)-c2c(F)c(F)c(-c3cc(C)c(C)s3)c3nsnc23)c2nsnc12
701,PBDT_TEH-HDO_H-BTff,-5.31,-3.61,1.7,S75,CCCCCCCCC(CCCCCC)COc1c2cc(-c3sc(-c4c(F)c(F)c(-c5cc(CCCCCC)c(C)s5)c5nsnc45)cc3CCCCCC)sc2c(OCC(CCCCCC)CCCCCCCC)c2cc(C)sc12,COc1c2cc(sc2c(OC)c2cc(C)sc12)-c1sc(cc1C)-c1c(F)c(F)c(-c2cc(C)c(s2)-c2cc3c(OC)c4sc(cc4c(OC)c3s2)-c2sc(cc2C)-c2c(F)c(F)c(-c3cc(C)c(C)s3)c3nsnc23)c2nsnc12
702,PBDT2FBT-T1,-5.47,-3.72,1.75,S198,CCCCCCC(CCCC)Cc1ccc(-c2c3cc(-c4sc(-c5c(F)c(F)c(-c6cc(CC(CC)CCCC)c(C)s6)c6nsnc56)cc4CC(CC)CCCC)sc3c(-c3ccc(CC(CCCC)CCCCCC)s3)c3cc(C)sc23)s1,Cc1cc2c(-c3cccs3)c3sc(cc3c(-c3cccs3)c2s1)-c1sc(cc1C)-c1c(F)c(F)c(-c2cc(C)c(s2)-c2cc3c(-c4cccs4)c4sc(cc4c(-c4cccs4)c3s2)-c2sc(cc2C)-c2c(F)c(F)c(-c3cc(C)c(C)s3)c3nsnc23)c2nsnc12
703,BDT-BT-2T,-5.18,-3.55,1.63,S216,CCCCCCCCCCc1cc(-c2c3cc(-c4ccc(-c5ccc(-c6ccc(C)s6)c6nsnc56)s4)sc3c(-c3cc(CCCCCCCCCC)c(CCCCCCCCCC)s3)c3cc(C)sc23)sc1CCCCCCCCCC,Cc1ccc(s1)-c1ccc(-c2ccc(s2)-c2cc3c(-c4cccs4)c4sc(cc4c(-c4cccs4)c3s2)-c2ccc(s2)-c2ccc(-c3ccc(s3)-c3cc4c(-c5cccs5)c5sc(C)cc5c(-c5cccs5)c4s3)c3nsnc23)c2nsnc12
704,P2,-5.34,-3.6,1.74,S230,CCCCCCCCOc1c(OCCCCCCCC)c(-c2ccc(-c3cc4c(-c5ccc(-c6cccc(OCC(CC)CCCC)c6)s5)c5sc(C)cc5c(-c5ccc(-c6cccc(OCC(CC)CCCC)c6)s5)c4s3)s2)c2nsnc2c1-c1ccc(C)s1,COc1c(OC)c(-c2ccc(s2)-c2cc3c(-c4cccs4)c4sc(cc4c(-c4cccs4)c3s2)-c2ccc(s2)-c2c(OC)c(OC)c(-c3ccc(s3)-c3cc4c(-c5cccs5)c5sc(C)cc5c(-c5cccs5)c4s3)c3nsnc23)c2nsnc2c1-c1ccc(C)s1
705,INDT-T,-4.24,-2.67,1.57,S228,CCCCCCCCCCC(CCCCCCCC)COc1ccc2c(c1)c1c(-c3ccc(C)s3)c(=O)n3c4ccc(OCC(CCCCCCCC)CCCCCCCCCC)cc4c4c(-c5ccc(-c6ccc(C)s6)s5)c(=O)n2c1c43,COc1ccc2c(c1)c1c(-c3ccc(C)s3)c(=O)n3c4ccc(OC)cc4c4c(-c5ccc(s5)-c5ccc(s5)-c5ccc(s5)-c5c6c7cc(OC)ccc7n7c6c6c(c(-c8ccc(s8)-c8ccc(C)s8)c7=O)c7cc(OC)ccc7n6c5=O)c(=O)n2c1c34
706,BDT-FBT-2Fu,-5.28,-3.6,1.68,S216,CCCCCCCCCCc1cc(-c2c3cc(-c4ccc(-c5c(F)c(F)c(-c6ccc(C)o6)c6nsnc56)o4)sc3c(-c3cc(CCCCCCCCCC)c(CCCCCCCCCC)s3)c3cc(C)sc23)sc1CCCCCCCCCC,Cc1ccc(o1)-c1c(F)c(F)c(-c2ccc(o2)-c2cc3c(-c4cccs4)c4sc(cc4c(-c4cccs4)c3s2)-c2ccc(o2)-c2c(F)c(F)c(-c3ccc(o3)-c3cc4c(-c5cccs5)c5sc(C)cc5c(-c5cccs5)c4s3)c3nsnc23)c2nsnc12
707,PBDT-FBT,-5.41,-3.78,1.63,S209,CCCCCCCCCCCCc1ccc(-c2c3cc(-c4sc(-c5cc(F)c(-c6cc(CCCCCCCC)c(C)s6)c6nsnc56)cc4CCCCCCCC)sc3c(-c3ccc(CCCCCCCCCCCC)s3)c3cc(C)sc23)s1,Cc1cc2c(-c3cccs3)c3sc(cc3c(-c3cccs3)c2s1)-c1sc(cc1C)-c1cc(F)c(-c2cc(C)c(s2)-c2cc3c(-c4cccs4)c4sc(cc4c(-c4cccs4)c3s2)-c2sc(cc2C)-c2cc(F)c(-c3cc(C)c(C)s3)c3nsnc23)c2nsnc12
708,P3,-4.8,-3.7,1.1,S21,CCCCCCC(CCCC)COc1ccc(N(c2ccc(OCC(CCCC)CCCCCC)cc2)c2ccc(-n3c4cc(C)ccc4c4ccc(-c5ccc(-c6c7nsnc7c(-c7ccc(C)s7)c7nc(-c8ccccc8)c(-c8ccccc8)nc67)s5)cc43)cc2)cc1,Cc1ccc(s1)-c1c2nsnc2c(-c2ccc(s2)-c2ccc3c(c2)n(-c2ccccc2)c2cc(ccc32)-c2ccc(s2)-c2c3nsnc3c(-c3ccc(s3)-c3ccc4c(c3)n(-c3ccccc3)c3cc(C)ccc43)c3nc(-c4ccccc4)c(nc23)-c2ccccc2)c2nc(-c3ccccc3)c(nc12)-c1ccccc1
709,PBDT-TPD (P10),-5.56,-3.68,1.88,S225,CCCCCCCCCCCCN1C(=O)c2c(-c3sc(C)cc3CCCCCCCC)sc(-c3sc(-c4cc5c(OCC(CC)CCCC)c6sc(C)cc6c(OCC(CC)CCCC)c5s4)cc3CCCCCCCC)c2C1=O,COc1c2cc(sc2c(OC)c2cc(C)sc12)-c1cc(C)c(s1)-c1sc(-c2sc(cc2C)-c2cc3c(OC)c4sc(cc4c(OC)c3s2)-c2cc(C)c(s2)-c2sc(-c3sc(C)cc3C)c3C(=O)N(C)C(=O)c23)c2C(=O)N(C)C(=O)c12
710,BDT-BT-2Fu,-5.36,-3.59,1.77,S216,CCCCCCCCCCc1cc(-c2c3cc(-c4ccc(-c5ccc(-c6ccc(C)o6)c6nsnc56)o4)sc3c(-c3cc(CCCCCCCCCC)c(CCCCCCCCCC)s3)c3cc(C)sc23)sc1CCCCCCCCCC,Cc1ccc(o1)-c1ccc(-c2ccc(o2)-c2cc3c(-c4cccs4)c4sc(cc4c(-c4cccs4)c3s2)-c2ccc(o2)-c2ccc(-c3ccc(o3)-c3cc4c(-c5cccs5)c5sc(C)cc5c(-c5cccs5)c4s3)c3nsnc23)c2nsnc12
711,BDT-FBT-2T,-5.33,-3.63,1.7,S216,CCCCCCCCCCc1cc(-c2c3cc(-c4ccc(-c5c(F)c(F)c(-c6ccc(C)s6)c6nsnc56)s4)sc3c(-c3cc(CCCCCCCCCC)c(CCCCCCCCCC)s3)c3cc(C)sc23)sc1CCCCCCCCCC,Cc1ccc(s1)-c1c(F)c(F)c(-c2ccc(s2)-c2cc3c(-c4cccs4)c4sc(cc4c(-c4cccs4)c3s2)-c2ccc(s2)-c2c(F)c(F)c(-c3ccc(s3)-c3cc4c(-c5cccs5)c5sc(C)cc5c(-c5cccs5)c4s3)c3nsnc23)c2nsnc12
712,PBDTT-DTFPQx,-5.52,-3.86,1.66,S438,CCCCCCCCOc1c(OCCCCCCCC)c(-c2ccc(-c3cc4c(-c5ccc(CC(CC)CCCC)s5)c5sc(C)cc5c(-c5ccc(CC(CC)CCCC)s5)c4s3)s2)c2nc(-c3ccc(F)cc3)c(-c3ccc(F)cc3)nc2c1-c1ccc(C)s1,COc1c(OC)c(-c2ccc(s2)-c2cc3c(-c4cccs4)c4sc(cc4c(-c4cccs4)c3s2)-c2ccc(s2)-c2c(OC)c(OC)c(-c3ccc(s3)-c3cc4c(-c5cccs5)c5sc(C)cc5c(-c5cccs5)c4s3)c3nc(-c4ccc(F)cc4)c(nc23)-c2ccc(F)cc2)c2nc(-c3ccc(F)cc3)c(nc2c1-c1ccc(C)s1)-c1ccc(F)cc1
713,PTTPPz-BDT,-5.29,-3.59,1.7,S254,CCCCCCCCOc1c(OCCCCCCCC)c(-c2ccc(-c3cc4c(OC[C@H](CC)CCCCCC)c5sc(C)cc5c(OCC(CC)CCCCCC)c4s3)s2)c2nc3c4cccc5ccc6cccc(c3nc2c1-c1ccc(C)s1)c6c54,COc1c(OC)c(-c2ccc(s2)-c2cc3c(OC)c4sc(cc4c(OC)c3s2)-c2ccc(s2)-c2c(OC)c(OC)c(-c3ccc(s3)-c3cc4c(OC)c5sc(C)cc5c(OC)c4s3)c3nc4c5cccc6ccc7cccc(c4nc23)c7c56)c2nc3c4cccc5ccc6cccc(c3nc2c1-c1ccc(C)s1)c6c45
714,PBDTTFTQ-EH,-5.29,-3.61,1.68,S253,CCCCCCCCOc1cccc(-c2nc3c(-c4ccc(C)s4)cc(F)c(-c4ccc(-c5cc6c(-c7ccc(CC(CC)CCCC)s7)c7sc(C)cc7c(-c7ccc(CC(CC)CCCC)s7)c6s5)s4)c3nc2-c2cccc(OCCCCCCCC)c2)c1,Cc1ccc(s1)-c1cc(F)c(-c2ccc(s2)-c2cc3c(-c4cccs4)c4sc(cc4c(-c4cccs4)c3s2)-c2ccc(s2)-c2cc(F)c(-c3ccc(s3)-c3cc4c(-c5cccs5)c5sc(C)cc5c(-c5cccs5)c4s3)c3nc(-c4ccccc4)c(nc23)-c2ccccc2)c2nc(-c3ccccc3)c(nc12)-c1ccccc1
715,PBDTT-SeDPP,-5.25,-3.87,1.38,S90,CCCCCCC(CCCC)CN1C(=O)C2=C(c3ccc(-c4cc5c(-c6ccc(CC(CC)CCCC)s6)c6sc(C)cc6c(-c6ccc(CC(CC)CCCC)s6)c5s4)[se]3)N(CC(CCCC)CCCCCC)C(=O)C2=C1c1ccc(C)[se]1,CN1C(=O)C2=C(N(C)C(=O)C2=C1c1ccc(C)[se]1)c1ccc([se]1)-c1cc2c(-c3cccs3)c3sc(cc3c(-c3cccs3)c2s1)-c1ccc([se]1)C1=C2C(=O)N(C)C(=C2C(=O)N1C)c1ccc([se]1)-c1cc2c(-c3cccs3)c3sc(C)cc3c(-c3cccs3)c2s1
716,PBDT-FBTA,-5.26,-3.35,1.91,S168,CCCCCCCCC(CCCCCC)Cc1ccc(-c2c3cc(-c4ccc(-c5c(F)c(F)c(-c6ccc(C)s6)c6nn(CCCCCCCC)nc56)s4)sc3c(-c3ccc(CC(CCCCCC)CCCCCCCC)s3)c3cc(C)sc23)s1,Cc1ccc(s1)-c1c(F)c(F)c(-c2ccc(s2)-c2cc3c(-c4cccs4)c4sc(cc4c(-c4cccs4)c3s2)-c2ccc(s2)-c2c(F)c(F)c(-c3ccc(s3)-c3cc4c(-c5cccs5)c5sc(C)cc5c(-c5cccs5)c4s3)c3nn(C)nc23)c2nn(C)nc12
