Repository: Liu-Group-UF/Machine-Learning-for-Accurate-Optical-Gap-Prediction-in-Conjugated-Polymers

File: database-1096/raw/conjugated-polymer-1096dp.csv (part 6 of 9)
idx,Nickname,HOMO(eV),LUMO(eV),bandgap(eV),Ref.No,smiles_monomer,smiles_oligomer
717,PBQ-2,-4.86,-3.2,1.66,S41,CCCCCCCCOc1ccc(-c2nc3c(-c4ccc(C)s4)ccc(-c4ccc(-c5cc6c(-c7cc(F)c(CC(CC)CCCC)s7)c7sc(C)cc7c(-c7cc(F)c(CC(CC)CCCC)s7)c6s5)s4)c3nc2-c2ccc(OCCCCCCCC)cc2)cc1,Cc1ccc(s1)-c1ccc(-c2ccc(s2)-c2cc3c(-c4cc(F)cs4)c4sc(cc4c(-c4cc(F)cs4)c3s2)-c2ccc(s2)-c2ccc(-c3ccc(s3)-c3cc4c(-c5cc(F)cs5)c5sc(C)cc5c(-c5cc(F)cs5)c4s3)c3nc(-c4ccccc4)c(nc23)-c2ccccc2)c2nc(-c3ccccc3)c(nc12)-c1ccccc1
718,PBQ-3,-4.92,-3.24,1.68,S41,CCCCCCCCOc1ccc(-c2nc3c(-c4ccc(C)s4)c(F)c(F)c(-c4ccc(-c5cc6c(-c7ccc(CC(CC)CCCC)s7)c7sc(C)cc7c(-c7ccc(CC(CC)CCCC)s7)c6s5)s4)c3nc2-c2ccc(OCCCCCCCC)cc2)cc1,Cc1ccc(s1)-c1c(F)c(F)c(-c2ccc(s2)-c2cc3c(-c4cccs4)c4sc(cc4c(-c4cccs4)c3s2)-c2ccc(s2)-c2c(F)c(F)c(-c3ccc(s3)-c3cc4c(-c5cccs5)c5sc(C)cc5c(-c5cccs5)c4s3)c3nc(-c4ccccc4)c(nc23)-c2ccccc2)c2nc(-c3ccccc3)c(nc12)-c1ccccc1
719,P5,-5.61,-3.95,1.66,S482,CCCCCCCCCCC(CCCCCCCCCC)CCOc1c(OCCC(CCCCCCCCCC)CCCCCCCCCC)c(-c2ccc(-c3c(F)c(F)c(-c4ccc(C)s4)c4nsnc34)s2)c2nsnc2c1C,COc1c(C)c2nsnc2c(-c2ccc(s2)-c2c(F)c(F)c(-c3ccc(s3)-c3c(OC)c(OC)c(-c4ccc(s4)-c4c(F)c(F)c(-c5ccc(C)s5)c5nsnc45)c4nsnc34)c3nsnc23)c1OC
720,PBDT-PTQ,-5.11,-3.49,1.62,S243,CCCCCCCCOc1c2cc(-c3ccc(-c4ccc(-c5ccc(C)s5)c5nc(-c6ccc(-c7cc(CCCCCCCC)cs7)cc6)c(-c6ccc(-c7cc(CCCCCCCC)cs7)cc6)nc45)s3)sc2c(OCCCCCCCC)c2cc(C)sc12,COc1c2cc(sc2c(OC)c2cc(C)sc12)-c1ccc(s1)-c1ccc(-c2ccc(s2)-c2cc3c(OC)c4sc(cc4c(OC)c3s2)-c2ccc(s2)-c2ccc(-c3ccc(C)s3)c3nc(-c4ccccc4)c(nc23)-c2ccccc2)c2nc(-c3ccccc3)c(nc12)-c1ccccc1
721,PBDTT-FDPP,-5.26,-3.75,1.51,S90,CCCCCCC(CCCC)CN1C(=O)C2=C(c3ccc(-c4cc5c(-c6ccc(CC(CC)CCCC)s6)c6sc(C)cc6c(-c6ccc(CC(CC)CCCC)s6)c5s4)o3)N(CC(CCCC)CCCCCC)C(=O)C2=C1c1ccc(C)o1,CN1C(=O)C2=C(N(C)C(=O)C2=C1c1ccc(C)o1)c1ccc(o1)-c1cc2c(-c3cccs3)c3sc(cc3c(-c3cccs3)c2s1)-c1ccc(o1)C1=C2C(=O)N(C)C(=C2C(=O)N1C)c1ccc(o1)-c1cc2c(-c3cccs3)c3sc(C)cc3c(-c3cccs3)c2s1
722,P2,-5.34,-3.64,1.7,S484,CCCCCCCCCCCCC(CCCCCCCCCC)CN1C(=O)c2c(-c3ccc(C)s3)nnc(-c3ccc(-c4cc5c(-c6ccc(CC(CC)CCCC)s6)c6sc(C)cc6c(-c6ccc(CC(CC)CCCC)s6)c5s4)s3)c2C1=O,CN1C(=O)c2c(C1=O)c(nnc2-c1ccc(C)s1)-c1ccc(s1)-c1cc2c(-c3cccs3)c3sc(cc3c(-c3cccs3)c2s1)-c1ccc(s1)-c1nnc(-c2ccc(s2)-c2cc3c(-c4cccs4)c4sc(C)cc4c(-c4cccs4)c3s2)c2C(=O)N(C)C(=O)c12
723,PBDTT-DPP,-5.3,-3.86,1.44,S388,CCCCCCC(CCCC)CN1C(=O)C2=C(c3ccc(-c4cc5c(-c6ccc(CC(CC)CCCC)s6)c6sc(C)cc6c(-c6ccc(CC(CC)CCCC)s6)c5s4)s3)N(CC(CCCC)CCCCCC)C(=O)C2=C1c1ccc(C)s1,CN1C(=O)C2=C(N(C)C(=O)C2=C1c1ccc(C)s1)c1ccc(s1)-c1cc2c(-c3cccs3)c3sc(cc3c(-c3cccs3)c2s1)-c1ccc(s1)C1=C2C(=O)N(C)C(=C2C(=O)N1C)c1ccc(s1)-c1cc2c(-c3cccs3)c3sc(C)cc3c(-c3cccs3)c2s1
724,PBDTDT(Qx-3)-T,-5.51,-3.73,1.78,S249,CCCCCCCCOc1c(OCCCCCCCC)c(-c2ccc(-c3cc4c(-c5ccc(CC(CC)CCCC)s5)c5sc(C)cc5c(-c5ccc(CC(CC)CCCC)s5)c4s3)s2)c2nc(-c3ccccc3)c(-c3ccccc3)nc2c1-c1ccc(C)s1,COc1c(OC)c(-c2ccc(s2)-c2cc3c(-c4cccs4)c4sc(cc4c(-c4cccs4)c3s2)-c2ccc(s2)-c2c(OC)c(OC)c(-c3ccc(s3)-c3cc4c(-c5cccs5)c5sc(C)cc5c(-c5cccs5)c4s3)c3nc(-c4ccccc4)c(nc23)-c2ccccc2)c2nc(-c3ccccc3)c(nc2c1-c1ccc(C)s1)-c1ccccc1
725,PBQ-1,-4.66,-3.02,1.64,S41,CCCCCCCCOc1ccc(-c2nc3c(-c4ccc(C)s4)ccc(-c4ccc(-c5cc6c(-c7ccc(CC(CC)CCCC)s7)c7sc(C)cc7c(-c7ccc(CC(CC)CCCC)s7)c6s5)s4)c3nc2-c2ccc(OCCCCCCCC)cc2)cc1,COc1ccc(cc1)-c1nc2c(ccc(-c3ccc(s3)-c3cc4c(-c5cccs5)c5sc(cc5c(-c5cccs5)c4s3)-c3ccc(s3)-c3ccc(-c4ccc(s4)-c4cc5c(-c6cccs6)c6sc(C)cc6c(-c6cccs6)c5s4)c4nc(-c5ccc(OC)cc5)c(nc34)-c3ccc(OC)cc3)c2nc1-c1ccc(OC)cc1)-c1ccc(C)s1
726,PBDT-DFQX-TP,-5.25,-3.47,1.78,S251,CCCCC(CC)COc1ccc(-c2nc3c(-c4ccc(-c5cc6c(-c7ccc(CC(CC)CCCC)s7)c7sc(C)cc7c(-c7ccc(C[C@@H](CC)CCCC)s7)c6s5)s4)c(F)c(F)c(-c4ccc(C)s4)c3nc2-c2ccc(OC[C@@H](CC)CCCC)cc2)cc1,Cc1ccc(s1)-c1c(F)c(F)c(-c2ccc(s2)-c2cc3c(-c4cccs4)c4sc(cc4c(-c4cccs4)c3s2)-c2ccc(s2)-c2c(F)c(F)c(-c3ccc(s3)-c3cc4c(-c5cccs5)c5sc(C)cc5c(-c5cccs5)c4s3)c3nc(-c4ccccc4)c(nc23)-c2ccccc2)c2nc(-c3ccccc3)c(nc12)-c1ccccc1
727,P1,-5.2,-3.56,1.64,S260,CCCCC(CC)Cc1ccc2sc(-c3c4cc(-c5ccc(-c6sc(-c7ccc(C)c8nsnc78)c7c6OCC(CC(CC)CCCC)(CC(CC)CCCC)CO7)c6nsnc56)sc4c(-c4cc5cc(CC(CC)CCCC)ccc5s4)c4cc(C)sc34)cc2c1,Cc1cc2c(-c3cc4ccccc4s3)c3sc(cc3c(-c3cc4ccccc4s3)c2s1)-c1ccc(-c2sc(c3OCC(C)(C)COc23)-c2ccc(-c3cc4c(-c5cc6ccccc6s5)c5sc(cc5c(-c5cc6ccccc6s5)c4s3)-c3ccc(-c4sc(c5OCC(C)(C)COc45)-c4ccc(C)c5nsnc45)c4nsnc34)c3nsnc23)c2nsnc12
728,PBQ-4,-5.05,-3.32,1.73,S41,CCCCCCCCOc1ccc(-c2nc3c(-c4ccc(C)s4)c(F)c(F)c(-c4ccc(-c5cc6c(-c7cc(F)c(CC(CC)CCCC)s7)c7sc(C)cc7c(-c7cc(F)c(CC(CC)CCCC)s7)c6s5)s4)c3nc2-c2ccc(OCCCCCCCC)cc2)cc1,Cc1ccc(s1)-c1c(F)c(F)c(-c2ccc(s2)-c2cc3c(-c4cc(F)cs4)c4sc(cc4c(-c4cc(F)cs4)c3s2)-c2ccc(s2)-c2c(F)c(F)c(-c3ccc(s3)-c3cc4c(-c5cc(F)cs5)c5sc(C)cc5c(-c5cc(F)cs5)c4s3)c3nc(-c4ccccc4)c(nc23)-c2ccccc2)c2nc(-c3ccccc3)c(nc12)-c1ccccc1
729,PBDTDTQx-T,-5.12,-3.45,1.67,S246,CCCCC(CC)COc1cccc(-c2nc3c(-c4ccc(-c5cc6c(-c7ccc(CC(CC)CCCC)s7)c7sc(C)cc7c(-c7ccc(CC(CC)CCCC)s7)c6s5)s4)ccc(-c4ccc(C)s4)c3nc2-c2cccc(OC[C@H](CC)CCCC)c2)c1,Cc1ccc(s1)-c1ccc(-c2ccc(s2)-c2cc3c(-c4cccs4)c4sc(cc4c(-c4cccs4)c3s2)-c2ccc(s2)-c2ccc(-c3ccc(s3)-c3cc4c(-c5cccs5)c5sc(C)cc5c(-c5cccs5)c4s3)c3nc(-c4ccccc4)c(nc23)-c2ccccc2)c2nc(-c3ccccc3)c(nc12)-c1ccccc1
730,PBDT-DFQX-PT,-5.29,-3.54,1.75,S251,CCCCC(CC)COc1ccc(-c2c3cc(-c4ccc(-c5c(F)c(F)c(-c6ccc(C)s6)c6nc(-c7ccc(C[C@@H](CC)CCCC)s7)c(-c7ccc(CC(CC)CCCC)s7)nc56)s4)sc3c(-c3ccc(OC[C@@H](CC)CCCC)cc3)c3cc(C)sc23)cc1,Cc1ccc(s1)-c1c(F)c(F)c(-c2ccc(s2)-c2cc3c(-c4ccccc4)c4sc(cc4c(-c4ccccc4)c3s2)-c2ccc(s2)-c2c(F)c(F)c(-c3ccc(s3)-c3cc4c(-c5ccccc5)c5sc(C)cc5c(-c5ccccc5)c4s3)c3nc(-c4cccs4)c(nc23)-c2cccs2)c2nc(-c3cccs3)c(nc12)-c1cccs1
731,PFQBDT-TR1,-5.89,-4.19,1.7,S252,CCCCCCCCOc1cccc(-c2nc3c(-c4ccc(C)s4)c(F)c(F)c(-c4ccc(-c5cc6c(-c7ccc(CCCCCCCC)s7)c7sc(C)cc7c(-c7ccc(CCCCCCCC)s7)c6s5)s4)c3nc2-c2cccc(OCCCCCCCC)c2)c1,Cc1ccc(s1)-c1c(F)c(F)c(-c2ccc(s2)-c2cc3c(-c4cccs4)c4sc(cc4c(-c4cccs4)c3s2)-c2ccc(s2)-c2c(F)c(F)c(-c3ccc(s3)-c3cc4c(-c5cccs5)c5sc(C)cc5c(-c5cccs5)c4s3)c3nc(-c4ccccc4)c(nc23)-c2ccccc2)c2nc(-c3ccccc3)c(nc12)-c1ccccc1
732,PBDT-HBTA,-5.13,-3.25,1.88,S168,CCCCCCCCC(CCCCCC)Cc1ccc(-c2c3cc(-c4ccc(-c5ccc(-c6ccc(C)s6)c6nn(CCCCCCCC)nc56)s4)sc3c(-c3ccc(CC(CCCCCC)CCCCCCCC)s3)c3cc(C)sc23)s1,Cc1ccc(s1)-c1ccc(-c2ccc(s2)-c2cc3c(-c4cccs4)c4sc(cc4c(-c4cccs4)c3s2)-c2ccc(s2)-c2ccc(-c3ccc(s3)-c3cc4c(-c5cccs5)c5sc(C)cc5c(-c5cccs5)c4s3)c3nn(C)nc23)c2nn(C)nc12
733,PBQ-3,-5.1,-3.37,1.73,S419,CCCCCCCCOc1cccc(-c2nc3c(-c4ccc(C)s4)c(F)c(F)c(-c4ccc(-c5cc6c(-c7ccc(CC(CC)CCCC)s7)c7sc(C)cc7c(-c7ccc(CC(CC)CCCC)s7)c6s5)s4)c3nc2-c2cccc(OCCCCCCCC)c2)c1,Cc1ccc(s1)-c1c(F)c(F)c(-c2ccc(s2)-c2cc3c(-c4cccs4)c4sc(cc4c(-c4cccs4)c3s2)-c2ccc(s2)-c2c(F)c(F)c(-c3ccc(s3)-c3cc4c(-c5cccs5)c5sc(C)cc5c(-c5cccs5)c4s3)c3nc(-c4ccccc4)c(nc23)-c2ccccc2)c2nc(-c3ccccc3)c(nc12)-c1ccccc1
734,PBDT-BT (P2),-5.47,-3.78,1.69,S217,CCCCCCc1cc(CCCCCC)c(-c2sc(-c3c4cc(-c5ccc(-c6ccc(-c7ccc(C)s7)c7nsnc67)s5)sc4c(-c4cc(CCCCCC)c(-c5sc(CCCCCC)cc5CCCCCC)s4)c4cc(C)sc34)cc2CCCCCC)s1,Cc1ccc(s1)-c1ccc(-c2ccc(s2)-c2cc3c(-c4cccs4)c4sc(cc4c(-c4cccs4)c3s2)-c2ccc(s2)-c2ccc(-c3ccc(s3)-c3cc4c(-c5cccs5)c5sc(C)cc5c(-c5cccs5)c4s3)c3nsnc23)c2nsnc12
735,PIFTBT10,-5.45,-3.45,2,S142,CCCCCCCCCCC1(CCCCCCCCCC)c2cc(C)ccc2-c2cc3c(cc21)-c1ccc(-c2ccc(-c4ccc(-c5ccc(C)s5)c5nsnc45)s2)cc1C3(CCCCCCCCCC)CCCCCCCCCC,Cc1ccc(s1)-c1ccc(-c2ccc(s2)-c2ccc3-c4cc5c(cc4C(C)(C)c3c2)-c2ccc(C)cc2C5(C)C)c2nsnc12
736,PIDSBT-OCH8,-5.28,-3.68,1.6,S318,CCCCCCCCOc1ccc(C2(c3ccc(OCCCCCCCC)cc3)c3cc4c(cc3-c3[se]c(C)cc32)C(c2ccc(OCCCCCCCC)cc2)(c2ccc(OCCCCCCCC)cc2)c2cc(-c3ccc(C)c5nsnc35)[se]c2-4)cc1,Cc1cc2c([se]1)-c1cc3c(cc1C2(c1ccccc1)c1ccccc1)-c1[se]c(cc1C3(c1ccccc1)c1ccccc1)-c1ccc(-c2cc3c([se]2)-c2cc4c(cc2C3(c2ccccc2)c2ccccc2)-c2[se]c(cc2C4(c2ccccc2)c2ccccc2)-c2ccc(C)c3nsnc23)c2nsnc12
737,PDTCTTBT,-5.08,-3.57,1.51,S329,CCCCCCCCOc1ccc(C2(c3ccc(OCCCCCCCC)cc3)c3cc(C)sc3-c3sc4c5c(sc4c32)-c2sc(-c3ccc(C)c4nsnc34)cc2C5(c2ccc(OCCCCCCCC)cc2)c2ccc(OCCCCCCCC)cc2)cc1,Cc1cc2c(s1)-c1sc3c4c(sc3c1C2(c1ccccc1)c1ccccc1)-c1sc(cc1C4(c1ccccc1)c1ccccc1)-c1ccc(-c2cc3c(s2)-c2sc4c5c(sc4c2C3(c2ccccc2)c2ccccc2)-c2sc(cc2C5(c2ccccc2)c2ccccc2)-c2ccc(C)c3nsnc23)c2nsnc12
738,PBDT-TffBT (P3),-5.52,-3.87,1.65,S217,CCCCCCc1cc(CCCCCC)c(-c2sc(-c3c4cc(-c5ccc(-c6c(F)c(F)c(-c7ccc(C)s7)c7nsnc67)s5)sc4c(-c4cc(CCCCCC)c(-c5sc(CCCCCC)cc5CCCCCC)s4)c4cc(C)sc34)cc2CCCCCC)s1,Cc1ccc(s1)-c1c(F)c(F)c(-c2ccc(s2)-c2cc3c(-c4cccs4)c4sc(cc4c(-c4cccs4)c3s2)-c2ccc(s2)-c2c(F)c(F)c(-c3ccc(s3)-c3cc4c(-c5cccs5)c5sc(C)cc5c(-c5cccs5)c4s3)c3nsnc23)c2nsnc12
739,DT-PDPP3T,-5.25,-3.89,1.36,S93,CCCCCCCCCCCCC(CCCCCCCCCC)CN1C(=O)C2=C(c3ccc(-c4ccc(C)s4)s3)N(CC(CCCCCCCCCC)CCCCCCCCCCCC)C(=O)C2=C1c1ccc(C)s1,CN1C(=O)C2=C(N(C)C(=O)C2=C1c1ccc(C)s1)c1ccc(s1)-c1ccc(s1)-c1ccc(s1)C1=C2C(=O)N(C)C(=C2C(=O)N1C)c1ccc(s1)-c1ccc(C)s1
740,PBDT2FBT-T-O,-5.41,-3.69,1.72,S218,CCCCCCC(CCCC)COc1ccc(-c2c3cc(C)sc3c(-c3ccc(OC[C@@H](CCCC)CCCCCC)s3)c3cc(-c4sc(-c5c(F)c(F)c(-c6cc(CC(CC)CCCC)c(C)s6)c6nsnc56)cc4CC(CC)CCCC)sc23)s1,Cc1cc2c(-c3cccs3)c3sc(cc3c(-c3cccs3)c2s1)-c1sc(cc1C)-c1c(F)c(F)c(-c2cc(C)c(s2)-c2cc3c(-c4cccs4)c4sc(cc4c(-c4cccs4)c3s2)-c2sc(cc2C)-c2c(F)c(F)c(-c3cc(C)c(C)s3)c3nsnc23)c2nsnc12
741,PBDT2FBT-O,-5.48,-3.69,1.79,S218,CCCCCCC(CCCC)COc1ccc(-c2c3cc(-c4sc(-c5c(F)c(F)c(-c6cc(CC(CC)CCCC)c(C)s6)c6nsnc56)cc4CC(CC)CCCC)sc3c(-c3ccc(OCC(CCCC)CCCCCC)s3)c3cc(C)sc23)s1,Cc1cc2c(-c3cccs3)c3sc(cc3c(-c3cccs3)c2s1)-c1sc(cc1C)-c1c(F)c(F)c(-c2cc(C)c(s2)-c2cc3c(-c4cccs4)c4sc(cc4c(-c4cccs4)c3s2)-c2sc(cc2C)-c2c(F)c(F)c(-c3cc(C)c(C)s3)c3nsnc23)c2nsnc12
742,PIDSFBT-OCH8,-5.32,-3.64,1.68,S318,CCCCCCCCOc1ccc(C2(c3ccc(OCCCCCCCC)cc3)c3cc4c(cc3-c3[se]c(C)cc32)C(c2ccc(OCCCCCCCC)cc2)(c2ccc(OCCCCCCCC)cc2)c2cc(-c3c(F)c(F)c(C)c5nsnc35)[se]c2-4)cc1,Cc1cc2c([se]1)-c1cc3c(cc1C2(c1ccccc1)c1ccccc1)-c1[se]c(cc1C3(c1ccccc1)c1ccccc1)-c1c(F)c(F)c(-c2cc3c([se]2)-c2cc4c(cc2C3(c2ccccc2)c2ccccc2)-c2[se]c(cc2C4(c2ccccc2)c2ccccc2)-c2c(F)c(F)c(C)c3nsnc23)c2nsnc12
743,PQTVTDPP,-5.05,-3.72,1.33,S385,CCCCCCCCCCCCc1cc(C)sc1-c1ccc(/C=C/c2ccc(-c3sc(-c4ccc(C5=C6C(=O)N(CC(CC)CCCC)C(c7ccc(C)s7)=C6C(=O)N5CC(CC)CCCC)s4)cc3CCCCCCCCCCCC)s2)s1,CN1C(=O)C2=C(N(C)C(=O)C2=C1c1ccc(C)s1)c1ccc(s1)-c1cc(C)c(s1)-c1ccc(\C=C\c2ccc(s2)-c2sc(C)cc2C)s1
744,PTIPSBDT-DFDTQX,-5.62,-3.77,1.85,S242,CCCCCCCCOc1ccc(-c2nc3c(-c4ccc(C)s4)c(F)c(F)c(-c4ccc(-c5cc6c(C#C[Si](C(C)C)(C(C)C)C(C)C)c7sc(C)cc7c(C#C[Si](C(C)C)(C(C)C)C(C)C)c6s5)s4)c3nc2-c2ccc(OCCCCCCCC)cc2)cc1,Cc1ccc(s1)-c1c(F)c(F)c(-c2ccc(s2)-c2cc3c(C#C[SiH3])c4sc(cc4c(C#C[SiH3])c3s2)-c2ccc(s2)-c2c(F)c(F)c(-c3ccc(s3)-c3cc4c(C#C[SiH3])c5sc(C)cc5c(C#C[SiH3])c4s3)c3nc(-c4ccccc4)c(nc23)-c2ccccc2)c2nc(-c3ccccc3)c(nc12)-c1ccccc1
745,PTIPSBDT-DTQX,-5.48,-3.67,1.81,S242,CCCCCCCCOc1ccc(-c2nc3c(-c4ccc(C)s4)ccc(-c4ccc(-c5cc6c(C#C[Si](C(C)C)(C(C)C)C(C)C)c7sc(C)cc7c(C#C[Si](C(C)C)(C(C)C)C(C)C)c6s5)s4)c3nc2-c2ccc(OCCCCCCCC)cc2)cc1,Cc1ccc(s1)-c1ccc(-c2ccc(s2)-c2cc3c(C#C[SiH3])c4sc(cc4c(C#C[SiH3])c3s2)-c2ccc(s2)-c2ccc(-c3ccc(s3)-c3cc4c(C#C[SiH3])c5sc(C)cc5c(C#C[SiH3])c4s3)c3nc(-c4ccccc4)c(nc23)-c2ccccc2)c2nc(-c3ccccc3)c(nc12)-c1ccccc1
746,PFBDT-DTffBT,-5.82,-4.03,1.79,S456,CCCCC(CC)CC1(CC(CC)CCCC)c2ccccc2-c2ccc(-c3c4cc(-c5ccc(-c6c(F)c(F)c(-c7ccc(C)s7)c7nsnc67)s5)sc4c(-c4ccc5c(c4)C(CC(CC)CCCC)(CC(CC)CCCC)c4ccccc4-5)c4cc(C)sc34)cc21,Cc1ccc(s1)-c1c(F)c(F)c(-c2ccc(s2)-c2cc3c(-c4ccc5-c6ccccc6C(C)(C)c5c4)c4sc(cc4c(-c4ccc5-c6ccccc6C(C)(C)c5c4)c3s2)-c2ccc(s2)-c2c(F)c(F)c(-c3ccc(s3)-c3cc4c(-c5ccc6-c7ccccc7C(C)(C)c6c5)c5sc(C)cc5c(-c5ccc6-c7ccccc7C(C)(C)c6c5)c4s3)c3nsnc23)c2nsnc12
747,DTBTBT-T,-4.9,-2.7,2.2,S332,CCCCCCCCCCCCc1c(CCCCCCCCCCCC)c2c(sc3c2sc2c4sc(-c5ccc(C)s5)cc4c(CCCCCCCCCCCC)c(CCCCCCCCCCCC)c23)c2sc(C)cc12,Cc1ccc(s1)-c1cc2c(C)c(C)c3c(sc4c3sc3c5sc(cc5c(C)c(C)c43)-c3ccc(s3)-c3cc4c(C)c(C)c5c(sc6c5sc5c7sc(C)cc7c(C)c(C)c65)c4s3)c2s1
748,P3,-5.1,-3.4,1.7,S361,CCCCCCCCCCC(CCCCCCCC)Cn1c2cc3c4sc(-c5sc(C)c6c5C(=O)N(CCCCCCCC)C6=O)cc4n(CC(CCCCCCCC)CCCCCCCCCC)c3cc2c2sc(C)cc21,CN1C(=O)c2c(C)sc(-c3cc4n(C)c5cc6c(cc5c4s3)n(C)c3cc(sc63)-c3sc(-c4cc5n(C)c6cc7c(cc6c5s4)n(C)c4cc(C)sc74)c4C(=O)N(C)C(=O)c34)c2C1=O
749,PFBDT-DTBT,-5.41,-3.7,1.71,S456,CCCCC(CC)CC1(CC(CC)CCCC)c2ccccc2-c2ccc(-c3c4cc(-c5ccc(-c6ccc(-c7ccc(C)s7)c7nsnc67)s5)sc4c(-c4ccc5c(c4)C(CC(CC)CCCC)(CC(CC)CCCC)c4ccccc4-5)c4cc(C)sc34)cc21,Cc1ccc(s1)-c1ccc(-c2ccc(s2)-c2cc3c(-c4ccc5-c6ccccc6C(C)(C)c5c4)c4sc(cc4c(-c4ccc5-c6ccccc6C(C)(C)c5c4)c3s2)-c2ccc(s2)-c2ccc(-c3ccc(s3)-c3cc4c(-c5ccc6-c7ccccc7C(C)(C)c6c5)c5sc(C)cc5c(-c5ccc6-c7ccccc7C(C)(C)c6c5)c4s3)c3nsnc23)c2nsnc12
750,PtBTPDPP,-5.2,-3.99,1.21,S444,CCCCCCCCCCCCCCCCCCCCN1C(=O)C2=C(c3ccc(-c4cc5c(s4)/C(=C4\c6ccccc6-c6cc(C)sc64)c4ccccc4-5)s3)N(CCCCCCCCCCCCCCCCCCCC)C(=O)C2=C1c1ccc(C)s1,CN1C(=O)C2=C(N(C)C(=O)C2=C1c1ccc(C)s1)c1ccc(s1)-c1cc2-c3ccccc3\C(=C3\c4ccccc4-c4cc(sc34)-c3ccc(s3)C3=C4C(=O)N(C)C(=C4C(=O)N3C)c3ccc(s3)-c3cc4-c5ccccc5\C(=C5\c6ccccc6-c6cc(C)sc56)c4s3)c2s1
751,PTR7a,-5.2,-3.43,1.77,S283,CCCCCCC(CCCC)COc1c2sc3cc(-c4sc(C)c5c(F)c(C(=O)OCC(CC)CCCC)sc45)sc3c2c(OCC(CC)CCCC)c2sc3c(sc4c(OCC(CC)CCCC)c5cc(C)sc5c(OCC(CC)CCCC)c43)c12,COC(=O)c1sc2c(sc(C)c2c1F)-c1cc2sc3c(OC)c4c(sc5c4sc4c(OC)c6cc(sc6c(OC)c54)-c4sc(-c5cc6sc7c(OC)c8c(sc9c8sc8c(OC)c%10cc(C)sc%10c(OC)c98)c(OC)c7c6s5)c5sc(C(=O)OC)c(F)c45)c(OC)c3c2s1
752,DT-PDPP2T-TT,-5.1,-3.72,1.38,S468,CCCCCCCCCCCCC(CCCCCCCCCC)CN1C(=O)C2=C(c3ccc(C)s3)N(C[C@H](CCCCCCCCCC)CCCCCCCCCCCC)C(=O)C2=C1c1ccc(-c2cc3sc(C)cc3s2)s1,CN1C(=O)C2=C(N(C)C(=O)C2=C1c1ccc(C)s1)c1ccc(s1)-c1cc2sc(cc2s1)-c1ccc(s1)C1=C2C(=O)N(C)C(=C2C(=O)N1C)c1ccc(s1)-c1cc2sc(C)cc2s1
753,DT-PDPPTPT,-5.4,-3.86,1.54,S93,CCCCCCCCCCCCC(CCCCCCCCCC)CN1C(=O)C2=C(c3ccc(-c4ccc(C)cc4)s3)N(CC(CCCCCCCCCC)CCCCCCCCCCCC)C(=O)C2=C1c1ccc(C)s1,CN1C(=O)C2=C(N(C)C(=O)C2=C1c1ccc(C)s1)c1ccc(s1)-c1ccc(cc1)-c1ccc(s1)C1=C2C(=O)N(C)C(=C2C(=O)N1C)c1ccc(s1)-c1ccc(C)cc1
754,PC1BT6,-5.48,-3.47,2.01,S439,CCCCCCOc1c(OCCCCCC)c(-c2ccc(-c3ccc4c(c3)C(CCCCCC)(CCCCCC)c3cc5c6cc7c(cc6n(C)c5cc3-4)-c3ccc(C)cc3C7(CCCCCC)CCCCCC)s2)c2nsnc2c1-c1ccc(C)s1,COc1c(OC)c(-c2ccc(s2)-c2ccc3-c4cc5n(C)c6cc7-c8ccc(C)cc8C(C)(C)c7cc6c5cc4C(C)(C)c3c2)c2nsnc2c1-c1ccc(C)s1
755,PBDTTPD (P2),-5.52,-3.82,1.7,S229,CCCCCCc1cc(CCCCCC)c(-c2sc(-c3c4cc(-c5sc(C)c6c5C(=O)N(CCCCCC)C6=O)sc4c(-c4cc(CCCCCC)c(-c5sc(CCCCCC)cc5CCCCCC)s4)c4cc(C)sc34)cc2CCCCCC)s1,CN1C(=O)c2c(C)sc(-c3cc4c(-c5cccs5)c5sc(cc5c(-c5cccs5)c4s3)-c3sc(-c4cc5c(-c6cccs6)c6sc(C)cc6c(-c6cccs6)c5s4)c4C(=O)N(C)C(=O)c34)c2C1=O
756,PBDTfDTBT-L,-5.44,-3.46,1.98,S454,CCCCCCC(CCCC)Cc1ccc(-c2c3cc(-c4sc(-c5cc6c7nsnc7c7cc(-c8cc(CC(CC)CCCC)c(C)s8)sc7c6s5)cc4CC(CC)CCCC)sc3c(-c3ccc(CC(CCCC)CCCCCC)s3)c3cc(C)sc23)s1,Cc1cc2c(-c3cccs3)c3sc(cc3c(-c3cccs3)c2s1)-c1sc(cc1C)-c1cc2c3nsnc3c3cc(sc3c2s1)-c1cc(C)c(s1)-c1cc2c(-c3cccs3)c3sc(cc3c(-c3cccs3)c2s1)-c1sc(cc1C)-c1cc2c3nsnc3c3cc(sc3c2s1)-c1cc(C)c(C)s1
757,PBDT2FBT,-5.6,-3.84,1.76,S218,CCCCCCC(CCCC)CCc1ccc(-c2c3cc(-c4sc(-c5c(F)c(F)c(-c6cc(CC(CC)CCCC)c(C)s6)c6nsnc56)cc4CC(CC)CCCC)sc3c(-c3ccc(CCC(CCCC)CCCCCC)s3)c3cc(C)sc23)s1,Cc1cc2c(-c3cccs3)c3sc(cc3c(-c3cccs3)c2s1)-c1sc(cc1C)-c1c(F)c(F)c(-c2cc(C)c(s2)-c2cc3c(-c4cccs4)c4sc(cc4c(-c4cccs4)c3s2)-c2sc(cc2C)-c2c(F)c(F)c(-c3cc(C)c(C)s3)c3nsnc23)c2nsnc12
758,PIC-DTBT,-5.45,-3.54,1.91,S20,CCCCCCCCCCC(CCCCCCCCCC)n1c2cc(C)ccc2c2cc3c(cc21)c1ccc(-c2ccc(-c4ccc(-c5ccc(C)s5)c5nsnc45)s2)cc1n3C(CCCCCCCCCC)CCCCCCCCCC,Cc1ccc(s1)-c1ccc(-c2ccc(s2)-c2ccc3c(c2)n(C)c2cc4c(cc32)n(C)c2cc(C)ccc42)c2nsnc12
759,P[T3(C6)-iI(HD)]-2,-5.29,-3.71,1.58,S296,CCCCCCCCC(CCCCCC)CN1C(=O)/C(=C2/C(=O)N(CC(CCCCCC)CCCCCCCC)c3cc(-c4cc(CCCCCC)c(-c5ccc(-c6sc(C)cc6CCCCCC)s5)s4)ccc32)c2ccc(C)cc21,CN1C(=O)\C(=C2\C(=O)N(C)c3cc(ccc23)-c2cc(C)c(s2)-c2ccc(s2)-c2sc(cc2C)-c2ccc3\C(C(=O)N(C)c3c2)=C2/C(=O)N(C)c3cc(ccc23)-c2cc(C)c(s2)-c2ccc(s2)-c2sc(C)cc2C)c2ccc(C)cc12
760,PBDTfDTBO-L,-5.51,-3.5,2.01,S454,CCCCCCC(CCCC)Cc1ccc(-c2c3cc(-c4sc(-c5cc6c7nonc7c7cc(-c8cc(CC(CC)CCCC)c(C)s8)sc7c6s5)cc4CC(CC)CCCC)sc3c(-c3ccc(CC(CCCC)CCCCCC)s3)c3cc(C)sc23)s1,Cc1cc2c(-c3cccs3)c3sc(cc3c(-c3cccs3)c2s1)-c1sc(cc1C)-c1cc2c3nonc3c3cc(sc3c2s1)-c1cc(C)c(C)s1
761,PBDTfDTBS-L,-5.4,-3.48,1.92,S454,CCCCCCC(CCCC)Cc1ccc(-c2c3cc(-c4sc(-c5cc6c7n[se]nc7c7cc(-c8cc(CC(CC)CCCC)c(C)s8)sc7c6s5)cc4CC(CC)CCCC)sc3c(-c3ccc(CC(CCCC)CCCCCC)s3)c3cc(C)sc23)s1,Cc1cc2c(-c3cccs3)c3sc(cc3c(-c3cccs3)c2s1)-c1sc(cc1C)-c1cc2c3n[se]nc3c3cc(sc3c2s1)-c1cc(C)c(C)s1
762,PC2BT,-5.54,-3.54,2,S439,CCCCCCc1cc(-c2ccc(-c3cc(CCCCCC)c(-c4ccc5c(c4)C(CCCCCC)(CCCCCC)c4cc6c7cc8c(cc7n(CC)c6cc4-5)-c4ccc(C)cc4C8(CCCCCC)CCCCCC)s3)c3nsnc23)sc1C,Cc1cc(sc1C)-c1ccc(-c2cc(C)c(s2)-c2ccc3-c4cc5n(C)c6cc7-c8ccc(C)cc8C(C)(C)c7cc6c5cc4C(C)(C)c3c2)c2nsnc12
763,PNDTI-T,-5.8,-4.4,1.4,S100,CCCCCCCCCCCCC(CCCCCCCCCC)CN1C(=O)c2c3cc(C)sc3c3c4c(c5cc(-c6ccc(C)s6)sc5c(c24)C1=O)C(=O)N(CC(CCCCCCCCCC)CCCCCCCCCCCC)C3=O,CN1C(=O)c2c3cc(C)sc3c3C(=O)N(C)C(=O)c4c5cc(sc5c(C1=O)c2c34)-c1ccc(s1)-c1cc2c3C(=O)N(C)C(=O)c4c5sc(cc5c5C(=O)N(C)C(=O)c(c2s1)c5c34)-c1ccc(C)s1
764,PBT1-MP,-5.49,-3.63,1.86,S173,CCCCCCCC[C@H](CCCCCC)Cc1sc(C[C@@H](CCCCCC)CCCCCCCC)c2c1C(=O)c1c(-c3ccc(C)s3)sc(-c3ccc(-c4cc5c(-c6ccc(SCC(C)C)s6)c6sc(C)cc6c(-c6ccc(SCC(C)C)s6)c5s4)s3)c1C2=O,Cc1ccc(s1)-c1sc(-c2ccc(s2)-c2cc3c(-c4cccs4)c4sc(cc4c(-c4cccs4)c3s2)-c2ccc(s2)-c2sc(-c3ccc(s3)-c3cc4c(-c5cccs5)c5sc(C)cc5c(-c5cccs5)c4s3)c3c2C(=O)c2c(C)sc(C)c2C3=O)c2c1C(=O)c1c(C)sc(C)c1C2=O
765,PBT1-BO,-5.4,-3.59,1.81,S173,CCCCCCC(CCCC)CSc1ccc(-c2c3cc(C)sc3c(-c3ccc(SC[C@@H](CCCC)CCCCCC)s3)c3cc(-c4ccc(-c5sc(-c6ccc(C)s6)c6c5C(=O)c5c(C[C@@H](CC)CCCC)sc(C[C@@H](CC)CCCC)c5C6=O)s4)sc23)s1,Cc1ccc(s1)-c1sc(-c2ccc(s2)-c2cc3c(-c4cccs4)c4sc(cc4c(-c4cccs4)c3s2)-c2ccc(s2)-c2sc(-c3ccc(s3)-c3cc4c(-c5cccs5)c5sc(C)cc5c(-c5cccs5)c4s3)c3c2C(=O)c2c(C)sc(C)c2C3=O)c2c1C(=O)c1c(C)sc(C)c1C2=O
766,PTTDBC-PhQC8,-5.31,-3.42,1.89,S147,CCCCCCc1cc2c3cc(C)sc3c3cc4c(cc3c2s1)c1cc2c(cc1n4CCCCCC)c1scc(-c3ccc(C)c4nc(-c5cccc(OCC(CC)CCCC)c5)c(-c5cccc(OCC(CC)CCCC)c5)nc34)c1c1cc(CCCCCC)sc21,Cc1cc2c3cc(C)sc3c3cc4c(cc3c2s1)n(C)c1cc2c3scc(-c5ccc(-c6cc7c8cc(C)sc8c8cc9c(cc8c7s6)n(C)c6cc7c8scc(-c%10ccc(C)c%11nc(-c%12ccccc%12)c(nc%10%11)-c%10ccccc%10)c8c8cc(C)sc8c7cc96)c6nc(-c7ccccc7)c(nc56)-c5ccccc5)c3c3cc(C)sc3c2cc41
767,PBDTP-FDPP,-5.33,-3.81,1.52,S388,CCCCCCC(CCCC)CN1C(=O)C2=C(c3ccc(-c4cc5c(-c6ccc(CC(CC)CCCC)cc6)c6sc(C)cc6c(-c6ccc(CC(CC)CCCC)cc6)c5s4)o3)N(CC(CCCC)CCCCCC)C(=O)C2=C1c1ccc(C)o1,CN1C(=O)C2=C(N(C)C(=O)C2=C1c1ccc(C)o1)c1ccc(o1)-c1cc2c(-c3ccccc3)c3sc(cc3c(-c3ccccc3)c2s1)-c1ccc(o1)C1=C2C(=O)N(C)C(=C2C(=O)N1C)c1ccc(o1)-c1cc2c(-c3ccccc3)c3sc(C)cc3c(-c3ccccc3)c2s1
768,PBDTP-DPP,-5.35,-3.89,1.46,S388,CCCCCCC(CCCC)CN1C(=O)C2=C(c3ccc(-c4cc5c(-c6ccc(CC(CC)CCCC)cc6)c6sc(C)cc6c(-c6ccc(CC(CC)CCCC)cc6)c5s4)s3)N(CC(CCCC)CCCCCC)C(=O)C2=C1c1ccc(C)s1,CN1C(=O)C2=C(N(C)C(=O)C2=C1c1ccc(C)s1)c1ccc(s1)-c1cc2c(-c3ccccc3)c3sc(cc3c(-c3ccccc3)c2s1)-c1ccc(s1)C1=C2C(=O)N(C)C(=C2C(=O)N1C)c1ccc(s1)-c1cc2c(-c3ccccc3)c3sc(C)cc3c(-c3ccccc3)c2s1
769,DTBTBT-TT,-4.9,-2.7,2.2,S332,CCCCCCCCCCCCc1c(CCCCCCCCCCCC)c2c(sc3c2sc2c4sc(-c5cc6sc(C)cc6s5)cc4c(CCCCCCCCCCCC)c(CCCCCCCCCCCC)c23)c2sc(C)cc12,Cc1cc2sc(cc2s1)-c1cc2c(C)c(C)c3c(sc4c3sc3c5sc(cc5c(C)c(C)c43)-c3cc4sc(cc4s3)-c3cc4c(C)c(C)c5c(sc6c5sc5c7sc(C)cc7c(C)c(C)c65)c4s3)c2s1
770,PBT1-EH,-5.43,-3.59,1.84,S173,CCCCCC[C@@H](CCCC)Cc1sc(C[C@H](CCCC)CCCCCC)c2c1C(=O)c1c(-c3ccc(C)s3)sc(-c3ccc(-c4cc5c(-c6ccc(SC[C@@H](CC)CCCC)s6)c6sc(C)cc6c(-c6ccc(SCC(CC)CCCC)s6)c5s4)s3)c1C2=O,Cc1ccc(s1)-c1sc(-c2ccc(s2)-c2cc3c(-c4cccs4)c4sc(cc4c(-c4cccs4)c3s2)-c2ccc(s2)-c2sc(-c3ccc(s3)-c3cc4c(-c5cccs5)c5sc(C)cc5c(-c5cccs5)c4s3)c3c2C(=O)c2c(C)sc(C)c2C3=O)c2c1C(=O)c1c(C)sc(C)c1C2=O
771,PDPP2Tz2T,-5.46,-3.99,1.47,S263,CCCCCCCCCCCCC(CCCCCCCCCC)CN1C(=O)C2=C(c3ncc(-c4ccc(-c5ccc(C)s5)s4)s3)N(C[C@@H](CCCCCCCCCC)CCCCCCCCCCCC)C(=O)C2=C1c1ncc(C)s1,CN1C(=O)C2=C(N(C)C(=O)C2=C1c1ncc(C)s1)c1ncc(s1)-c1ccc(s1)-c1ccc(s1)-c1cnc(s1)C1=C2C(=O)N(C)C(=C2C(=O)N1C)c1ncc(s1)-c1ccc(s1)-c1ccc(C)s1
772,PBDTPO-FBT,-5.43,-3.9,1.53,S69,CCCCCCCCCCCCc1cc(-c2cc(F)c(-c3cc(CCCCCCCCCCCC)c(-c4cc5c(-c6ccc(OCC(CC)CCCC)cc6)c6sc(C)cc6c(-c6ccc(OCC(CC)CCCC)cc6)c5s4)s3)c3nsnc23)sc1C,Cc1cc2c(-c3ccccc3)c3sc(cc3c(-c3ccccc3)c2s1)-c1sc(cc1C)-c1c(F)cc(-c2cc(C)c(s2)-c2cc3c(-c4ccccc4)c4sc(cc4c(-c4ccccc4)c3s2)-c2sc(cc2C)-c2c(F)cc(-c3cc(C)c(C)s3)c3nsnc23)c2nsnc12
773,DTBTBT-Bz,-5.2,-3.4,1.8,S332,CCCCCCCCCCCCc1c(CCCCCCCCCCCC)c2c(sc3c2sc2c4sc(-c5ccc(C)c6nsnc56)cc4c(CCCCCCCCCCCC)c(CCCCCCCCCCCC)c23)c2sc(C)cc12,Cc1cc2c(C)c(C)c3c(sc4c3sc3c5sc(cc5c(C)c(C)c43)-c3ccc(-c4cc5c(C)c(C)c6c(sc7c6sc6c8sc(cc8c(C)c(C)c76)-c6ccc(C)c7nsnc67)c5s4)c4nsnc34)c2s1
774,PBDT?TTBT,-5.09,-3.36,1.73,S82,CCCCCCC(CCCC)COc1c(OCC(CCCC)CCCCCC)c(-c2cc3sc(-c4cc5c(-c6ccc(CC(CC)CCCC)s6)c6sc(C)cc6c(-c6ccc(CC(CC)CCCC)s6)c5s4)cc3s2)c2nsnc2c1-c1cc2sc(C)cc2s1,COc1c(OC)c(-c2cc3sc(cc3s2)-c2cc3c(-c4cccs4)c4sc(C)cc4c(-c4cccs4)c3s2)c2nsnc2c1-c1cc2sc(C)cc2s1
775,PC2BT6,-5.49,-3.49,2,S439,CCCCCCOc1c(OCCCCCC)c(-c2ccc(-c3ccc4c(c3)C(CCCCCC)(CCCCCC)c3cc5c6cc7c(cc6n(CC)c5cc3-4)-c3ccc(C)cc3C7(CCCCCC)CCCCCC)s2)c2nsnc2c1-c1ccc(C)s1,COc1c(OC)c(-c2ccc(s2)-c2ccc3-c4cc5n(C)c6cc7-c8ccc(C)cc8C(C)(C)c7cc6c5cc4C(C)(C)c3c2)c2nsnc2c1-c1ccc(C)s1
776,PIDTTBT,-5.3,-3.61,1.69,S341,CCCCCCCCOc1ccc(C2(c3ccc(OCCCCCCCC)cc3)c3cc4c(cc3-c3sc5cc(C)sc5c32)C(c2ccc(OCCCCCCCC)cc2)(c2ccc(OCCCCCCCC)cc2)c2c-4sc3cc(-c4ccc(C)c5nsnc45)sc23)cc1,Cc1cc2sc3-c4cc5c(cc4C(c3c2s1)(c1ccccc1)c1ccccc1)-c1sc2cc(sc2c1C5(c1ccccc1)c1ccccc1)-c1ccc(-c2cc3sc4-c5cc6c(cc5C(c4c3s2)(c2ccccc2)c2ccccc2)-c2sc3cc(sc3c2C6(c2ccccc2)c2ccccc2)-c2ccc(C)c3nsnc23)c2nsnc12
777,PffBX4T-2OD,-5.51,-3.85,1.66,S413,CCCCCCCCCCCCC(CCCCCCCCCC)Cc1cc(-c2c(F)c(F)c(-c3cc(CC(CCCCCCCCCC)CCCCCCCCCCCC)c(-c4ccc(-c5ccc(C)s5)s4)s3)c3nonc23)sc1C,Cc1ccc(s1)-c1ccc(s1)-c1sc(cc1C)-c1c(F)c(F)c(-c2cc(C)c(s2)-c2ccc(s2)-c2ccc(s2)-c2sc(cc2C)-c2c(F)c(F)c(-c3cc(C)c(C)s3)c3nonc23)c2nonc12
778,PBDTPF-DTBT,-5.39,-3.66,1.73,S215,CCCCCCC(CCCC)COc1ccc(-c2c3cc(-c4sc(-c5ccc(-c6cc(CC(CC)CCCC)c(C)s6)c6nsnc56)cc4CC(CC)CCCC)sc3c(-c3ccc(OCC(CCCC)CCCCCC)c(F)c3)c3cc(C)sc23)cc1F,Cc1cc2c(-c3cccc(F)c3)c3sc(cc3c(-c3cccc(F)c3)c2s1)-c1sc(cc1C)-c1ccc(-c2cc(C)c(s2)-c2cc3c(-c4cccc(F)c4)c4sc(cc4c(-c4cccc(F)c4)c3s2)-c2sc(cc2C)-c2ccc(-c3cc(C)c(C)s3)c3nsnc23)c2nsnc12
779,PTFBDT-BZS,-5.5,-3.69,1.81,S164,CCCCCCCCCCCCOc1c(OCCCCCCCCCCCC)c(-c2ccc(-c3cc4c(-c5cc(F)c(CC(CC)CCCC)c(F)c5)c5sc(C)cc5c(-c5cc(F)c(CC(CC)CCCC)c(F)c5)c4s3)s2)c2nsnc2c1-c1ccc(C)s1,COc1c(OC)c(-c2ccc(s2)-c2cc3c(-c4cc(F)cc(F)c4)c4sc(cc4c(-c4cc(F)cc(F)c4)c3s2)-c2ccc(s2)-c2c(OC)c(OC)c(-c3ccc(s3)-c3cc4c(-c5cc(F)cc(F)c5)c5sc(C)cc5c(-c5cc(F)cc(F)c5)c4s3)c3nsnc23)c2nsnc2c1-c1ccc(C)s1
780,PDPPDTT,-5.36,-3.93,1.43,S286,CCCCCCCCCCCCC(CCCCCCCCCC)CN1C(=O)C2=C(c3ccc(-c4cc5sc6cc(C)sc6c5s4)s3)N(CC(CCCCCCCCCC)CCCCCCCCCCCC)C(=O)C2=C1c1ccc(C)s1,CN1C(=O)C2=C(N(C)C(=O)C2=C1c1ccc(C)s1)c1ccc(s1)-c1cc2sc3cc(sc3c2s1)-c1ccc(s1)C1=C2C(=O)N(C)C(=C2C(=O)N1C)c1ccc(s1)-c1cc2sc3cc(C)sc3c2s1
781,PCPDTDTPQX,-4.88,-3.03,1.85,S326,CCCCCCCCCCCCn1c2cc(C)sc2c2c3nc(-c4ccccc4)c(-c4ccccc4)nc3c3c4sc(-c5cc6c(s5)-c5sc(C)cc5C6(CC(CC)CCCC)CC(CC)CCCC)cc4n(CCCCCCCCCCCC)c3c21,Cc1cc2c(s1)-c1sc(cc1C2(C)C)-c1cc2n(C)c3c4n(C)c5cc(sc5c4c4nc(-c5ccccc5)c(nc4c3c2s1)-c1ccccc1)-c1cc2c(s1)-c1sc(cc1C2(C)C)-c1cc2n(C)c3c4n(C)c5cc(C)sc5c4c4nc(-c5ccccc5)c(nc4c3c2s1)-c1ccccc1
782,PIDTT-TID,-5.89,-4.4,1.49,S406,CCCCCCc1cccc(C2(c3cccc(CCCCCC)c3)c3cc4c(cc3-c3sc5cc(C)sc5c32)C(c2cccc(CCCCCC)c2)(c2cccc(CCCCCC)c2)c2c-4sc3cc(-c4c5c(c(C)c6nsnc46)C(=O)N(CC(CC)CCCC)C5=O)sc23)c1,CN1C(=O)c2c(C1=O)c(-c1cc3sc4-c5cc6c(cc5C(c4c3s1)(c1ccccc1)c1ccccc1)-c1sc3cc(sc3c1C6(c1ccccc1)c1ccccc1)-c1c3C(=O)N(C)C(=O)c3c(-c3cc4sc5-c6cc7c(cc6C(c5c4s3)(c3ccccc3)c3ccccc3)-c3sc4cc(C)sc4c3C7(c3ccccc3)c3ccccc3)c3nsnc13)c1nsnc1c2C
783,PIDTTFBT,-5.43,-3.66,1.77,S341,CCCCCCCCOc1ccc(C2(c3ccc(OCCCCCCCC)cc3)c3cc4c(cc3-c3sc5cc(C)sc5c32)C(c2ccc(OCCCCCCCC)cc2)(c2ccc(OCCCCCCCC)cc2)c2c-4sc3cc(-c4c(F)c(F)c(C)c5nsnc45)sc23)cc1,Cc1cc2sc3-c4cc5c(cc4C(c3c2s1)(c1ccccc1)c1ccccc1)-c1sc2cc(sc2c1C5(c1ccccc1)c1ccccc1)-c1c(F)c(F)c(-c2cc3sc4-c5cc6c(cc5C(c4c3s2)(c2ccccc2)c2ccccc2)-c2sc3cc(sc3c2C6(c2ccccc2)c2ccccc2)-c2c(F)c(F)c(C)c3nsnc23)c2nsnc12
784,PTTDBC-BTC12,-5.35,-3.41,1.94,S147,CCCCCCCCCCCCOc1c(OCCCCCCCCCCCC)c(-c2csc3c4cc5c(cc4c4sc(CCCCCC)cc4c23)c2cc3c(cc2n5CCCCCC)c2sc(C)cc2c2cc(CCCCCC)sc23)c2nsnc2c1C,COc1c(OC)c(-c2csc3c2c2cc(C)sc2c2cc4c(cc32)n(C)c2cc3c5sc(cc5c5cc(C)sc5c3cc42)-c2c(OC)c(OC)c(-c3csc4c3c3cc(C)sc3c3cc5c(cc43)n(C)c3cc4c6sc(C)cc6c6cc(C)sc6c4cc53)c3nsnc23)c2nsnc2c1C
785,PTFBDT-BZO,-5.62,-3.8,1.82,S164,CCCCCCCCCCCCOc1c(OCCCCCCCCCCCC)c(-c2ccc(-c3cc4c(-c5cc(F)c(CC(CC)CCCC)c(F)c5)c5sc(C)cc5c(-c5cc(F)c(CC(CC)CCCC)c(F)c5)c4s3)s2)c2nonc2c1-c1ccc(C)s1,COc1c(OC)c(-c2ccc(s2)-c2cc3c(-c4cc(F)cc(F)c4)c4sc(cc4c(-c4cc(F)cc(F)c4)c3s2)-c2ccc(s2)-c2c(OC)c(OC)c(-c3ccc(s3)-c3cc4c(-c5cc(F)cc(F)c5)c5sc(C)cc5c(-c5cc(F)cc(F)c5)c4s3)c3nonc23)c2nonc2c1-c1ccc(C)s1
786,PDITTBT,-5.52,-3.37,2.15,S333,CCCCCCCCOc1ccc(C2(c3ccc(OCCCCCCCC)cc3)c3cc(C)ccc3-c3sc4c5c(sc4c32)-c2ccc(-c3ccc(C)c4nsnc34)cc2C5(c2ccc(OCCCCCCCC)cc2)c2ccc(OCCCCCCCC)cc2)cc1,Cc1ccc2-c3sc4c5c(sc4c3C(c2c1)(c1ccccc1)c1ccccc1)-c1ccc(cc1C5(c1ccccc1)c1ccccc1)-c1ccc(-c2ccc3-c4sc5c6c(sc5c4C(c3c2)(c2ccccc2)c2ccccc2)-c2ccc(cc2C6(c2ccccc2)c2ccccc2)-c2ccc(C)c3nsnc23)c2nsnc12
787,DTAT-Bz,-5.3,-3.5,1.8,S332,CCCCCCCCCCCCc1c(CCCCCCCCCCCC)c2cc(C)sc2c2cc3c(CCCCCCCCCCCC)c(CCCCCCCCCCCC)c4cc(-c5ccc(C)c6nsnc56)sc4c3cc12,Cc1cc2c(C)c(C)c3cc4c5sc(cc5c(C)c(C)c4cc3c2s1)-c1ccc(-c2cc3c(C)c(C)c4cc5c6sc(cc6c(C)c(C)c5cc4c3s2)-c2ccc(C)c3nsnc23)c2nsnc12
788,PTTABT,-5.3,-3.66,1.64,S479,CCCCCCCCCCCCCCc1cc(-c2cc(CCCCCCCCCCCCCC)c(-c3cc4sc5c6sc7cc(C)sc7c6c(=O)n(OCC(CCCCCCCC)CCCCCCCCCC)c(=O)c5c4s3)s2)sc1C,COn1c(=O)c2c3sc(C)cc3sc2c2sc3cc(sc3c2c1=O)-c1sc(cc1C)-c1cc(C)c(s1)-c1cc2sc3c4sc5cc(sc5c4c(=O)n(OC)c(=O)c3c2s1)-c1sc(cc1C)-c1cc(C)c(C)s1
789,PBDCPDT?FBT,-5.35,-3.68,1.67,S340,CCCCCCCCOc1ccc(C2(c3ccc(OCCCCCCCC)cc3)c3cc(C)sc3-c3sc4cc5c6c(sc5cc4c32)-c2sc(-c3c(F)c(F)c(C)c4nsnc34)cc2C6(c2ccc(OCCCCCCCC)cc2)c2ccc(OCCCCCCCC)cc2)cc1,Cc1cc2c(s1)-c1sc3cc4c5c(sc4cc3c1C2(c1ccccc1)c1ccccc1)-c1sc(cc1C5(c1ccccc1)c1ccccc1)-c1c(F)c(F)c(-c2cc3c(s2)-c2sc4cc5c6c(sc5cc4c2C3(c2ccccc2)c2ccccc2)-c2sc(cc2C6(c2ccccc2)c2ccccc2)-c2c(F)c(F)c(C)c3nsnc23)c2nsnc12
790,PDPP-SS,-5.25,-3.97,1.28,S485,CCCCCCCCCCCCC(CCCCCCCCCC)CN1C(=O)C2=C(c3ccc(-c4ccc(-c5ccc(C)[se]5)[se]4)s3)N(CC(CCCCCCCCCC)CCCCCCCCCCCC)C(=O)C2=C1c1ccc(C)s1,CN1C(=O)C2=C(N(C)C(=O)C2=C1c1ccc(C)s1)c1ccc(s1)-c1ccc([se]1)-c1ccc([se]1)-c1ccc(s1)C1=C2C(=O)N(C)C(=C2C(=O)N1C)c1ccc(s1)-c1ccc([se]1)-c1ccc(C)[se]1
791,PDPPHT-TBT,-5.24,-3.76,1.48,S488,CCCCCCc1cc(C2=C3C(=O)N(CC(CC)CCCC)C(c4cc(CCCCCC)c(-c5ccc(-c6cc(OCC(CC)CCCC)c(-c7ccc(C)s7)cc6OCC(CC)CCCC)s5)s4)=C3C(=O)N2CC(CC)CCCC)sc1C,COc1cc(-c2ccc(s2)-c2sc(cc2C)C2=C3C(=O)N(C)C(=C3C(=O)N2C)c2cc(C)c(s2)-c2ccc(s2)-c2cc(OC)c(cc2OC)-c2ccc(s2)-c2sc(cc2C)C2=C3C(=O)N(C)C(=C3C(=O)N2C)c2cc(C)c(C)s2)c(OC)cc1-c1ccc(C)s1
792,PBDTDT(Qx-2)-T,-5.41,-3.59,1.82,S248,CCCCCCCCOc1c(OCCCCCCCC)c(-c2ccc(-c3cc4c(-c5ccc(CC(CC)CCCC)s5)c5sc(C)cc5c(-c5ccc(CC(CC)CCCC)s5)c4s3)s2)c2nc(-c3ccc(OC)cc3)c(-c3ccc(OC)cc3)nc2c1-c1ccc(C)s1,COc1c(OC)c(-c2ccc(s2)-c2cc3c(-c4cccs4)c4sc(cc4c(-c4cccs4)c3s2)-c2ccc(s2)-c2c(OC)c(OC)c(-c3ccc(s3)-c3cc4c(-c5cccs5)c5sc(C)cc5c(-c5cccs5)c4s3)c3nc(-c4ccccc4)c(nc23)-c2ccccc2)c2nc(-c3ccccc3)c(nc2c1-c1ccc(C)s1)-c1ccccc1
793,PMOT2,-5.22,-3.44,1.78,S419,CCCCCCCCOc1cccc(-c2nc3c(-c4ccc(C)s4)c(F)c(F)c(-c4ccc(-c5cc6c(-c7cc(OC)c(CC(CC)CCCC)s7)c7sc(C)cc7c(-c7cc(OC)c(CC(CC)CCCC)s7)c6s5)s4)c3nc2-c2cccc(OCCCCCCCC)c2)c1,Cc1ccc(s1)-c1c(F)c(F)c(-c2ccc(s2)-c2cc3c(-c4cccs4)c4sc(cc4c(-c4cccs4)c3s2)-c2ccc(s2)-c2c(F)c(F)c(-c3ccc(s3)-c3cc4c(-c5cccs5)c5sc(C)cc5c(-c5cccs5)c4s3)c3nc(-c4ccccc4)c(nc23)-c2ccccc2)c2nc(-c3ccccc3)c(nc12)-c1ccccc1
794,PBDT-DFQX-PP,-5.35,-3.52,1.83,S251,CCCCC(CC)COc1ccc(-c2nc3c(-c4ccc(-c5cc6c(-c7ccc(OCC(CC)CCCC)cc7)c7sc(C)cc7c(-c7ccc(OC[C@@H](CC)CCCC)cc7)c6s5)s4)c(F)c(F)c(-c4ccc(C)s4)c3nc2-c2ccc(OC[C@@H](CC)CCCC)cc2)cc1,Cc1ccc(s1)-c1c(F)c(F)c(-c2ccc(s2)-c2cc3c(-c4ccccc4)c4sc(cc4c(-c4ccccc4)c3s2)-c2ccc(s2)-c2c(F)c(F)c(-c3ccc(s3)-c3cc4c(-c5ccccc5)c5sc(C)cc5c(-c5ccccc5)c4s3)c3nc(-c4ccccc4)c(nc23)-c2ccccc2)c2nc(-c3ccccc3)c(nc12)-c1ccccc1
795,PBDTBPA(F)-DPP,-5.2,-3.91,1.29,S261,CCCCC(CC)COc1ccc(-c2ccc(F)c(C#Cc3c4cc(-c5ccc(C6=C7C(=O)N(CC(CC)CCCC)C(c8ccc(C)s8)=C7C(=O)N6CC(CC)CCCC)s5)sc4c(C#Cc4c(F)ccc(-c5ccc(OCC(CC)CCCC)cc5)c4F)c4cc(C)sc34)c2F)cc1,CN1C(=O)C2=C(N(C)C(=O)C2=C1c1ccc(C)s1)c1ccc(s1)-c1cc2c(C#C)c3sc(cc3c(C#C)c2s1)-c1ccc(s1)C1=C2C(=O)N(C)C(=C2C(=O)N1C)c1ccc(s1)-c1cc2c(C#C)c3sc(C)cc3c(C#C)c2s1
796,PNDTI-TT,-5.7,-4.4,1.3,S100,CCCCCCCCCCCCC(CCCCCCCCCC)CN1C(=O)c2c3cc(C)sc3c3c4c(c5cc(-c6cc7sc(C)cc7s6)sc5c(c24)C1=O)C(=O)N(CC(CCCCCCCCCC)CCCCCCCCCCCC)C3=O,CN1C(=O)c2c3cc(C)sc3c3C(=O)N(C)C(=O)c4c5cc(sc5c(C1=O)c2c34)-c1cc2sc(cc2s1)-c1cc2c3C(=O)N(C)C(=O)c4c5sc(cc5c5C(=O)N(C)C(=O)c(c2s1)c5c34)-c1cc2sc(C)cc2s1
797,PBDTBPA(H)-DPP,-5.25,-3.86,1.39,S261,CCCCC(CC)COc1ccc(-c2cccc(C#Cc3c4cc(-c5ccc(C6=C7C(=O)N(CC(CC)CCCC)C(c8ccc(C)s8)=C7C(=O)N6CC(CC)CCCC)s5)sc4c(C#Cc4cccc(-c5ccc(OCC(CC)CCCC)cc5)c4)c4cc(C)sc34)c2)cc1,CN1C(=O)C2=C(N(C)C(=O)C2=C1c1ccc(C)s1)c1ccc(s1)-c1cc2c(C#C)c3sc(cc3c(C#C)c2s1)-c1ccc(s1)C1=C2C(=O)N(C)C(=C2C(=O)N1C)c1ccc(s1)-c1cc2c(C#C)c3sc(C)cc3c(C#C)c2s1
798,DT-PDPP4T,-5.09,-3.66,1.43,S93,CCCCCCCCCCCCC(CCCCCCCCCC)CN1C(=O)C2=C(c3ccc(-c4ccc(-c5ccc(C)s5)s4)s3)N(CC(CCCCCCCCCC)CCCCCCCCCCCC)C(=O)C2=C1c1ccc(C)s1,CN1C(=O)C2=C(N(C)C(=O)C2=C1c1ccc(C)s1)c1ccc(s1)-c1ccc(s1)-c1ccc(s1)-c1ccc(s1)C1=C2C(=O)N(C)C(=C2C(=O)N1C)c1ccc(s1)-c1ccc(s1)-c1ccc(C)s1
799,PDPP2TzBDT,-5.51,-3.98,1.53,S263,CCCCCCCCCCCCC(CCCCCCCCCC)CN1C(=O)C2=C(c3ncc(-c4cc5cc6sc(C)cc6cc5s4)s3)N(C[C@@H](CCCCCCCCCC)CCCCCCCCCCCC)C(=O)C2=C1c1ncc(C)s1,CN1C(=O)C2=C(N(C)C(=O)C2=C1c1ncc(C)s1)c1ncc(s1)-c1cc2cc3sc(cc3cc2s1)-c1cnc(s1)C1=C2C(=O)N(C)C(=C2C(=O)N1C)c1ncc(s1)-c1cc2cc3sc(C)cc3cc2s1
800,PBDT-TZNT (P1),-5.21,-3.31,1.9,S161,CCCCCCCCn1nc2c(-c3ccc(C)s3)cc3c(cc(-c4ccc(-c5cc6c(-c7ccc(CC(CCCC)CCCCCC)s7)c7sc(C)cc7c(-c7ccc(CC(CCCC)CCCCCC)s7)c6s5)s4)c4nn(CCCCCCCC)nc43)c2n1,Cc1ccc(s1)-c1cc2c3nn(C)nc3c(cc2c2nn(C)nc12)-c1ccc(s1)-c1cc2c(-c3cccs3)c3sc(cc3c(-c3cccs3)c2s1)-c1ccc(s1)-c1cc2c3nn(C)nc3c(cc2c2nn(C)nc12)-c1ccc(s1)-c1cc2c(-c3cccs3)c3sc(C)cc3c(-c3cccs3)c2s1
801,PTBDTDTBT,-5.48,-3.92,1.56,S73,CCCCCCCCc1cc(-c2c(F)c(F)c(-c3cc(CCCCCCCC)c(-c4cc5c(CCC(CCCCC)CCCCCCCC)c6sc(C)cc6c(CC[C@H](CCCCC)CCCCCCCC)c5s4)s3)c3nsnc23)sc1C,Cc1cc2c(C)c3sc(cc3c(C)c2s1)-c1sc(cc1C)-c1c(F)c(F)c(-c2cc(C)c(s2)-c2cc3c(C)c4sc(cc4c(C)c3s2)-c2sc(cc2C)-c2c(F)c(F)c(-c3cc(C)c(C)s3)c3nsnc23)c2nsnc12
802,P[T3(C6)-iI(SiO)],-5.43,-3.88,1.55,S296,CCCCCCc1cc(C)sc1-c1ccc(-c2sc(-c3ccc4c(c3)N(CCCCCC[Si](C)(O[Si](C)(C)C)O[Si](C)(C)C)C(=O)/C4=C3/C(=O)N(CCCCCC[Si](C)(O[Si](C)(C)C)O[Si](C)(C)C)c4cc(C)ccc43)cc2CCCCCC)s1,CN1C(=O)\C(=C2\C(=O)N(C)c3cc(ccc23)-c2cc(C)c(s2)-c2ccc(s2)-c2sc(cc2C)-c2ccc3\C(C(=O)N(C)c3c2)=C2/C(=O)N(C)c3cc(ccc23)-c2cc(C)c(s2)-c2ccc(s2)-c2sc(C)cc2C)c2ccc(C)cc12
803,PBDTTVT-DTTPD,-5.4,-3.53,1.87,S231,CCCCCCCCCCC(CCCCCCCC)CN1C(=O)c2c(-c3ccc(C)s3)sc(-c3ccc(-c4cc5c(-c6ccc(/C=C/c7ccc(CC(CC)CCCC)s7)s6)c6sc(C)cc6c(-c6ccc(/C=C/c7ccc(CC(CC)CCCC)s7)s6)c5s4)s3)c2C1=O,CN1C(=O)c2c(sc(-c3ccc(s3)-c3cc4c(-c5cccs5)c5sc(cc5c(-c5cccs5)c4s3)-c3ccc(s3)-c3sc(-c4ccc(s4)-c4cc5c(-c6cccs6)c6sc(C)cc6c(-c6cccs6)c5s4)c4C(=O)N(C)C(=O)c34)c2C1=O)-c1ccc(C)s1
804,PBDT-DPP (P2),-5.3,-3.8,1.5,S257,CCCCCCCCCCCCc1c2cc(-c3ccc(C4=C5C(=O)N(CC(CCCC)CCCCCC)C(c6ccc(C)s6)=C5C(=O)N4CC(CCCC)CCCCCC)s3)sc2c(CCCCCCCCCCCC)c2cc(C)sc12,CN1C(=O)C2=C(N(C)C(=O)C2=C1c1ccc(C)s1)c1ccc(s1)-c1cc2c(C)c3sc(cc3c(C)c2s1)-c1ccc(s1)C1=C2C(=O)N(C)C(=C2C(=O)N1C)c1ccc(s1)-c1cc2c(C)c3sc(C)cc3c(C)c2s1
805,NT1014,-5.29,-3.89,1.4,S112,CCCCCCCCCCCCC(CCCCCCCCCC)Cc1cc(C)sc1-c1cc2sc(-c3sc(-c4cc5c(cc(C)c6nsnc65)c5nsnc45)cc3CC(CCCCCCCCCC)CCCCCCCCCCCC)cc2s1,Cc1cc(C)c(s1)-c1cc2sc(cc2s1)-c1sc(cc1C)-c1cc2c3nsnc3c(cc2c2nsnc12)-c1cc(C)c(s1)-c1cc2sc(cc2s1)-c1sc(cc1C)-c1cc2c3nsnc3c(C)cc2c2nsnc12
806,PBDT-DPP (P3),-5.4,-3.9,1.5,S257,CCCCCCCCCCCCC(CCCCCCCCCC)CN1C(=O)C2=C(c3ccc(-c4cc5cc6sc(C)cc6cc5s4)s3)N(CC(CCCCCCCCCC)CCCCCCCCCCCC)C(=O)C2=C1c1ccc(C)s1,CN1C(=O)C2=C(N(C)C(=O)C2=C1c1ccc(C)s1)c1ccc(s1)-c1cc2cc3sc(cc3cc2s1)-c1ccc(s1)C1=C2C(=O)N(C)C(=C2C(=O)N1C)c1ccc(s1)-c1cc2cc3sc(C)cc3cc2s1
807,P3FTBT6,-5.45,-3.49,1.96,S142,CCCCCCC1(CCCCCC)c2cc(-c3ccc(C)cc3)ccc2-c2cc3c(cc21)-c1cc2c(cc1C3(CCCCCC)CCCCCC)-c1ccc(-c3ccc(-c4ccc(-c5ccc(C)s5)c5nsnc45)s3)cc1C2(CCCCCC)CCCCCC,Cc1ccc(s1)-c1ccc(-c2ccc(s2)-c2ccc3-c4cc5c(cc4C(C)(C)c3c2)-c2cc3c(cc2C5(C)C)-c2ccc(cc2C3(C)C)-c2ccc(C)cc2)c2nsnc12
808,PU-O,-5.1,-3.74,1.36,S256,CCCCCCCCC(CCCCC)CCc1c2cc(-c3ccc(C4=C5C(=O)N(CCCCCCCC)C(c6ccc(C)s6)=C5C(=O)N4CCCCCCCC)s3)sc2c(CCC(CCCCC)CCCCCCCC)c2cc(C)sc12,CN1C(=O)C2=C(N(C)C(=O)C2=C1c1ccc(C)s1)c1ccc(s1)-c1cc2c(C)c3sc(cc3c(C)c2s1)-c1ccc(s1)C1=C2C(=O)N(C)C(=C2C(=O)N1C)c1ccc(s1)-c1cc2c(C)c3sc(C)cc3c(C)c2s1
809,BO-BO,-5.14,-3.63,1.51,S256,CCCCCCC(CCCC)CN1C(=O)C2=C(c3ccc(-c4cc5c(CCC(CCCC)CCCCC)c6sc(C)cc6c(CCC(CCCC)CCCCC)c5s4)s3)N(CC(CCCC)CCCCCC)C(=O)C2=C1c1ccc(C)s1,CN1C(=O)C2=C(N(C)C(=O)C2=C1c1ccc(C)s1)c1ccc(s1)-c1cc2c(C)c3sc(cc3c(C)c2s1)-c1ccc(s1)C1=C2C(=O)N(C)C(=C2C(=O)N1C)c1ccc(s1)-c1cc2c(C)c3sc(C)cc3c(C)c2s1
810,PBDTFQ-T,-6,-4.23,1.77,S46,CCCCCCCCOc1ccc(-c2nc3c(-c4ccc(C)s4)c(F)c(F)c(-c4ccc(-c5cc6c(CC(CCCC)CCCCCC)c7sc(C)cc7c(CC(CCCC)CCCCCC)c6s5)s4)c3nc2-c2ccc(OCCCCCCCC)cc2)cc1,Cc1ccc(s1)-c1c(F)c(F)c(-c2ccc(s2)-c2cc3c(C)c4sc(cc4c(C)c3s2)-c2ccc(s2)-c2c(F)c(F)c(-c3ccc(s3)-c3cc4c(C)c5sc(C)cc5c(C)c4s3)c3nc(-c4ccccc4)c(nc23)-c2ccccc2)c2nc(-c3ccccc3)c(nc12)-c1ccccc1
811,PV-BDTC2,-5.67,-3.58,2.09,S166,CCCCCCC(CCCC)COC(=O)c1cc2c(-c3ccc(-c4cc5c(-c6ccc(CC(CC)CCCC)s6)c6sc(C)cc6c(-c6ccc(CC(CC)CCCC)s6)c5s4)s3)c3sc(C(=O)OCC(CCCC)CCCCCC)cc3c(-c3ccc(C)s3)c2s1,COC(=O)c1cc2c(-c3ccc(C)s3)c3sc(cc3c(-c3ccc(s3)-c3cc4c(-c5cccs5)c5sc(cc5c(-c5cccs5)c4s3)-c3ccc(s3)-c3c4cc(sc4c(-c4ccc(s4)-c4cc5c(-c6cccs6)c6sc(C)cc6c(-c6cccs6)c5s4)c4cc(sc34)C(=O)OC)C(=O)OC)c2s1)C(=O)OC
812,O-HD,-5.15,-3.7,1.45,S256,CCCCCCCCc1c2cc(-c3ccc(C4=C5C(=O)N(CC(CCCCCC)CCCCCCCC)C(c6ccc(C)s6)=C5C(=O)N4CC(CCCCCC)CCCCCCCC)s3)sc2c(CCCCCCCC)c2cc(C)sc12,CN1C(=O)C2=C(N(C)C(=O)C2=C1c1ccc(C)s1)c1ccc(s1)-c1cc2c(C)c3sc(cc3c(C)c2s1)-c1ccc(s1)C1=C2C(=O)N(C)C(=C2C(=O)N1C)c1ccc(s1)-c1cc2c(C)c3sc(C)cc3c(C)c2s1
813,PSB-TPTI (P3),-5.33,-3.48,1.85,S175,CCCCCCCCC(CCCCCC)Cn1c(=O)c2cc3c(cc2c2sc(C)cc21)c(=O)n(CC(CCCCCC)CCCCCCCC)c1cc(-c2cc4c(s2)-c2sc(C)cc2[Si]4(CC(CC)CCCC)CC(CC)CCCC)sc31,Cc1cc2c(s1)-c1sc(cc1[Si]2(C)C)-c1cc2n(C)c(=O)c3cc4c5sc(cc5n(C)c(=O)c4cc3c2s1)-c1cc2c(s1)-c1sc(cc1[Si]2(C)C)-c1cc2n(C)c(=O)c3cc4c5sc(C)cc5n(C)c(=O)c4cc3c2s1
814,PNDTI-DTT,-5.6,-4.3,1.3,S100,CCCCCCCCCCCCC(CCCCCCCCCC)CN1C(=O)c2c3cc(C)sc3c3c4c(c5cc(-c6cc7sc8cc(C)sc8c7s6)sc5c(c24)C1=O)C(=O)N(CC(CCCCCCCCCC)CCCCCCCCCCCC)C3=O,CN1C(=O)c2c3cc(C)sc3c3C(=O)N(C)C(=O)c4c5cc(sc5c(C1=O)c2c34)-c1cc2sc3cc(sc3c2s1)-c1cc2c3C(=O)N(C)C(=O)c4c5sc(cc5c5C(=O)N(C)C(=O)c(c2s1)c5c34)-c1cc2sc3cc(C)sc3c2s1
815,PF-C12NT,-5.47,-3.79,1.68,S109,CCCCCCCCCCCCc1cc(C)sc1-c1ccc(-c2cc3c(cc(-c4ccc(-c5sc(-c6ccc7c(c6)C(CCCCCCCC)(CCCCCCCC)c6cc(C)ccc6-7)cc5CCCCCCCCCCCC)s4)c4nsnc43)c3nsnc23)s1,Cc1cc(C)c(s1)-c1ccc(s1)-c1cc2c3nsnc3c(cc2c2nsnc12)-c1ccc(s1)-c1sc(cc1C)-c1ccc2-c3ccc(C)cc3C(C)(C)c2c1
816,PBDTHD-CIBTDD,-5.53,-3.85,1.68,S420,CCCCCCCCCCCCc1cc(-c2c(Cl)cc(-c3ccc(-c4cc5c(-c6ccc(CC(CCCCCC)CCCCCCCC)s6)c6sc(C)cc6c(-c6ccc(CC(CCCCCC)CCCCCCCC)s6)c5s4)s3)c3nsnc23)sc1C,Cc1cc2c(-c3cccs3)c3sc(cc3c(-c3cccs3)c2s1)-c1ccc(s1)-c1cc(Cl)c(-c2cc(C)c(s2)-c2cc3c(-c4cccs4)c4sc(cc4c(-c4cccs4)c3s2)-c2ccc(s2)-c2cc(Cl)c(-c3cc(C)c(C)s3)c3nsnc23)c2nsnc12
817,TP5,-5.3,-3.65,1.65,S20,CCCCCCCCCCC(CCCCCCCCCC)n1c2cc(C)ccc2c2cc3c(cc21)c1ccc(-c2ccc(-c4sc(-c5ccc(C)s5)c5nc(C)c(C)nc45)s2)cc1n3C(CCCCCCCCCC)CCCCCCCCCC,Cc1ccc(s1)-c1sc(-c2ccc(s2)-c2ccc3c(c2)n(C)c2cc4c(cc32)n(C)c2cc(C)ccc42)c2nc(C)c(C)nc12
818,PBDTBzT-DTffBT,-5.47,-3.73,1.74,S195,CCCCCCC(CCCC)Cc1ccc2sc(-c3c4cc(-c5sc(-c6c(F)c(F)c(-c7cc(CC(CC)CCCC)c(C)s7)c7nsnc67)cc5CC(CC)CCCC)sc4c(-c4cc5cc(CC(CCCC)CCCCCC)ccc5s4)c4cc(C)sc34)cc2c1,Cc1cc2c(-c3cc4ccccc4s3)c3sc(cc3c(-c3cc4ccccc4s3)c2s1)-c1sc(cc1C)-c1c(F)c(F)c(-c2cc(C)c(s2)-c2cc3c(-c4cc5ccccc5s4)c4sc(cc4c(-c4cc5ccccc5s4)c3s2)-c2sc(cc2C)-c2c(F)c(F)c(-c3cc(C)c(C)s3)c3nsnc23)c2nsnc12
819,PBB3,-4.95,-3.51,1.44,S201,CCCCCCC(CCCC)COC(=O)c1cc2c(C)sc(-c3sc(-c4cc5c(OCC(CCCC)CCCCCC)c6sc(C)cc6c(OCC(CCCC)CCCCCC)c5s4)c4cc(C(=O)OCC(CCCC)CCCCCC)sc34)c2s1,COC(=O)c1cc2c(C)sc(-c3sc(-c4cc5c(OC)c6sc(cc6c(OC)c5s4)-c4sc(-c5sc(-c6cc7c(OC)c8sc(C)cc8c(OC)c7s6)c6cc(sc56)C(=O)OC)c5sc(cc45)C(=O)OC)c4cc(sc34)C(=O)OC)c2s1
820,PBDT-DPP (P1),-5.3,-3.8,1.5,S257,CCCCCCCCCCCCOc1c2cc(-c3ccc(C4=C5C(=O)N(CC(CCCC)CCCCCC)C(c6ccc(C)s6)=C5C(=O)N4CC(CCCC)CCCCCC)s3)sc2c(OCCCCCCCCCCCC)c2cc(C)sc12,COc1c2cc(C)sc2c(OC)c2cc(sc12)-c1ccc(s1)C1=C2C(=O)N(C)C(=C2C(=O)N1C)c1ccc(s1)-c1cc2c(OC)c3sc(cc3c(OC)c2s1)-c1ccc(s1)C1=C2C(=O)N(C)C(=C2C(=O)N1C)c1ccc(C)s1
821,PNDTI-BT,-5.6,-4.3,1.3,S100,CCCCCCCCCCCCC(CCCCCCCCCC)CN1C(=O)c2c3cc(C)sc3c3c4c(c5cc(-c6ccc(-c7ccc(C)s7)s6)sc5c(c24)C1=O)C(=O)N(CC(CCCCCCCCCC)CCCCCCCCCCCC)C3=O,CN1C(=O)c2c3cc(C)sc3c3C(=O)N(C)C(=O)c4c5cc(sc5c(C1=O)c2c34)-c1ccc(s1)-c1ccc(s1)-c1cc2c3C(=O)N(C)C(=O)c4c5sc(cc5c5C(=O)N(C)C(=O)c(c2s1)c5c34)-c1ccc(s1)-c1ccc(C)s1
822,PDVF-10,-5.23,-3.67,1.56,S443,CCCCCCCCCCCCC(CCCCCCCCCC)CN1C(=O)C2=C(c3ccc(-c4ccc(/C=C/c5ccc(C)s5)s4)o3)N(CC(CCCCCCCCCC)CCCCCCCCCCCC)C(=O)C2=C1c1ccc(C)o1,CN1C(=O)C2=C(N(C)C(=O)C2=C1c1ccc(C)o1)c1ccc(o1)-c1ccc(\C=C\c2ccc(s2)-c2ccc(o2)C2=C3C(=O)N(C)C(=C3C(=O)N2C)c2ccc(o2)-c2ccc(\C=C\c3ccc(C)s3)s2)s1
823,PTzBT-BOBO,-5.23,-3.43,1.8,S83,CCCCCCC(CCCC)Cc1cc(C)sc1-c1nc2sc(-c3sc(-c4cc(CC(CCCC)CCCCCC)c(-c5nc6sc(-c7sc(C)cc7CC(CCCC)CCCCCC)nc6s5)s4)cc3CC(CCCC)CCCCCC)nc2s1,Cc1cc(C)c(s1)-c1nc2sc(nc2s1)-c1sc(cc1C)-c1cc(C)c(s1)-c1nc2sc(nc2s1)-c1sc(C)cc1C
824,d-PPDTNTz,-5.38,-3.76,1.62,S442,CCCCCCCCCCCCC(CCCCCCCCCC)COc1cc(-c2ccc(-c3cc4c(cc(C)c5nsnc54)c4nsnc34)s2)c(OCC(CCCCCCCCCC)CCCCCCCCCCCC)cc1-c1ccc(C)s1,COc1cc(-c2ccc(s2)-c2cc3c4nsnc4c(cc3c3nsnc23)-c2ccc(s2)-c2cc(OC)c(cc2OC)-c2ccc(s2)-c2cc3c4nsnc4c(C)cc3c3nsnc23)c(OC)cc1-c1ccc(C)s1
825,PTTPPz-BDTT,-5.34,-3.75,1.59,S254,CCCCCCCCOc1c(OCCCCCCCC)c(-c2ccc(-c3cc4c(-c5ccc(C[C@H](CC)CCCCCC)s5)c5sc(C)cc5c(-c5ccc(CC(CC)CCCCCC)s5)c4s3)s2)c2nc3c4cccc5ccc6cccc(c3nc2c1-c1ccc(C)s1)c6c54,COc1c(OC)c(-c2ccc(s2)-c2cc3c(-c4cccs4)c4sc(cc4c(-c4cccs4)c3s2)-c2ccc(s2)-c2c(OC)c(OC)c(-c3ccc(s3)-c3cc4c(-c5cccs5)c5sc(C)cc5c(-c5cccs5)c4s3)c3nc4c5cccc6ccc7cccc(c4nc23)c7c56)c2nc3c4cccc5ccc6cccc(c3nc2c1-c1ccc(C)s1)c6c45
826,PBDPP-1,-5.29,-3.84,1.45,S45,CCCCCCCCC(CCCCCC)CN1C(=O)C2=C(c3ccc(-c4cc5c(OC[C@@H](CC)CCCC)c6sc(C)cc6c(OC[C@@H](CC)CCCC)c5s4)s3)N(CC(CCCCCC)CCCCCCCC)C(=O)C2=C1c1ccc(C)s1,COc1c2cc(C)sc2c(OC)c2cc(sc12)-c1ccc(s1)C1=C2C(=O)N(C)C(=C2C(=O)N1C)c1ccc(s1)-c1cc2c(OC)c3sc(cc3c(OC)c2s1)-c1ccc(s1)C1=C2C(=O)N(C)C(=C2C(=O)N1C)c1ccc(C)s1
827,DP3,-5.16,-3.65,1.51,S298,CCCCCCCCCCCCc1cc(C)sc1C#CC#Cc1sc(-c2ccc(C3=C4C(=O)N(CC(CCCC)CCCCCC)C(c5ccc(C)s5)=C4C(=O)N3CC(CCCC)CCCCCC)s2)cc1CCCCCCCCCCCC,CN1C(=O)C2=C(N(C)C(=O)C2=C1c1ccc(C)s1)c1ccc(s1)-c1cc(C)c(s1)C#CC#Cc1sc(cc1C)-c1ccc(s1)C1=C2C(=O)N(C)C(=C2C(=O)N1C)c1ccc(s1)-c1cc(C)c(s1)C#CC#Cc1sc(C)cc1C
828,PTBITT,-5.85,-4.12,1.73,S414,CCCCCCCCCCCCC(CCCCCCCCCC)CN1C(=O)c2c(sc3c2sc2c4sc(-c5cc6sc(C)cc6s5)cc4c(=O)n(CC(CCCCCCCCCC)CCCCCCCCCCCC)c(=O)c32)C2SC(C)=CC2C1=O,CN1C(=O)C2C=C(C)SC2c2sc3c(sc4c5sc(cc5c(=O)n(C)c(=O)c34)-c3cc4sc(cc4s3)C3=CC4C(S3)c3sc5c(sc6c7sc(cc7c(=O)n(C)c(=O)c56)-c5cc6sc(C)cc6s5)c3C(=O)N(C)C4=O)c2C1=O
829,PDPPHT-BDTT,-5.4,-3.9,1.5,S488,CCCCCCc1cc(C2=C3C(=O)N(CC(CC)CCCC)C(c4cc(CCCCCC)c(-c5cc6c(-c7ccc(CC(CC)CCCC)s7)c7sc(C)cc7c(-c7ccc(CC(CC)CCCC)s7)c6s5)s4)=C3C(=O)N2CC(CC)CCCC)sc1C,CN1C(=O)C2=C(N(C)C(=O)C2=C1c1cc(C)c(C)s1)c1cc(C)c(s1)-c1cc2c(-c3cccs3)c3sc(cc3c(-c3cccs3)c2s1)-c1sc(cc1C)C1=C2C(=O)N(C)C(=C2C(=O)N1C)c1cc(C)c(s1)-c1cc2c(-c3cccs3)c3sc(C)cc3c(-c3cccs3)c2s1
830,PCz-C12NT,-5.35,-3.72,1.63,S109,CCCCCCCCCCCCc1cc(C)sc1-c1ccc(-c2cc3c(cc(-c4ccc(-c5sc(-c6ccc7c8ccc(C)cc8n(C(CCCCCCCC)CCCCCCCC)c7c6)cc5CCCCCCCCCCCC)s4)c4nsnc43)c3nsnc23)s1,Cc1cc(C)c(s1)-c1ccc(s1)-c1cc2c3nsnc3c(cc2c2nsnc12)-c1ccc(s1)-c1sc(cc1C)-c1ccc2c(c1)n(C)c1cc(C)ccc21
831,pDTBDT-TTEH,-5.29,-3.66,1.63,S284,CCCCCCCCCCc1cc(-c2c3sc4cc(-c5sc(C)c6cc(C(=O)C(CC)CCCC)sc56)sc4c3c(-c3cc(CCCCCCCCCC)c(CCCCCCCCCC)s3)c3sc4cc(C)sc4c23)sc1CCCCCCCCCC,CC(=O)c1cc2c(C)sc(-c3cc4sc5c(-c6cccs6)c6c(sc7cc(sc67)-c6sc(-c7cc8sc9c(-c%10cccs%10)c%10c(sc%11cc(C)sc%10%11)c(-c%10cccs%10)c9c8s7)c7sc(cc67)C(C)=O)c(-c6cccs6)c5c4s3)c2s1
832,PFDTPQX,-5.06,-2.87,2.19,S326,CCCCCCCCCCCCn1c2cc(C)sc2c2c3nc(-c4ccccc4)c(-c4ccccc4)nc3c3c4sc(-c5ccc6c(c5)C(CCCCCCCC)(CCCCCCCC)c5cc(C)ccc5-6)cc4n(CCCCCCCCCCCC)c3c21,Cc1cc2n(C)c3c4n(C)c5cc(sc5c4c4nc(-c5ccccc5)c(nc4c3c2s1)-c1ccccc1)-c1ccc2-c3ccc(cc3C(C)(C)c2c1)-c1cc2n(C)c3c4n(C)c5cc(sc5c4c4nc(-c5ccccc5)c(nc4c3c2s1)-c1ccccc1)-c1ccc2-c3ccc(C)cc3C(C)(C)c2c1
833,PBDT2FBT-T2,-5.37,-3.64,1.73,S198,CCCCCCC(CCCC)Cc1ccc(-c2ccc(-c3c4cc(-c5sc(-c6c(F)c(F)c(-c7cc(CC(CC)CCCC)c(C)s7)c7nsnc67)cc5CC(CC)CCCC)sc4c(-c4ccc(-c5ccc(CC(CCCC)CCCCCC)s5)s4)c4cc(C)sc34)s2)s1,Cc1cc2c(-c3cccs3)c3sc(cc3c(-c3cccs3)c2s1)-c1sc(cc1C)-c1c(F)c(F)c(-c2cc(C)c(s2)-c2cc3c(-c4cccs4)c4sc(cc4c(-c4cccs4)c3s2)-c2sc(cc2C)-c2c(F)c(F)c(-c3cc(C)c(C)s3)c3nsnc23)c2nsnc12
