Repository: Liu-Group-UF/Machine-Learning-for-Accurate-Optical-Gap-Prediction-in-Conjugated-Polymers

File: database-1096/raw/conjugated-polymer-1096dp.csv (part 7 of 9)
idx,Nickname,HOMO(eV),LUMO(eV),bandgap(eV),Ref.No,smiles_monomer,smiles_oligomer
834,PC3,-5.44,-3.47,1.97,S148,CCCCCCC1(CCCCCC)c2cc(C)ccc2-c2cc3c(cc21)c1cc2c(cc1n3CC(CC)CCCC)-c1ccc(-c3ccc(-c4c(OCCCC)c(OCCCC)c(-c5ccc(C)s5)c5nsnc45)s3)cc1C2(CCCCCC)CCCCCC,COc1c(OC)c(-c2ccc(s2)-c2ccc3-c4cc5n(C)c6cc7-c8ccc(C)cc8C(C)(C)c7cc6c5cc4C(C)(C)c3c2)c2nsnc2c1-c1ccc(C)s1
835,DT-PDPP2T-DBT,-5.36,-3.74,1.62,S93,CCCCCCCCCCCCC(CCCCCCCCCC)CN1C(=O)C2=C(c3ccc(-c4ccc5c(c4)sc4cc(C)ccc45)s3)N(CC(CCCCCCCCCC)CCCCCCCCCCCC)C(=O)C2=C1c1ccc(C)s1,CN1C(=O)C2=C(N(C)C(=O)C2=C1c1ccc(C)s1)c1ccc(s1)-c1ccc2c(c1)sc1cc(ccc21)-c1ccc(s1)C1=C2C(=O)N(C)C(=C2C(=O)N1C)c1ccc(s1)-c1ccc2c(c1)sc1cc(C)ccc21
836,PBDT-TPTI (P1),-5.45,-3.42,2.03,S175,CCCCCCCCC(CCCCCC)Cn1c(=O)c2cc3c(cc2c2sc(C)cc21)c(=O)n(CC(CCCCCC)CCCCCCCC)c1cc(-c2cc4c(OCC(CC)CCCC)c5sc(C)cc5c(OCC(CC)CCCC)c4s2)sc31,COc1c2cc(C)sc2c(OC)c2cc(sc12)-c1cc2n(C)c(=O)c3cc4c5sc(cc5n(C)c(=O)c4cc3c2s1)-c1cc2c(OC)c3sc(cc3c(OC)c2s1)-c1cc2n(C)c(=O)c3cc4c5sc(C)cc5n(C)c(=O)c4cc3c2s1
837,PNTz4TF4,-5.49,-3.87,1.62,S106,CCCCCCCCCCCCC(CCCCCCCCCC)Cc1cc(-c2cc3c(cc(-c4cc(CC(CCCCCCCCCC)CCCCCCCCCCCC)c(-c5sc(-c6sc(C)c(F)c6F)c(F)c5F)s4)c4nsnc43)c3nsnc23)sc1C,Cc1cc(sc1C)-c1cc2c3nsnc3c(cc2c2nsnc12)-c1cc(C)c(s1)-c1sc(c(F)c1F)-c1sc(c(F)c1F)-c1sc(cc1C)-c1cc2c3nsnc3c(cc2c2nsnc12)-c1cc(C)c(s1)-c1sc(c(F)c1F)-c1sc(C)c(F)c1F
838,PTBI2Tz,-6.12,-4.21,1.91,S414,CCCCCCCCCCCCC(CCCCCCCCCC)CN1C(=O)c2c(sc3c2sc2c4sc(-c5cnc(-c6ncc(C)s6)s5)cc4c(=O)n(CC(CCCCCCCCCC)CCCCCCCCCCCC)c(=O)c32)C2SC(C)=CC2C1=O,CN1C(=O)C2C=C(C)SC2c2sc3c(sc4c5sc(cc5c(=O)n(C)c(=O)c34)-c3cnc(s3)-c3ncc(s3)C3=CC4C(S3)c3sc5c(sc6c7sc(cc7c(=O)n(C)c(=O)c56)-c5cnc(s5)-c5ncc(C)s5)c3C(=O)N(C)C4=O)c2C1=O
839,PNTz4TF2,-5.38,-3.78,1.6,S106,CCCCCCCCCCCCC(CCCCCCCCCC)Cc1cc(-c2cc3c(cc(-c4cc(CC(CCCCCCCCCC)CCCCCCCCCCCC)c(-c5cc(F)c(-c6sc(C)cc6F)s5)s4)c4nsnc43)c3nsnc23)sc1C,Cc1cc(F)c(s1)-c1sc(cc1F)-c1sc(cc1C)-c1cc2c3nsnc3c(cc2c2nsnc12)-c1cc(C)c(s1)-c1cc(F)c(s1)-c1sc(cc1F)-c1sc(cc1C)-c1cc2c3nsnc3c(cc2c2nsnc12)-c1cc(C)c(C)s1
840,PNOz4T,-5.48,-3.96,1.52,S9,CCCCCCCCCCCCC(CCCCCCCCCC)Cc1cc(-c2cc3c(cc(-c4cc(CC(CCCCCCCCCC)CCCCCCCCCCCC)c(-c5ccc(C)s5)s4)c4nonc43)c3nonc23)sc1-c1ccc(C)s1,Cc1ccc(s1)-c1sc(cc1C)-c1cc2c3nonc3c(cc2c2nonc12)-c1cc(C)c(s1)-c1ccc(s1)-c1ccc(s1)-c1sc(cc1C)-c1cc2c3nonc3c(cc2c2nonc12)-c1cc(C)c(s1)-c1ccc(C)s1
841,poly(DPP-alt-BP),-5.5,-3.86,1.64,S464,CCCCCCCCCCCCC(CCCCCCCCCC)CN1C(=O)C2=C(c3ccc(-c4ccc(-c5ccc(C)cc5)cc4)s3)N(CC(CCCCCCCCCC)CCCCCCCCCCCC)C(=O)C2=C1c1ccc(C)s1,CN1C(=O)C2=C(N(C)C(=O)C2=C1c1ccc(C)s1)c1ccc(s1)-c1ccc(cc1)-c1ccc(cc1)-c1ccc(s1)C1=C2C(=O)N(C)C(=C2C(=O)N1C)c1ccc(s1)-c1ccc(cc1)-c1ccc(C)cc1
842,PNTz4T,-5.14,-3.58,1.56,S7,CCCCCCCCCCCCC(CCCCCCCCCC)Cc1cc(-c2cc3c(cc(-c4cc(CC(CCCCCCCCCC)CCCCCCCCCCCC)c(-c5ccc(C)s5)s4)c4nsnc43)c3nsnc23)sc1-c1ccc(C)s1,Cc1ccc(s1)-c1sc(cc1C)-c1cc2c3nsnc3c(cc2c2nsnc12)-c1cc(C)c(s1)-c1ccc(s1)-c1ccc(s1)-c1sc(cc1C)-c1cc2c3nsnc3c(cc2c2nsnc12)-c1cc(C)c(s1)-c1ccc(C)s1
843,PBDT-ID,-5.81,-4.18,1.63,S269,CCCCCCCCC(CCCCCC)CN1C(=O)/C(=C2/C(=O)N(CC(CCCCCC)CCCCCCCC)c3cc(-c4cc5c(OCC(CC)CCCC)c6sc(C)cc6c(OCC(CC)CCCC)c5s4)ccc32)c2ccc(C)cc21,COc1c2cc(C)sc2c(OC)c2cc(sc12)-c1ccc2\C(C(=O)N(C)c2c1)=C1/C(=O)N(C)c2cc(ccc12)-c1cc2c(OC)c3sc(cc3c(OC)c2s1)-c1ccc2\C(C(=O)N(C)c2c1)=C1/C(=O)N(C)c2cc(C)ccc12
844,PIDT-TZ,-5.22,-3.4,1.82,S317,CCCCCCCCCCCCC1(CCCCCCCCCCCC)c2cc3c(cc2-c2sc(C)cc21)C(CCCCCCCCCCCC)(CCCCCCCCCCCC)c1cc(-c2ccc(-c4nnc(-c5ccc(C)s5)nn4)s2)sc1-3,Cc1ccc(s1)-c1nnc(nn1)-c1ccc(s1)-c1cc2c(s1)-c1cc3c(cc1C2(C)C)-c1sc(C)cc1C3(C)C
845,PCDTPQX,-5.02,-2.84,2.18,S326,CCCCCCCCCCCCn1c2cc(C)sc2c2c3nc(-c4ccccc4)c(-c4ccccc4)nc3c3c4sc(-c5ccc6c7ccc(C)cc7n(C(CCCCCCCC)CCCCCCCC)c6c5)cc4n(CCCCCCCCCCCC)c3c21,Cc1cc2n(C)c3c4n(C)c5cc(sc5c4c4nc(-c5ccccc5)c(nc4c3c2s1)-c1ccccc1)-c1ccc2c(c1)n(C)c1cc(ccc21)-c1cc2n(C)c3c4n(C)c5cc(sc5c4c4nc(-c5ccccc5)c(nc4c3c2s1)-c1ccccc1)-c1ccc2c(c1)n(C)c1cc(C)ccc21
846,PBDTT-LTPD,-5.62,-3.58,2.04,S158,CCCCCCCCN1C(=O)c2c(C)sc(-c3sc(-c4sc(-c5cc6c(-c7ccc(CC(CC)CCCC)s7)c7sc(C)cc7c(-c7ccc(C[C@H](CC)CCCC)s7)c6s5)c5c4C(=O)N(CCCCCCCC)C5=O)c(CCCCCC)c3CCCCCC)c2C1=O,CN1C(=O)c2c(C)sc(-c3sc(c(C)c3C)-c3sc(-c4cc5c(-c6cccs6)c6sc(cc6c(-c6cccs6)c5s4)-c4sc(-c5sc(c(C)c5C)-c5sc(-c6cc7c(-c8cccs8)c8sc(C)cc8c(-c8cccs8)c7s6)c6C(=O)N(C)C(=O)c56)c5C(=O)N(C)C(=O)c45)c4C(=O)N(C)C(=O)c34)c2C1=O
847,P3SDTQ,-5.35,-3.72,1.63,S370,CCCCCC(CC)CCOc1ccc(-c2nc3c(-c4ccc(C)s4)ccc(-c4ccc(-c5cc(CCC(CC)CCCCC)c(-c6ccc(-c7[se]c(C)cc7CCC(CC)CCCCC)[se]6)[se]5)s4)c3nc2-c2ccc(OCCC(CC)CCCCC)cc2)cc1,Cc1ccc(s1)-c1ccc(-c2ccc(s2)-c2cc(C)c([se]2)-c2ccc([se]2)-c2[se]c(cc2C)-c2ccc(s2)-c2ccc(-c3ccc(s3)-c3cc(C)c([se]3)-c3ccc([se]3)-c3[se]c(C)cc3C)c3nc(-c4ccccc4)c(nc23)-c2ccccc2)c2nc(-c3ccccc3)c(nc12)-c1ccccc1
848,TBTIT-h,-5.1,-3.5,1.6,S291,CCCCCCCCCCCCC(CCCCCCCCCC)CN1C(=O)/C(=C2/C(=O)N(CC(CCCCCCCCCC)CCCCCCCCCCCC)c3cc4c(cc32)sc2cc(-c3ccc(C)s3)sc24)c2cc3sc4cc(C)sc4c3cc21,CN1C(=O)\C(=C2\C(=O)N(C)c3cc4c(cc23)sc2cc(sc42)-c2ccc(s2)-c2cc3sc4cc5\C(C(=O)N(C)c5cc4c3s2)=C2/C(=O)N(C)c3cc4c(cc23)sc2cc(sc42)-c2ccc(C)s2)c2cc3sc4cc(C)sc4c3cc12
849,PNDT3BTz-DT,-5.15,-3.45,1.7,S105,CCCCCCCCCCCCC(CCCCCCCCCC)Cc1cc(-c2ccc(-c3cc(CC(CCCCCCCCCC)CCCCCCCCCCCC)c(-c4cc5ccc6c(ccc7cc(C)sc76)c5s4)s3)c3nsnc23)sc1C,Cc1cc2ccc3c4sc(cc4ccc3c2s1)-c1sc(cc1C)-c1ccc(-c2cc(C)c(s2)-c2cc3ccc4c5sc(cc5ccc4c3s2)-c2sc(cc2C)-c2ccc(-c3cc(C)c(C)s3)c3nsnc23)c2nsnc12
850,P3TDTQ,-5.37,-3.67,1.7,S370,CCCCCC(CC)CCOc1ccc(-c2nc3c(-c4ccc(C)s4)ccc(-c4ccc(-c5cc(CCC(CC)CCCCC)c(-c6ccc(-c7sc(C)cc7CCC(CC)CCCCC)s6)s5)s4)c3nc2-c2ccc(OCCC(CC)CCCCC)cc2)cc1,Cc1ccc(s1)-c1ccc(-c2ccc(s2)-c2cc(C)c(s2)-c2ccc(s2)-c2sc(cc2C)-c2ccc(s2)-c2ccc(-c3ccc(s3)-c3cc(C)c(s3)-c3ccc(s3)-c3sc(C)cc3C)c3nc(-c4ccccc4)c(nc23)-c2ccccc2)c2nc(-c3ccccc3)c(nc12)-c1ccccc1
851,PFDCTBT-C8,-5.3,-3.59,1.71,S336,CCCCCCCCC1(CCCCCCCC)c2cc3c(cc2-c2cc4c(cc21)-c1sc(-c2ccc(C)c5nsnc25)cc1C4(CCCCCCCC)CCCCCCCC)C(CCCCCCCC)(CCCCCCCC)c1cc(C)sc1-3,Cc1cc2c(s1)-c1cc3c(cc1C2(C)C)-c1cc2c(cc1C3(C)C)-c1sc(cc1C2(C)C)-c1ccc(-c2cc3c(s2)-c2cc4c(cc2C3(C)C)-c2cc3c(cc2C4(C)C)-c2sc(cc2C3(C)C)-c2ccc(C)c3nsnc23)c2nsnc12
852,P2,-5.41,-3.39,2.02,S502,CCCCCCCCOc1ccc(-c2nc3c(-c4ccc(C)s4)c(OCCCCCCCC)c(OCCCCCCCC)c(-c4ccc(-c5ccc6c7ccc(C)cc7n(CCCCCCCC)c6c5)s4)c3nc2-c2ccc(OCCCCCCCC)cc2)cc1,COc1c(OC)c(-c2ccc(s2)-c2ccc3c(c2)n(C)c2cc(ccc32)-c2ccc(s2)-c2c(OC)c(OC)c(-c3ccc(s3)-c3ccc4c(c3)n(C)c3cc(C)ccc43)c3nc(-c4ccccc4)c(nc23)-c2ccccc2)c2nc(-c3ccccc3)c(nc2c1-c1ccc(C)s1)-c1ccccc1
853,PBDT-PQD3,-5.82,-4.18,1.64,S255,CCCCCCCCOc1cccc(-c2nc3c(-c4ccc(C)s4)c4c(c(-c5ccc(-c6cc7c(OCC(CC)CCCC)c8sc(C)cc8c(OCC(CC)CCCC)c7s6)s5)c3nc2-c2cccc(OCCCCCCCC)c2)C(=O)N(CC(CC)CCCC)C4=O)c1,COc1c2cc(sc2c(OC)c2cc(C)sc12)-c1ccc(s1)-c1c2C(=O)N(C)C(=O)c2c(-c2ccc(s2)-c2cc3c(OC)c4sc(cc4c(OC)c3s2)-c2ccc(s2)-c2c3C(=O)N(C)C(=O)c3c(-c3ccc(C)s3)c3nc(-c4ccccc4)c(nc23)-c2ccccc2)c2nc(-c3ccccc3)c(nc12)-c1ccccc1
854,PTZ6,-5.36,-3.36,2,S458,CCCCCCCCCc1nc(-c2nc(CCCCCCCCC)c(-c3ccc(-c4cc5c(-c6cc(OCCCCCC)cc(OCCCCCC)c6)c6sc(C)cc6c(-c6cc(OCCCCCC)cc(OCCCCCC)c6)c5s4)s3)s2)sc1-c1ccc(C)s1,Cc1ccc(s1)-c1sc(nc1C)-c1nc(C)c(s1)-c1ccc(s1)-c1cc2c(-c3ccccc3)c3sc(cc3c(-c3ccccc3)c2s1)-c1ccc(s1)-c1sc(nc1C)-c1nc(C)c(s1)-c1ccc(s1)-c1cc2c(-c3ccccc3)c3sc(C)cc3c(-c3ccccc3)c2s1
855,PIDT-TTz,-5.21,-3.38,1.83,S317,CCCCCCCCCCCCC1(CCCCCCCCCCCC)c2cc3c(cc2-c2sc(C)cc21)C(CCCCCCCCCCCC)(CCCCCCCCCCCC)c1cc(-c2ccc(-c4nc5sc(-c6ccc(C)s6)nc5s4)s2)sc1-3,Cc1ccc(s1)-c1nc2sc(nc2s1)-c1ccc(s1)-c1cc2c(s1)-c1cc3c(cc1C2(C)C)-c1sc(C)cc1C3(C)C
856,PTBI2T,-5.7,-3.92,1.78,S414,CCCCCCCCCCCCC(CCCCCCCCCC)CN1C(=O)c2c(sc3c2sc2c4sc(-c5ccc(-c6ccc(C)s6)s5)cc4c(=O)n(CC(CCCCCCCCCC)CCCCCCCCCCCC)c(=O)c32)C2SC(C)=CC2C1=O,CN1C(=O)C2C=C(C)SC2c2sc3c(sc4c5sc(cc5c(=O)n(C)c(=O)c34)-c3ccc(s3)-c3ccc(s3)C3=CC4C(S3)c3sc5c(sc6c7sc(cc7c(=O)n(C)c(=O)c56)-c5ccc(s5)-c5ccc(C)s5)c3C(=O)N(C)C4=O)c2C1=O
857,P1,-5.49,-3.5,1.99,S502,CCCCCCCCOc1cccc(-c2nc3c(-c4ccc(C)s4)c(OCCCCCCCC)c(OCCCCCCCC)c(-c4ccc(-c5ccc6c7ccc(C)cc7n(CCCCCCCC)c6c5)s4)c3nc2-c2cccc(OCCCCCCCC)c2)c1,COc1c(OC)c(-c2ccc(s2)-c2ccc3c(c2)n(C)c2cc(ccc32)-c2ccc(s2)-c2c(OC)c(OC)c(-c3ccc(s3)-c3ccc4c(c3)n(C)c3cc(C)ccc43)c3nc(-c4ccccc4)c(nc23)-c2ccccc2)c2nc(-c3ccccc3)c(nc2c1-c1ccc(C)s1)-c1ccccc1
858,PBDTFQ-TT,-5.9,-4.19,1.71,S46,CCCCCCCCOc1ccc(-c2nc3c(-c4cc5sc(C)cc5s4)c(F)c(F)c(-c4cc5sc(-c6cc7c(CC(CCCC)CCCCCC)c8sc(C)cc8c(CC(CCCC)CCCCCC)c7s6)cc5s4)c3nc2-c2ccc(OCCCCCCCC)cc2)cc1,Cc1cc2sc(cc2s1)-c1c(F)c(F)c(-c2cc3sc(cc3s2)-c2cc3c(C)c4sc(C)cc4c(C)c3s2)c2nc(-c3ccccc3)c(nc12)-c1ccccc1
859,P3TI,-5.82,-4.32,1.5,S118,CCCCCCCCc1cc(C)sc1-c1ccc(-c2sc(-c3ccc4c(c3)N(CC(CCCCCC)CCCCCCCC)C(=O)/C4=C3/C(=O)N(CC(CCCCCC)CCCCCCCC)c4cc(C)ccc43)cc2CCCCCCCC)s1,CN1C(=O)\C(=C2\C(=O)N(C)c3cc(ccc23)-c2cc(C)c(s2)-c2ccc(s2)-c2sc(cc2C)-c2ccc3\C(C(=O)N(C)c3c2)=C2/C(=O)N(C)c3cc(ccc23)-c2cc(C)c(s2)-c2ccc(s2)-c2sc(C)cc2C)c2ccc(C)cc12
860,P-TT,-5.3,-3.68,1.62,S437,CCCCCCCCCCCCC(CCCCCCCCCC)Cc1ccc(-c2cc(-c3c(F)c(F)c(-c4cc(-c5ccc(CC(CCCCCCCCCC)CCCCCCCCCCCC)s5)c(-c5cc6sc(C)cc6s5)s4)c4nsnc34)sc2C)s1,Cc1cc2sc(cc2s1)-c1sc(cc1-c1cccs1)-c1c(F)c(F)c(-c2cc(-c3cccs3)c(s2)-c2cc3sc(cc3s2)-c2sc(cc2-c2cccs2)-c2c(F)c(F)c(-c3cc(c(C)s3)-c3cccs3)c3nsnc23)c2nsnc12
861,PBDT_TEH-TBT_HD (P3),-4.78,-3.22,1.56,S185,CCCCCCCCC(CCCCCC)CN1C(=O)c2c(-c3sc(C)c4cc(CCCCCC)sc34)sc(-c3sc(-c4cc5c(-c6ccc(CC(CC)CCCC)s6)c6sc(C)cc6c(-c6ccc(CC(CC)CCCC)s6)c5s4)c4cc(CCCCCC)sc34)c2C1=O,CN1C(=O)c2c(sc(c2C1=O)-c1sc(-c2cc3c(-c4cccs4)c4sc(cc4c(-c4cccs4)c3s2)-c2sc(-c3sc(c4C(=O)N(C)C(=O)c34)-c3sc(-c4cc5c(-c6cccs6)c6sc(C)cc6c(-c6cccs6)c5s4)c4cc(C)sc34)c3sc(C)cc23)c2cc(C)sc12)-c1sc(C)c2cc(C)sc12
862,Iso2EH,-5.81,-4.21,1.6,S99,CCCCCCCCC(CCCCCC)CN1C(=O)/C(=C2/C(=O)N(CC(CCCCCC)CCCCCCCC)c3cc(-c4cc(CC(CC)CCCC)c(-c5ccc(-c6sc(C)cc6CC(CC)CCCC)s5)s4)ccc32)c2ccc(C)cc21,CN1C(=O)\C(=C2\C(=O)N(C)c3cc(ccc23)-c2cc(C)c(s2)-c2ccc(s2)-c2sc(cc2C)-c2ccc3\C(C(=O)N(C)c3c2)=C2/C(=O)N(C)c3cc(ccc23)-c2cc(C)c(s2)-c2ccc(s2)-c2sc(C)cc2C)c2ccc(C)cc12
863,pDTBDT-DTPD,-5.53,-3.87,1.66,S284,CCCCCCCCCCc1cc(-c2c3sc4cc(-c5sc(C)c6c7c(sc56)C(=O)N(CCCCCCCC)C7=O)sc4c3c(-c3cc(CCCCCCCCCC)c(CCCCCCCCCC)s3)c3sc4cc(C)sc4c23)sc1CCCCCCCCCC,CN1C(=O)c2sc3c(sc(C)c3c2C1=O)-c1cc2sc3c(-c4cccs4)c4c(sc5cc(sc45)-c4sc(-c5cc6sc7c(-c8cccs8)c8c(sc9cc(C)sc89)c(-c8cccs8)c7c6s5)c5sc6C(=O)N(C)C(=O)c6c45)c(-c4cccs4)c3c2s1
864,PDTCCBT,-5.31,-3.67,1.64,S337,CCCCCCCCC(CCCCCCCC)n1c2cc3c(cc2c2cc4c(cc21)-c1sc(-c2ccc(C)c5nsnc25)cc1C4(CCCCCCCC)CCCCCCCC)C(CCCCCCCC)(CCCCCCCC)c1cc(C)sc1-3,Cc1cc2c(s1)-c1cc3n(C)c4cc5-c6sc(cc6C(C)(C)c5cc4c3cc1C2(C)C)-c1ccc(-c2cc3c(s2)-c2cc4n(C)c5cc6-c7sc(cc7C(C)(C)c6cc5c4cc2C3(C)C)-c2ccc(C)c3nsnc23)c2nsnc12
865,PIDT-DTBT,-5.24,-3.56,1.68,S317,CCCCCCCCCCCCC1(CCCCCCCCCCCC)c2cc3c(cc2-c2sc(C)cc21)C(CCCCCCCCCCCC)(CCCCCCCCCCCC)c1cc(-c2ccc(-c4ccc(-c5ccc(C)s5)c5nsnc45)s2)sc1-3,Cc1ccc(s1)-c1ccc(-c2ccc(s2)-c2cc3c(s2)-c2cc4c(cc2C3(C)C)-c2sc(C)cc2C4(C)C)c2nsnc12
866,PC6BT6,-5.49,-3.48,2.01,S439,CCCCCCOc1c(OCCCCCC)c(-c2ccc(-c3ccc4c(c3)C(CCCCCC)(CCCCCC)c3cc5c6cc7c(cc6n(CCCCCC)c5cc3-4)-c3ccc(C)cc3C7(CCCCCC)CCCCCC)s2)c2nsnc2c1-c1ccc(C)s1,COc1c(OC)c(-c2ccc(s2)-c2ccc3-c4cc5n(C)c6cc7-c8ccc(C)cc8C(C)(C)c7cc6c5cc4C(C)(C)c3c2)c2nsnc2c1-c1ccc(C)s1
867,PSB-DTDFBT,-5.3,-3.14,2.16,S493,CCCCCCCCC(CCCCCC)CSc1ccc(-c2c3cc(-c4sc(-c5c(F)c(F)c(-c6cc(CCCCCC)c(C)s6)c6nsnc56)cc4CCCCCC)sc3c(-c3ccc(SCC(CCCCCC)CCCCCCCC)cc3)c3cc(C)sc23)cc1,Cc1cc2c(-c3ccccc3)c3sc(cc3c(-c3ccccc3)c2s1)-c1sc(cc1C)-c1c(F)c(F)c(-c2cc(C)c(s2)-c2cc3c(-c4ccccc4)c4sc(cc4c(-c4ccccc4)c3s2)-c2sc(cc2C)-c2c(F)c(F)c(-c3cc(C)c(C)s3)c3nsnc23)c2nsnc12
868,PSiFDCTBT,-5.32,-3.56,1.76,S338,CCCCCCCC[Si]1(CCCCCCCC)c2cc3c(cc2-c2cc4c(cc21)-c1sc(-c2ccc(C)c5nsnc25)cc1C4(c1ccc(CCCCC)cc1)c1ccc(CCCCC)cc1)C(c1ccc(CCCCC)cc1)(c1ccc(CCCCC)cc1)c1cc(C)sc1-3,Cc1cc2c(s1)-c1cc3c(cc1C2(c1ccccc1)c1ccccc1)-c1cc2c(cc1[Si]3(C)C)-c1sc(cc1C2(c1ccccc1)c1ccccc1)-c1ccc(-c2cc3c(s2)-c2cc4c(cc2C3(c2ccccc2)c2ccccc2)-c2cc3c(cc2[Si]4(C)C)-c2sc(cc2C3(c2ccccc2)c2ccccc2)-c2ccc(C)c3nsnc23)c2nsnc12
869,PDTBDT-ID,-5.38,-3.8,1.58,S287,CCCCCCCCC(CCCCCC)CN1C(=O)/C(=C2/C(=O)N(CC(CCCCCC)CCCCCCCC)c3cc(-c4cc5sc6c(OCC(CC)CCCC)c7c(sc8cc(C)sc87)c(OCC(CC)CCCC)c6c5s4)ccc32)c2ccc(C)cc21,COc1c2sc3cc(sc3c2c(OC)c2sc3cc(C)sc3c12)-c1ccc2\C(C(=O)N(C)c2c1)=C1/C(=O)N(C)c2cc(ccc12)-c1cc2sc3c(OC)c4c(sc5cc(sc45)-c4ccc5\C(C(=O)N(C)c5c4)=C4/C(=O)N(C)c5cc(C)ccc45)c(OC)c3c2s1
870,PSBT,-5.4,-3.59,1.81,S177,CCCCCCOc1c(OCCCCCC)c(-c2cc3c(s2)-c2cc4sc5cc6c(cc5c4cc2C3(c2ccc(CCCCCC)cc2)c2ccc(CCCCCC)cc2)C(c2ccc(CCCCCC)cc2)(c2ccc(CCCCCC)cc2)c2cc(C)sc2-6)c2nsnc2c1C,COc1c(C)c2nsnc2c(-c2cc3c(s2)-c2cc4sc5cc6-c7sc(cc7C(c6cc5c4cc2C3(c2ccccc2)c2ccccc2)(c2ccccc2)c2ccccc2)-c2c(OC)c(OC)c(-c3cc4c(s3)-c3cc5sc6cc7-c8sc(C)cc8C(c7cc6c5cc3C4(c3ccccc3)c3ccccc3)(c3ccccc3)c3ccccc3)c3nsnc23)c1OC
871,PDITTDTBT,-5.4,-3.53,1.87,S333,CCCCCCCCOc1ccc(C2(c3ccc(OCCCCCCCC)cc3)c3cc(C)ccc3-c3sc4c5c(sc4c32)-c2ccc(-c3ccc(-c4ccc(-c6ccc(C)s6)c6nsnc46)s3)cc2C5(c2ccc(OCCCCCCCC)cc2)c2ccc(OCCCCCCCC)cc2)cc1,Cc1ccc(s1)-c1ccc(-c2ccc(s2)-c2ccc3-c4sc5c6c(sc5c4C(c3c2)(c2ccccc2)c2ccccc2)-c2ccc(C)cc2C6(c2ccccc2)c2ccccc2)c2nsnc12
872,P1,-5.41,-3.59,1.82,S402,CCCCCCCCc1cc(-c2sc(-c3cc(CCCCCCCC)c(-c4cc5c(-c6ccc(-c7ccc(OCC(CC)CCCC)cc7)s6)c6sc(C)cc6c(-c6ccc(-c7ccc(OCC(CC)CCCC)cc7)s6)c5s4)s3)c3c2C(=O)N(CC(CC)CCCC)C3=O)sc1C,CN1C(=O)c2c(sc(-c3cc(C)c(s3)-c3cc4c(-c5cccs5)c5sc(cc5c(-c5cccs5)c4s3)-c3sc(cc3C)-c3sc(-c4cc(C)c(s4)-c4cc5c(-c6cccs6)c6sc(C)cc6c(-c6cccs6)c5s4)c4C(=O)N(C)C(=O)c34)c2C1=O)-c1cc(C)c(C)s1
873,P-2T,-5.27,-3.64,1.63,S437,CCCCCCCCCCCCC(CCCCCCCCCC)Cc1ccc(-c2cc(-c3c(F)c(F)c(-c4cc(-c5ccc(CC(CCCCCCCCCC)CCCCCCCCCCCC)s5)c(-c5ccc(-c6ccc(C)s6)s5)s4)c4nsnc34)sc2C)s1,Cc1ccc(s1)-c1ccc(s1)-c1sc(cc1-c1cccs1)-c1c(F)c(F)c(-c2cc(c(C)s2)-c2ccc(s2)-c2ccc(s2)-c2ccc(s2)-c2sc(cc2-c2cccs2)-c2c(F)c(F)c(-c3cc(c(C)s3)-c3ccc(C)s3)c3nsnc23)c2nsnc12
874,P3,-5.5,-3.68,1.82,S402,CCCCCCCCc1cc(-c2sc(-c3cc(CCCCCCCC)c(-c4cc5c(-c6ccc(-c7cc(F)c(OCC(CC)CCCC)c(F)c7)s6)c6sc(C)cc6c(-c6ccc(-c7cc(F)c(OCC(CC)CCCC)c(F)c7)s6)c5s4)s3)c3c2C(=O)N(CC(CC)CCCC)C3=O)sc1C,CN1C(=O)c2c(sc(-c3cc(C)c(s3)-c3cc4c(-c5cccs5)c5sc(cc5c(-c5cccs5)c4s3)-c3sc(cc3C)-c3sc(-c4cc(C)c(s4)-c4cc5c(-c6cccs6)c6sc(C)cc6c(-c6cccs6)c5s4)c4C(=O)N(C)C(=O)c34)c2C1=O)-c1cc(C)c(C)s1
875,PIDTT-DTBO,-5.36,-3.67,1.69,S496,CCCCC(CC)COc1ccc(C2(c3ccc(OCC(CC)CCCC)cc3)c3cc4c(cc3-c3sc5cc(C)sc5c32)C(c2ccc(OCC(CC)CCCC)cc2)(c2ccc(OCC(CC)CCCC)cc2)c2c-4sc3cc(-c4ccc(-c5ccc(-c6ccc(C)s6)c6nonc56)s4)sc23)cc1,Cc1ccc(s1)-c1ccc(-c2ccc(s2)-c2cc3sc4-c5cc6c(cc5C(c4c3s2)(c2ccccc2)c2ccccc2)-c2sc3cc(C)sc3c2C6(c2ccccc2)c2ccccc2)c2nonc12
876,PDTTDPP-BO,-5.16,-3.77,1.39,S499,CCCCCCCCCCCCc1cc(C)sc1-c1cc2sc3cc(-c4sc(-c5ccc(C6=C7C(=O)N(CC(CCCC)CCCCCC)C(c8ccc(C)s8)=C7C(=O)N6CC(CCCC)CCCCCC)s5)cc4CCCCCCCCCCCC)sc3c2s1,CN1C(=O)C2=C(N(C)C(=O)C2=C1c1ccc(C)s1)c1ccc(s1)-c1cc(C)c(s1)-c1cc2sc3cc(sc3c2s1)-c1sc(C)cc1C
877,PIDTT-DTBT,-5.31,-3.59,1.72,S496,CCCCC(CC)COc1ccc(C2(c3ccc(OCC(CC)CCCC)cc3)c3cc4c(cc3-c3sc5cc(C)sc5c32)C(c2ccc(OCC(CC)CCCC)cc2)(c2ccc(OCC(CC)CCCC)cc2)c2c-4sc3cc(-c4ccc(-c5ccc(-c6ccc(C)s6)c6nsnc56)s4)sc23)cc1,Cc1ccc(s1)-c1ccc(-c2ccc(s2)-c2cc3sc4-c5cc6c(cc5C(c4c3s2)(c2ccccc2)c2ccccc2)-c2sc3cc(C)sc3c2C6(c2ccccc2)c2ccccc2)c2nsnc12
878,P2,-5.43,-3.61,1.82,S402,CCCCCCCCc1cc(-c2sc(-c3cc(CCCCCCCC)c(-c4cc5c(-c6ccc(-c7ccc(OCC(CC)CCCC)c(F)c7)s6)c6sc(C)cc6c(-c6ccc(-c7ccc(OCC(CC)CCCC)c(F)c7)s6)c5s4)s3)c3c2C(=O)N(CC(CC)CCCC)C3=O)sc1C,CN1C(=O)c2c(sc(-c3cc(C)c(s3)-c3cc4c(-c5cccs5)c5sc(cc5c(-c5cccs5)c4s3)-c3sc(cc3C)-c3sc(-c4cc(C)c(s4)-c4cc5c(-c6cccs6)c6sc(C)cc6c(-c6cccs6)c5s4)c4C(=O)N(C)C(=O)c34)c2C1=O)-c1cc(C)c(C)s1
879,PNNTDT,-5.25,-3.61,1.64,S104,CCCCCCCCCCCCC(CCCCCCCCCC)Cc1cc(-c2cc3c(cc(-c4cc(CC(CCCCCCCCCC)CCCCCCCCCCCC)c(-c5cc6ccc7c(ccc8cc(C)sc87)c6s5)s4)c4nsnc43)c3nsnc23)sc1C,Cc1cc2ccc3c4sc(cc4ccc3c2s1)-c1sc(cc1C)-c1cc2c3nsnc3c(cc2c2nsnc12)-c1cc(C)c(C)s1
880,PTzNTz-BOBO,-5.4,-3.83,1.57,S108,CCCCCCC(CCCC)Cc1cc(-c2cc3c(cc(-c4cc(CC(CCCC)CCCCCC)c(-c5cc(CC(CCCC)CCCCCC)c(-c6nc7sc(-c8sc(C)cc8CC(CCCC)CCCCCC)nc7s6)s5)s4)c4nsnc43)c3nsnc23)sc1C,Cc1cc(C)c(s1)-c1nc2sc(nc2s1)-c1sc(cc1C)-c1sc(cc1C)-c1cc2c3nsnc3c(cc2c2nsnc12)-c1cc(C)c(C)s1
881,reg-PDPP/TPDalt2T,-5.78,-4.36,1.42,S94,CCCCCCCCC(CCCCCC)CN1C(=O)C2=C(c3ccc(-c4ccc(-c5sc(-c6ccc(-c7ccc(C)s7)s6)c6c5C(=O)N(C(CCCCCCCC)CCCCCCCC)C6=O)s4)s3)N(CC(CCCCCC)CCCCCCCC)C(=O)C2=C1C,CN1C(C)=C2C(=O)N(C)C(=C2C1=O)c1ccc(s1)-c1ccc(s1)-c1sc(-c2ccc(s2)-c2ccc(s2)C2=C3C(=O)N(C)C(=C3C(=O)N2C)c2ccc(s2)-c2ccc(s2)-c2sc(-c3ccc(s3)-c3ccc(C)s3)c3C(=O)N(C)C(=O)c23)c2C(=O)N(C)C(=O)c12
882,PDTCTTPQX,-5.04,-3.56,1.48,S329,CCCCCCCCOc1ccc(C2(c3ccc(OCCCCCCCC)cc3)c3cc(C)sc3-c3sc4c5c(sc4c32)-c2sc(-c3ccc(C)c4nc6c7ccccc7c7ccccc7c6nc34)cc2C5(c2ccc(OCCCCCCCC)cc2)c2ccc(OCCCCCCCC)cc2)cc1,Cc1cc2c(s1)-c1sc3c4c(sc3c1C2(c1ccccc1)c1ccccc1)-c1sc(cc1C4(c1ccccc1)c1ccccc1)-c1ccc(-c2cc3c(s2)-c2sc4c5c(sc4c2C3(c2ccccc2)c2ccccc2)-c2sc(cc2C5(c2ccccc2)c2ccccc2)-c2ccc(C)c3nc4c5ccccc5c5ccccc5c4nc23)c2nc3c4ccccc4c4ccccc4c3nc12
883,PDPP2TPCL,-5.06,-3.64,1.42,S478,CCCCCCCCC(CCCCCC)Cn1c(=O)c2cc3c(cc2c2sc(C)cc21)c(=O)n(CC(CCCCCC)CCCCCCCC)c1cc(-c2ccc(C4=C5C(=O)N(CC(CC)CCCC)C(c6ccc(C)s6)=C5C(=O)N4CC(CC)CCCC)s2)sc31,CN1C(=O)C2=C(N(C)C(=O)C2=C1c1ccc(C)s1)c1ccc(s1)-c1cc2n(C)c(=O)c3cc4c5sc(C)cc5n(C)c(=O)c4cc3c2s1
884,PTzNTz-EHHD,-5.4,-3.82,1.58,S108,CCCCCCCCC(CCCCCC)Cc1cc(-c2cc3c(cc(-c4cc(CC(CCCCCC)CCCCCCCC)c(-c5cc(CC(CC)CCCC)c(-c6nc7sc(-c8sc(C)cc8CC(CC)CCCC)nc7s6)s5)s4)c4nsnc43)c3nsnc23)sc1C,Cc1cc(C)c(s1)-c1nc2sc(nc2s1)-c1sc(cc1C)-c1sc(cc1C)-c1cc2c3nsnc3c(cc2c2nsnc12)-c1cc(C)c(C)s1
885,PBDT-T-FBSe,-5.19,-3.59,1.6,S64,CCCCCCCCCCCCC(CCCCCCCCCC)Cc1ccc(-c2c3cc(-c4ccc(-c5c(F)cc(-c6ccc(C)s6)c6n[se]nc56)s4)sc3c(-c3ccc(CC(CCCCCCCCCC)CCCCCCCCCCCC)s3)c3cc(C)sc23)s1,Cc1ccc(s1)-c1cc(F)c(-c2ccc(s2)-c2cc3c(-c4cccs4)c4sc(cc4c(-c4cccs4)c3s2)-c2ccc(s2)-c2cc(F)c(-c3ccc(s3)-c3cc4c(-c5cccs5)c5sc(C)cc5c(-c5cccs5)c4s3)c3n[se]nc23)c2n[se]nc12
886,POAPPO-BDT (Pa),-5.41,-3.28,2.13,S154,CCCCCCC(CCCC)COc1c2cc(C)sc2c(OC[C@H](CCCC)CCCCCC)c2cc(-c3ccc(-c4cc5c(=O)n(C[C@@H](CCCC)CCCCCC)c6cc(-c7ccc(C)s7)cc7c(=O)n(CC(CCCC)CCCCCC)c(c4)c5c76)s3)sc12,COc1c2cc(C)sc2c(OC)c2cc(sc12)-c1ccc(s1)-c1cc2n(C)c(=O)c3cc(cc4n(C)c(=O)c(c1)c2c34)-c1ccc(s1)-c1cc2c(OC)c3sc(cc3c(OC)c2s1)-c1ccc(s1)-c1cc2n(C)c(=O)c3cc(cc4n(C)c(=O)c(c1)c2c34)-c1ccc(C)s1
887,PQS,-5.2,-3.47,1.73,S377,CCCCCCCCCCCCc1cc(C)[se]c1-c1ccc(-c2ccc(-c3[se]c(-c4cc(CCCCCCCCCCCC)c(-c5ccc(-c6ccc(-c7[se]c(C)cc7CCCCCCCCCCCC)[se]6)[se]5)[se]4)cc3CCCCCCCCCCCC)[se]2)[se]1,Cc1cc(C)c([se]1)-c1ccc([se]1)-c1ccc([se]1)-c1[se]c(cc1C)-c1cc(C)c([se]1)-c1ccc([se]1)-c1ccc([se]1)-c1[se]c(C)cc1C
888,PBDPP-2,-5.29,-3.84,1.45,S45,CCCCCCCCC(CCCCCC)CN1C(=O)C2=C(c3ccc(-c4cc5c(-c6ccc(C[C@@H](CC)CCCC)s6)c6sc(C)cc6c(-c6ccc(C[C@@H](CC)CCCC)s6)c5s4)s3)N(CC(CCCCCC)CCCCCCCC)C(=O)C2=C1c1ccc(C)s1,CN1C(=O)C2=C(N(C)C(=O)C2=C1c1ccc(C)s1)c1ccc(s1)-c1cc2c(-c3cccs3)c3sc(cc3c(-c3cccs3)c2s1)-c1ccc(s1)C1=C2C(=O)N(C)C(=C2C(=O)N1C)c1ccc(s1)-c1cc2c(-c3cccs3)c3sc(C)cc3c(-c3cccs3)c2s1
889,PFQBDT-T2R2,-5.87,-4.1,1.77,S252,CCCCCCCCOc1cccc(-c2nc3c(-c4ccc(C)s4)c(F)c(F)c(-c4ccc(-c5cc6c(-c7cc(CCCCCC)c(CCCCCC)s7)c7sc(C)cc7c(-c7cc(CCCCCC)c(CCCCCC)s7)c6s5)s4)c3nc2-c2cccc(OCCCCCCCC)c2)c1,Cc1ccc(s1)-c1c(F)c(F)c(-c2ccc(s2)-c2cc3c(-c4cccs4)c4sc(cc4c(-c4cccs4)c3s2)-c2ccc(s2)-c2c(F)c(F)c(-c3ccc(s3)-c3cc4c(-c5cccs5)c5sc(C)cc5c(-c5cccs5)c4s3)c3nc(-c4ccccc4)c(nc23)-c2ccccc2)c2nc(-c3ccccc3)c(nc12)-c1ccccc1
890,POAPPO-BDT (Pc),-5.3,-3.09,2.21,S154,CCCCCCC(CCCC)COc1nc2cc(-c3ccc(-c4cc5c(OC[C@H](CCCC)CCCCCC)c6sc(C)cc6c(OCC(CCCC)CCCCCC)c5s4)s3)cc3c(OCC(CCCC)CCCCCC)nc4cc(-c5ccc(C)s5)cc1c4c23,COc1nc2cc(cc3c(OC)nc4cc(cc1c4c23)-c1ccc(C)s1)-c1ccc(s1)-c1cc2c(OC)c3sc(cc3c(OC)c2s1)-c1ccc(s1)-c1cc2nc(OC)c3cc(cc4nc(OC)c(c1)c2c34)-c1ccc(s1)-c1cc2c(OC)c3sc(C)cc3c(OC)c2s1
891,PTzBT-10HD,-5.21,-3.41,1.8,S83,CCCCCCCCCCc1cc(C)sc1-c1nc2sc(-c3sc(-c4cc(CC(CCCCCC)CCCCCCCC)c(-c5nc6sc(-c7sc(C)cc7CC(CCCCCC)CCCCCCCC)nc6s5)s4)cc3CCCCCCCCCC)nc2s1,Cc1cc(C)c(s1)-c1nc2sc(nc2s1)-c1sc(cc1C)-c1cc(C)c(s1)-c1nc2sc(nc2s1)-c1sc(C)cc1C
892,PBDPTTPD,-5.14,-3.37,1.77,S323,CCCCCCCCC(CCCCCCCC)n1c2cc3c4sc(-c5ccc(C6=C7C(=O)N(CC(CC)CCCC)C(c8ccc(C)s8)=C7C(=O)N6CC(CC)CCCC)s5)cc4n(C(CCCCCCCC)CCCCCCCC)c3cc2c2sc(C)cc21,CN1C(=O)C2=C(N(C)C(=O)C2=C1c1ccc(C)s1)c1ccc(s1)-c1cc2n(C)c3cc4c(cc3c2s1)n(C)c1cc(C)sc41
893,P2,-5.3,-3.26,2.04,S273,CCCCCCCCCCc1ccc(C#Cc2c3cc(-c4cc5c(C#Cc6ccc(CCCCCCCCCC)cc6)c6sc(C)cc6c(C#Cc6ccc(CCCCCCCCCC)cc6)c5s4)oc3c(C#Cc3ccc(CCCCCCCCCC)cc3)c3cc(C)oc23)cc1,Cc1cc2c(C#C)c3oc(cc3c(C#C)c2o1)-c1cc2c(C#C)c3sc(cc3c(C#C)c2s1)-c1cc2c(C#C)c3oc(cc3c(C#C)c2o1)-c1cc2c(C#C)c3sc(C)cc3c(C#C)c2s1
894,PQSQT,-5.17,-3.31,1.86,S377,CCCCCCCCCCCCc1cc(C)sc1-c1ccc(-c2ccc(-c3sc(-c4cc(CCCCCCCCCCCC)c(-c5ccc(-c6ccc(-c7[se]c(C)cc7CCCCCCCCCCCC)[se]6)[se]5)[se]4)cc3CCCCCCCCCCCC)s2)s1,Cc1cc(C)c(s1)-c1ccc(s1)-c1ccc(s1)-c1sc(cc1C)-c1cc(C)c([se]1)-c1ccc([se]1)-c1ccc([se]1)-c1[se]c(C)cc1C
895,POAPPO-BDT (Pb),-5.34,-3.15,2.19,S154,CCCCCCC(CCCC)COc1nc2cc(-c3ccc(C)s3)cc3c(=O)n(CC(CCCC)CCCCCC)c4cc(-c5ccc(-c6cc7c(OC[C@H](CCCC)CCCCCC)c8sc(C)cc8c(OCC(CCCC)CCCCCC)c7s6)s5)cc1c4c23,COc1nc2cc(cc3c2c2c1cc(cc2n(C)c3=O)-c1ccc(s1)-c1cc2c(OC)c3sc(C)cc3c(OC)c2s1)-c1ccc(C)s1
896,PDTCTTTPD,-5.3,-3.58,1.72,S329,CCCCCCCCOc1ccc(C2(c3ccc(OCCCCCCCC)cc3)c3cc(C)sc3-c3sc4c5c(sc4c32)-c2sc(-c3sc(C)c4c3C(=O)N(CCCCCCCC)C4=O)cc2C5(c2ccc(OCCCCCCCC)cc2)c2ccc(OCCCCCCCC)cc2)cc1,CN1C(=O)c2c(C)sc(-c3cc4c(s3)-c3sc5c6c(sc5c3C4(c3ccccc3)c3ccccc3)-c3sc(cc3C6(c3ccccc3)c3ccccc3)-c3sc(-c4cc5c(s4)-c4sc6c7c(sc6c4C5(c4ccccc4)c4ccccc4)-c4sc(C)cc4C7(c4ccccc4)c4ccccc4)c4C(=O)N(C)C(=O)c34)c2C1=O
897,TP6,-5.32,-3.81,1.51,S20,CCCCCCCCCCC(CCCCCCCCCC)n1c2cc(C)ccc2c2cc3c(cc21)c1ccc(-c2ccc(-c4sc(-c5ccc(C)s5)c5nc(-c6ccccc6)c(-c6ccccc6)nc45)s2)cc1n3C(CCCCCCCCCC)CCCCCCCCCC,Cc1ccc(s1)-c1sc(-c2ccc(s2)-c2ccc3c(c2)n(C)c2cc4c(cc32)n(C)c2cc(C)ccc42)c2nc(-c3ccccc3)c(nc12)-c1ccccc1
898,PIFDTQ10,-5.47,-3.5,1.97,S142,CCCCCCCCCCC1(CCCCCCCCCC)c2cc(C)ccc2-c2cc3c(cc21)-c1ccc(-c2ccc(-c4ccc(-c5ccc(C)s5)c5c4=NC(c4ccccc4)C(c4ccccc4)N=5)s2)cc1C3(CCCCCCCCCC)CCCCCCCCCC,Cc1ccc(s1)-c1ccc(-c2ccc(s2)-c2ccc3-c4cc5c(cc4C(C)(C)c3c2)-c2ccc(C)cc2C5(C)C)c2=NC(C(N=c12)c1ccccc1)c1ccccc1
899,PBDT2FBT-T3,-5.31,-3.61,1.7,S198,CCCCCCC(CCCC)Cc1ccc(-c2ccc(-c3ccc(-c4c5cc(-c6sc(-c7c(F)c(F)c(-c8cc(CC(CC)CCCC)c(C)s8)c8nsnc78)cc6CC(CC)CCCC)sc5c(-c5ccc(-c6ccc(-c7ccc(CC(CCCC)CCCCCC)s7)s6)s5)c5cc(C)sc45)s3)s2)s1,Cc1cc2c(-c3cccs3)c3sc(cc3c(-c3cccs3)c2s1)-c1sc(cc1C)-c1c(F)c(F)c(-c2cc(C)c(s2)-c2cc3c(-c4cccs4)c4sc(cc4c(-c4cccs4)c3s2)-c2sc(cc2C)-c2c(F)c(F)c(-c3cc(C)c(C)s3)c3nsnc23)c2nsnc12
900,PBDT-PQD2,-5.96,-4.34,1.62,S255,CCCCCCCCOc1cccc(-c2nc3c(-c4ccc(C)s4)c4c(c(-c5ccc(-c6cc7c(-c8ccc(CC(CC)CCCC)s8)c8sc(C)cc8c(-c8ccc(CC(CC)CCCC)s8)c7s6)s5)c3nc2-c2cccc(OCCCCCCCC)c2)C(=O)N(CC(CC)CCCC)C4=O)c1,CN1C(=O)c2c(C1=O)c(-c1ccc(s1)-c1cc3c(-c4cccs4)c4sc(cc4c(-c4cccs4)c3s1)-c1ccc(s1)-c1c3C(=O)N(C)C(=O)c3c(-c3ccc(s3)-c3cc4c(-c5cccs5)c5sc(C)cc5c(-c5cccs5)c4s3)c3nc(-c4ccccc4)c(nc13)-c1ccccc1)c1nc(-c3ccccc3)c(nc1c2-c1ccc(C)s1)-c1ccccc1
901,PDFBC-DPP,-5.35,-3.82,1.53,S436,CCCCCCCCC(CCCCCC)Cc1cc(-c2cc3nnc4cc(-c5cc(CC(CCCCCC)CCCCCCCC)c(-c6ccc(C7=C8C(=O)N(CC(CC)CCCC)C(c9ccc(C)s9)=C8C(=O)N7CC(CC)CCCC)s6)s5)c(F)cc4c3cc2F)sc1C,CN1C(=O)C2=C(N(C)C(=O)C2=C1c1ccc(C)s1)c1ccc(s1)-c1sc(cc1C)-c1cc2nnc3cc(-c4cc(C)c(C)s4)c(F)cc3c2cc1F
902,PTzQT-14,-5.1,-3.3,1.8,S84,CCCCCCCCCCCCCCc1cc(C)sc1-c1cc(CCCCCCCCCCCCCC)c(-c2nc3sc(-c4sc(-c5sc(C)cc5CCCCCCCCCCCCCC)cc4CCCCCCCCCCCCCC)nc3s2)s1,Cc1cc(C)c(s1)-c1cc(C)c(s1)-c1nc2sc(nc2s1)-c1sc(cc1C)-c1sc(cc1C)-c1cc(C)c(s1)-c1cc(C)c(s1)-c1nc2sc(nc2s1)-c1sc(cc1C)-c1sc(C)cc1C
903,PTR7b,-5.22,-3.44,1.78,S283,CCCCCCC(CCCC)COC(=O)c1sc2c(-c3cc4sc5c(OCC(CCCC)CCCCCC)c6c(sc7c6sc6c(OCC(CC)CCCC)c8cc(C)sc8c(OCC(CC)CCCC)c67)c(OCC(CCCC)CCCCCC)c5c4s3)sc(C)c2c1F,COC(=O)c1sc2c(sc(C)c2c1F)-c1cc2sc3c(OC)c4c(sc5c4sc4c(OC)c6cc(sc6c(OC)c54)-c4sc(-c5cc6sc7c(OC)c8c(sc9c8sc8c(OC)c%10cc(C)sc%10c(OC)c98)c(OC)c7c6s5)c5sc(C(=O)OC)c(F)c45)c(OC)c3c2s1
904,PBDT-TIT,-5.75,-4.07,1.68,S269,CCCCCCCCC(CCCCCC)CN1C(=O)/C(=C2/C(=O)N(CC(CCCCCC)CCCCCCCC)c3cc(-c4ccc(-c5cc6c(OCC(CC)CCCC)c7sc(C)cc7c(OCC(CC)CCCC)c6s5)s4)ccc32)c2ccc(-c3ccc(C)s3)cc21,COc1c2cc(C)sc2c(OC)c2cc(sc12)-c1ccc(s1)-c1ccc2\C(C(=O)N(C)c2c1)=C1/C(=O)N(C)c2cc(ccc12)-c1ccc(C)s1
905,EBO-BO,-5.44,-3.76,1.68,S265,CCCCCCC(CCCC)Cc1cc(-c2cc3c(cc(-c4cc(CC(CCCC)CCCCCC)c(-c5cc(CC(CCCC)CCCCCC)c(-c6nc7cc8sc(-c9sc(C)cc9CC(CCCC)CCCCCC)nc8cc7s6)s5)s4)c4nsnc43)c3nsnc23)sc1C,Cc1cc(C)c(s1)-c1nc2cc3sc(nc3cc2s1)-c1sc(cc1C)-c1sc(cc1C)-c1cc2c3nsnc3c(cc2c2nsnc12)-c1cc(C)c(C)s1
906,PBDT(ff)-ttTPD,-5.65,-3.74,1.91,S448,CCCCCCCCc1c(C)sc2cc(-c3sc(-c4cc5sc(-c6cc7c(-c8sc(CC(CC)CCCC)c(F)c8F)c8sc(C)cc8c(-c8sc(CC(CC)CCCC)c(F)c8F)c7s6)c(CCCCCCCC)c5s4)c4c3C(=O)N(CC(CCCCCC)CCCCCCCC)C4=O)sc12,CN1C(=O)c2c(sc(-c3cc4sc(c(C)c4s3)-c3cc4c(-c5scc(F)c5F)c5sc(C)cc5c(-c5scc(F)c5F)c4s3)c2C1=O)-c1cc2sc(C)c(C)c2s1
907,PF0,-5.29,-3.58,1.71,S433,CCCCCCCCC(CCCCCC)Cc1cc2sc(-c3c4cc(-c5sc(-c6ccc(-c7cc(CC(CC)CCCC)c(C)s7)c7nsnc67)cc5CC(CC)CCCC)sc4c(-c4cc5sc(CC(CCCCCC)CCCCCCCC)cc5s4)c4cc(C)sc34)cc2s1,Cc1cc2c(-c3cc4sccc4s3)c3sc(cc3c(-c3cc4sccc4s3)c2s1)-c1sc(cc1C)-c1ccc(-c2cc(C)c(s2)-c2cc3c(-c4cc5sccc5s4)c4sc(cc4c(-c4cc5sccc5s4)c3s2)-c2sc(cc2C)-c2ccc(-c3cc(C)c(C)s3)c3nsnc23)c2nsnc12
908,PF1,-5.39,-3.7,1.69,S433,CCCCCCCCC(CCCCCC)Cc1cc2sc(-c3c4cc(-c5sc(-c6c(F)cc(-c7cc(CC(CC)CCCC)c(C)s7)c7nsnc67)cc5CC(CC)CCCC)sc4c(-c4cc5sc(CC(CCCCCC)CCCCCCCC)cc5s4)c4cc(C)sc34)cc2s1,Cc1cc2c(-c3cc4sccc4s3)c3sc(cc3c(-c3cc4sccc4s3)c2s1)-c1sc(cc1C)-c1c(F)cc(-c2cc(C)c(s2)-c2cc3c(-c4cc5sccc5s4)c4sc(cc4c(-c4cc5sccc5s4)c3s2)-c2sc(cc2C)-c2c(F)cc(-c3cc(C)c(C)s3)c3nsnc23)c2nsnc12
909,PBDTT-ttTPD,-5.45,-3.58,1.87,S448,CCCCCCCCc1c(C)sc2cc(-c3sc(-c4cc5sc(-c6cc7c(-c8ccc(CC(CC)CCCC)s8)c8sc(C)cc8c(-c8ccc(CC(CC)CCCC)s8)c7s6)c(CCCCCCCC)c5s4)c4c3C(=O)N(CC(CCCCCC)CCCCCCCC)C4=O)sc12,CN1C(=O)c2c(sc(-c3cc4sc(-c5cc6c(-c7cccs7)c7sc(C)cc7c(-c7cccs7)c6s5)c(C)c4s3)c2C1=O)-c1cc2sc(C)c(C)c2s1
910,PF2,-5.48,-3.73,1.75,S433,CCCCCCCCC(CCCCCC)Cc1cc2sc(-c3c4cc(-c5sc(-c6c(F)c(F)c(-c7cc(CC(CC)CCCC)c(C)s7)c7nsnc67)cc5CC(CC)CCCC)sc4c(-c4cc5sc(CC(CCCCCC)CCCCCCCC)cc5s4)c4cc(C)sc34)cc2s1,Cc1cc2c(-c3cc4sccc4s3)c3sc(cc3c(-c3cc4sccc4s3)c2s1)-c1sc(cc1C)-c1c(F)c(F)c(-c2cc(C)c(s2)-c2cc3c(-c4cc5sccc5s4)c4sc(cc4c(-c4cc5sccc5s4)c3s2)-c2sc(cc2C)-c2c(F)c(F)c(-c3cc(C)c(C)s3)c3nsnc23)c2nsnc12
911,P(BDT-TT-HBT),-5.29,-3.59,1.7,S80,CCCCCCCCCC[C@@H](CCCCCCCC)COc1c2cc(-c3sc4cc(-c5ccc(-c6cc7sc(C)c(CCCCCC)c7s6)c6nsnc56)sc4c3CCCCCC)sc2c(OC[C@H](CCCCCCCC)CCCCCCCCCC)c2cc(C)sc12,COc1c2cc(C)sc2c(OC)c2cc(sc12)-c1sc2cc(sc2c1C)-c1ccc(-c2cc3sc(-c4cc5c(OC)c6sc(cc6c(OC)c5s4)-c4sc5cc(sc5c4C)-c4ccc(-c5cc6sc(C)c(C)c6s5)c5nsnc45)c(C)c3s2)c2nsnc12
912,P4,-5.38,-3.53,1.85,S47,CCCCCCCCCCC(CCCCCCCC)CN1C(=O)c2c(-c3cc4sc(C)c(CCCCCC)c4s3)sc(-c3cc4sc(-c5cc6c(-c7ccc(CC(CC)CCCC)s7)c7sc(C)cc7c(-c7ccc(CC(CC)CCCC)s7)c6s5)c(CCCCCC)c4s3)c2C1=O,CN1C(=O)c2c(sc(-c3cc4sc(-c5cc6c(-c7cccs7)c7sc(C)cc7c(-c7cccs7)c6s5)c(C)c4s3)c2C1=O)-c1cc2sc(C)c(C)c2s1
913,PIDTT-T-DFBT,-5.15,-3.38,1.77,S344,CCCCCCc1ccc(C2(c3ccc(CCCCCC)cc3)c3cc4c(cc3-c3sc5cc(-c6sc(C)cc6CCCCCC)sc5c32)C(c2ccc(CCCCCC)cc2)(c2ccc(CCCCCC)cc2)c2c-4sc3cc(-c4sc(-c5c(F)c(F)c(C)c6nsnc56)cc4CCCCCC)sc23)cc1,Cc1cc(C)c(s1)-c1cc2sc3-c4cc5c(cc4C(c3c2s1)(c1ccccc1)c1ccccc1)-c1sc2cc(sc2c1C5(c1ccccc1)c1ccccc1)-c1sc(cc1C)-c1c(F)c(F)c(C)c2nsnc12
914,IsoC10,-5.6,-4.05,1.55,S99,CCCCCCCCCCc1cc(C)sc1-c1ccc(-c2sc(-c3ccc4c(c3)N(CC(CCCCCC)CCCCCCCC)C(=O)/C4=C3/C(=O)N(CC(CCCCCC)CCCCCCCC)c4cc(C)ccc43)cc2CCCCCCCCCC)s1,CN1C(=O)\C(=C2\C(=O)N(C)c3cc(ccc23)-c2cc(C)c(s2)-c2ccc(s2)-c2sc(cc2C)-c2ccc3\C(C(=O)N(C)c3c2)=C2/C(=O)N(C)c3cc(ccc23)-c2cc(C)c(s2)-c2ccc(s2)-c2sc(C)cc2C)c2ccc(C)cc12
915,P(BDT-TT-FBT),-5.37,-3.64,1.73,S80,CCCCCCCCCC[C@@H](CCCCCCCC)COc1c2cc(-c3sc4cc(-c5c(F)c(F)c(-c6cc7sc(C)c(CCCCCC)c7s6)c6nsnc56)sc4c3CCCCCC)sc2c(OC[C@H](CCCCCCCC)CCCCCCCCCC)c2cc(C)sc12,COc1c2cc(sc2c(OC)c2cc(C)sc12)-c1sc2cc(sc2c1C)-c1c(F)c(F)c(-c2cc3sc(C)c(C)c3s2)c2nsnc12
916,PBDPP-3,-5.05,-3.62,1.43,S45,CCCCCCCCC(CCCCCC)CN1C(=O)C2=C(c3cc4sc(-c5cc6c(-c7ccc(CC(CC)CCCC)s7)c7sc(C)cc7c(-c7ccc(CC(CC)CCCC)s7)c6s5)cc4s3)N(CC(CCCCCC)CCCCCCCC)C(=O)C2=C1c1cc2sc(C)cc2s1,CN1C(=O)C2=C(N(C)C(=O)C2=C1c1cc2sc(C)cc2s1)c1cc2sc(cc2s1)-c1cc2c(-c3cccs3)c3sc(C)cc3c(-c3cccs3)c2s1
917,PBDTDPPcbp,-5.39,-3.57,1.82,S262,CCCCC(CC)COc1c2cc(-c3ccc(C4=C5C(=O)N(CCCCCCCCCCCCc6ccc(-c7ccc(C#N)cc7)cc6)C(c6ccc(C)s6)=C5C(=O)N4CCCCCCCCCCCCc4ccc(-c5ccc(C#N)cc5)cc4)s3)sc2c(OCC(CC)CCCC)c2cc(C)sc12,COc1c2cc(C)sc2c(OC)c2cc(sc12)-c1ccc(s1)C1=C2C(=O)N(C)C(=C2C(=O)N1C)c1ccc(s1)-c1cc2c(OC)c3sc(cc3c(OC)c2s1)-c1ccc(s1)C1=C2C(=O)N(C)C(=C2C(=O)N1C)c1ccc(C)s1
918,PBDTBTz-T,-4.95,-3.06,1.89,S450,CCCCCCCCCc1nc(-c2nc(CCCCCCCCC)c(-c3ccc(-c4cc5c(-c6cc(CCCCCCCC)c(CCCCCCCC)s6)c6sc(C)cc6c(-c6cc(CCCCCCCC)c(CCCCCCCC)s6)c5s4)s3)s2)sc1-c1ccc(C)s1,Cc1ccc(s1)-c1sc(nc1C)-c1nc(C)c(s1)-c1ccc(s1)-c1cc2c(-c3cccs3)c3sc(cc3c(-c3cccs3)c2s1)-c1ccc(s1)-c1sc(nc1C)-c1nc(C)c(s1)-c1ccc(s1)-c1cc2c(-c3cccs3)c3sc(C)cc3c(-c3cccs3)c2s1
919,MBDT2,-5.43,-3.53,1.9,S300,CCCCCCCCOc1c(OCCCCCCCC)c(-c2cc(CCCCCCCC)c(-c3cc4c(OCC(CC)CCCC)c5sc(C)cc5c(OCC(CC)CCCC)c4s3)s2)c2nc3c(nc2c1-c1cc(CCCCCCCC)c(C)s1)-c1cccc2cccc-3c12,COc1c(OC)c(-c2cc(C)c(s2)-c2cc3c(OC)c4sc(cc4c(OC)c3s2)-c2sc(cc2C)-c2c(OC)c(OC)c(-c3cc(C)c(s3)-c3cc4c(OC)c5sc(C)cc5c(OC)c4s3)c3nc-4c(nc23)-c2cccc3cccc-4c23)c2nc-3c(nc2c1-c1cc(C)c(C)s1)-c1cccc2cccc-3c12
920,PBDCPDT-TPD,-5.36,-3.48,1.88,S339,CCCCCCCCOc1ccc(C2(c3ccc(OCCCCCCCC)cc3)c3cc(C)sc3-c3sc4cc5c6c(sc5cc4c32)-c2sc(-c3sc(C)c4c3C(=O)N(CCCCCCCC)C4=O)cc2C6(c2ccc(OCCCCCCCC)cc2)c2ccc(OCCCCCCCC)cc2)cc1,CN1C(=O)c2c(C)sc(-c3cc4c(s3)-c3sc5cc6c7c(sc6cc5c3C4(c3ccccc3)c3ccccc3)-c3sc(cc3C7(c3ccccc3)c3ccccc3)-c3sc(-c4cc5c(s4)-c4sc6cc7c8c(sc7cc6c4C5(c4ccccc4)c4ccccc4)-c4sc(C)cc4C8(c4ccccc4)c4ccccc4)c4C(=O)N(C)C(=O)c34)c2C1=O
921,PIDTTTPD,-5.45,-3.5,1.95,S341,CCCCCCCCOc1ccc(C2(c3ccc(OCCCCCCCC)cc3)c3cc4c(cc3-c3sc5cc(C)sc5c32)C(c2ccc(OCCCCCCCC)cc2)(c2ccc(OCCCCCCCC)cc2)c2c-4sc3cc(-c4sc(C)c5c4C(=O)N(CCCCCCCC)C5=O)sc23)cc1,CN1C(=O)c2c(C)sc(-c3cc4sc5-c6cc7c(cc6C(c5c4s3)(c3ccccc3)c3ccccc3)-c3sc4cc(sc4c3C7(c3ccccc3)c3ccccc3)-c3sc(-c4cc5sc6-c7cc8c(cc7C(c6c5s4)(c4ccccc4)c4ccccc4)-c4sc5cc(C)sc5c4C8(c4ccccc4)c4ccccc4)c4C(=O)N(C)C(=O)c34)c2C1=O
922,PBT-TIPS-DPP-C16,-5.25,-3.8,1.45,S285,CCCCCCCCC(CCCCCC)CN1C(=O)C2=C(c3ccc(-c4cc5sc6c(C#C[Si](C(C)C)(C(C)C)C(C)C)c7c(sc8cc(C)sc87)c(C#C[Si](C(C)C)(C(C)C)C(C)C)c6c5s4)s3)N(CC(CCCCCC)CCCCCCCC)C(=O)C2=C1c1ccc(C)s1,CN1C(=O)C2=C(N(C)C(=O)C2=C1c1ccc(C)s1)c1ccc(s1)-c1cc2sc3c(C#C[SiH3])c4c(sc5cc(C)sc45)c(C#C[SiH3])c3c2s1
923,PHBCDPPC8,-5.28,-3.59,1.69,S470,CCCCC(CC)CN1C(=O)C2=C(c3ccc(-c4cc5c6cc(-c7c(C)cc(C)cc7C)cc7c8cc(-c9c(C)cc(C)cc9C)cc9c%10cc(C)cc%11c%12cc(-c%13c(C)cc(C)cc%13C)cc%13c%14cc(-c%15c(C)cc(C)cc%15C)cc%15c(c4)c5c4c(c67)c(c98)c(c%10%11)c(c%12%13)c4c%15%14)s3)N(CC(CC)CCCC)C(=O)C2=C1c1ccc(C)s1,CN1C(=O)C2=C(N(C)C(=O)C2=C1c1ccc(C)s1)c1ccc(s1)-c1cc2c3cc(cc4c5cc(cc6c7cc(C)cc8c9cc(cc%10c%11cc(cc%12c(c1)c2c1c(c34)c(c56)c(c78)c(c9%10)c1c%11%12)-c1ccccc1)-c1ccccc1)-c1ccccc1)-c1ccccc1
924,PSBO,-5.48,-3.66,1.82,S177,CCCCCCCCOc1c(OCCCCCCCC)c(-c2cc3c(s2)-c2cc4sc5cc6c(cc5c4cc2C3(c2ccc(CCCCCC)cc2)c2ccc(CCCCCC)cc2)C(c2ccc(CCCCCC)cc2)(c2ccc(CCCCCC)cc2)c2cc(C)sc2-6)c2nonc2c1C,COc1c(C)c2nonc2c(-c2cc3c(s2)-c2cc4sc5cc6-c7sc(cc7C(c6cc5c4cc2C3(c2ccccc2)c2ccccc2)(c2ccccc2)c2ccccc2)-c2c(OC)c(OC)c(-c3cc4c(s3)-c3cc5sc6cc7-c8sc(C)cc8C(c7cc6c5cc3C4(c3ccccc3)c3ccccc3)(c3ccccc3)c3ccccc3)c3nonc23)c1OC
925,PCDCTDTBT-C8,-5.31,-3.65,1.66,S335,CCCCCCCCC(CCCCCCCC)n1c2cc3c(cc2c2cc4c(cc21)-c1sc(-c2ccc(-c5ccc(-c6ccc(C)s6)c6nsnc56)s2)cc1C4(CCCCCCCC)CCCCCCCC)C(CCCCCCCC)(CCCCCCCC)c1cc(C)sc1-3,Cc1ccc(s1)-c1ccc(-c2ccc(s2)-c2cc3c(s2)-c2cc4n(C)c5cc6-c7sc(C)cc7C(C)(C)c6cc5c4cc2C3(C)C)c2nsnc12
926,PIDT-DHTSO,-5.33,-3.13,2.2,S174,CCCCCCc1ccc(C2(c3ccc(CCCCCC)cc3)c3cc4c(cc3-c3sc(C)cc32)C(c2ccc(CCCCCC)cc2)(c2ccc(CCCCCC)cc2)c2cc(-c3cc(CCCCCC)c(-c5ccc6c(c5)S(=O)(=O)c5cc(-c7sc(C)cc7CCCCCC)ccc5-6)s3)sc2-4)cc1,Cc1cc2c(s1)-c1cc3c(cc1C2(c1ccccc1)c1ccccc1)-c1sc(cc1C3(c1ccccc1)c1ccccc1)-c1cc(C)c(s1)-c1ccc2-c3ccc(cc3S(=O)(=O)c2c1)-c1sc(C)cc1C
927,PBDTO-MIM,-5.87,-4.21,1.66,S268,CCCCCCCCC(CCCCCC)CN1C(=O)/C(=C2/C(=O)N(CC(CCCCCC)CCCCCCCC)c3cc(-c4cc(C)c(-c5cc6c(OCC(CC)CCCC)c7sc(-c8sc(C)cc8C)cc7c(OCC(CC)CCCC)c6s5)s4)ccc32)c2ccc(C)cc21,COc1c2cc(sc2c(OC)c2cc(sc12)-c1sc(cc1C)-c1ccc2\C(C(=O)N(C)c2c1)=C1/C(=O)N(C)c2cc(C)ccc12)-c1sc(C)cc1C
928,PBBDTBT,-5.43,-3.67,1.76,S489,CCCCCCCCOc1ccc(-c2c3cc(-c4ccc(-c5c(OCCCCCCCC)c(OCCCCCCCC)c(-c6ccc(C)s6)c6nsnc56)s4)sc3c(-c3ccc(OCCCCCCCC)c(OCCCCCCCC)c3)c3cc(C)sc23)cc1OCCCCCCCC,COc1c(OC)c(-c2ccc(s2)-c2cc3c(-c4ccccc4)c4sc(cc4c(-c4ccccc4)c3s2)-c2ccc(s2)-c2c(OC)c(OC)c(-c3ccc(s3)-c3cc4c(-c5ccccc5)c5sc(C)cc5c(-c5ccccc5)c4s3)c3nsnc23)c2nsnc2c1-c1ccc(C)s1
929,PCBTDPPcbp,-5.43,-3.38,2.05,S262,CCCCCCCCC(CCCCCCCC)n1c2cc(C)ccc2c2ccc(-c3ccc(C4=C5C(=O)N(CCCCCCCCCCCCc6ccc(-c7ccc(C#N)cc7)cc6)C(c6ccc(C)s6)=C5C(=O)N4CCCCCCCCCCCCc4ccc(-c5ccc(C#N)cc5)cc4)s3)cc21,CN1C(=O)C2=C(N(C)C(=O)C2=C1c1ccc(C)s1)c1ccc(s1)-c1ccc2c(c1)n(C)c1cc(ccc21)-c1ccc(s1)C1=C2C(=O)N(C)C(=C2C(=O)N1C)c1ccc(s1)-c1ccc2c(c1)n(C)c1cc(C)ccc21
930,PBDT-DTBT,-5.26,-3.53,1.73,S107,CCCCCCCCCCc1cc(-c2c3cc(-c4sc(-c5ccc(-c6cc(CCCCCC)c(C)s6)c6nsnc56)cc4CCCCCC)sc3c(-c3cc(CCCCCCCCCC)c(CCCCCCCCCC)s3)c3cc(C)sc23)sc1CCCCCCCCCC,Cc1cc2c(-c3cccs3)c3sc(cc3c(-c3cccs3)c2s1)-c1sc(cc1C)-c1ccc(-c2cc(C)c(s2)-c2cc3c(-c4cccs4)c4sc(cc4c(-c4cccs4)c3s2)-c2sc(cc2C)-c2ccc(-c3cc(C)c(C)s3)c3nsnc23)c2nsnc12
931,PBTTTTz,-5.15,-3.52,1.63,S397,CCCCCCCCCCCCCCCCCCCCOc1cc(C)sc1-c1nc2sc(-c3sc(-c4cc5c6sc(CCCCCCCCCCCCCCCC)cc6c6cc(C)sc6c5s4)cc3OCCCCCCCCCCCCCCCCCCCC)nc2s1,COc1cc(C)sc1-c1nc2sc(nc2s1)-c1sc(cc1OC)-c1cc2c3sc(C)cc3c3cc(sc3c2s1)-c1cc(OC)c(s1)-c1nc2sc(nc2s1)-c1sc(cc1OC)-c1cc2c3sc(C)cc3c3cc(C)sc3c2s1
932,PTzBT-EHOD,-5.21,-3.41,1.8,S83,CCCCCCCCCCC(CCCCCCCC)Cc1cc(C)sc1-c1nc2sc(-c3sc(-c4cc(CC(CC)CCCC)c(-c5nc6sc(-c7sc(C)cc7CC(CC)CCCC)nc6s5)s4)cc3CC(CCCCCCCC)CCCCCCCCCC)nc2s1,Cc1cc(C)c(s1)-c1nc2sc(nc2s1)-c1sc(cc1C)-c1cc(C)c(s1)-c1nc2sc(nc2s1)-c1sc(C)cc1C
933,PTzBT-12HD,-5.2,-3.4,1.8,S83,CCCCCCCCCCCCc1cc(C)sc1-c1nc2sc(-c3sc(-c4cc(CC(CCCCCC)CCCCCCCC)c(-c5nc6sc(-c7sc(C)cc7CC(CCCCCC)CCCCCCCC)nc6s5)s4)cc3CCCCCCCCCCCC)nc2s1,Cc1cc(C)c(s1)-c1nc2sc(nc2s1)-c1sc(cc1C)-c1cc(C)c(s1)-c1nc2sc(nc2s1)-c1sc(C)cc1C
934,P2,-5.26,-3.89,1.37,S260,CCCCCCCCC(CCCCCC)CN1C(=O)C2=C(c3ccc(-c4cc5c(-c6cc7cc(CC(CC)CCCC)ccc7s6)c6sc(C)cc6c(-c6cc7cc(CC(CC)CCCC)ccc7s6)c5s4)s3)N(CC(CCCCCC)CCCCCCCC)C(=O)C2=C1c1ccc(C)s1,CN1C(=O)C2=C(N(C)C(=O)C2=C1c1ccc(C)s1)c1ccc(s1)-c1cc2c(-c3cc4ccccc4s3)c3sc(cc3c(-c3cc4ccccc4s3)c2s1)-c1ccc(s1)C1=C2C(=O)N(C)C(=C2C(=O)N1C)c1ccc(s1)-c1cc2c(-c3cc4ccccc4s3)c3sc(C)cc3c(-c3cc4ccccc4s3)c2s1
935,PTzBT-BOHD,-5.23,-3.43,1.8,S83,CCCCCCCCC(CCCCCC)Cc1cc(C)sc1-c1nc2sc(-c3sc(-c4cc(CC(CCCC)CCCCCC)c(-c5nc6sc(-c7sc(C)cc7CC(CCCC)CCCCCC)nc6s5)s4)cc3CC(CCCCCC)CCCCCCCC)nc2s1,Cc1cc(C)c(s1)-c1nc2sc(nc2s1)-c1sc(cc1C)-c1cc(C)c(s1)-c1nc2sc(nc2s1)-c1sc(C)cc1C
936,P4,-5.1,-3.5,1.6,S361,CCCCCCCCCCC(CCCCCCCC)Cn1c2cc3c4sc(-c5sc(-c6sc(C)c7c6C(=O)N(CC(CC)CCCC)C7=O)c6c5C(=O)N(CC(CC)CCCC)C6=O)cc4n(CC(CCCCCCCC)CCCCCCCCCC)c3cc2c2sc(C)cc21,CN1C(=O)c2c(C)sc(-c3sc(-c4cc5n(C)c6cc7c(cc6c5s4)n(C)c4cc(sc74)-c4sc(-c5sc(-c6cc7n(C)c8cc9c(cc8c7s6)n(C)c6cc(C)sc96)c6C(=O)N(C)C(=O)c56)c5C(=O)N(C)C(=O)c45)c4C(=O)N(C)C(=O)c34)c2C1=O
937,BTT-TP,-5.6,-3.85,1.75,S115,CCCCCCCCCCC(CCCCCCCC)Cc1cc(-c2ncc(-c3cc(CC(CCCCCCCC)CCCCCCCCCC)c(-c4cc5c6cc(C(CCCCCCCC)CCCCCCCC)sc6c6cc(C)sc6c5s4)s3)c3nsnc23)sc1C,Cc1cc2c3cc(sc3c3sc(C)cc3c2s1)-c1sc(cc1C)-c1cnc(-c2cc(C)c(s2)-c2cc3c4sc(C)cc4c4cc(sc4c3s2)-c2sc(cc2C)-c2cnc(-c3cc(C)c(C)s3)c3nsnc23)c2nsnc12
938,PzIIG-BDT2TC8,-5.48,-3.85,1.63,S418,CCCCCCCCc1cc(-c2c3cc(-c4ccc5c(c4)N(CCCCCCCC)C(=O)/C5=C/c4cnc(C=C5C(=O)N(CCCCCCCC)c6cc(C)ccc65)cn4)sc3c(-c3cc(CCCCCCCC)c(CCCCCCCC)s3)c3cc(C)sc23)sc1CCCCCCCC,CN1C(=O)\C(=C\c2cnc(\C=C3\C(=O)N(C)c4cc(ccc34)-c3cc4c(-c5cccs5)c5sc(C)cc5c(-c5cccs5)c4s3)cn2)c2ccc(C)cc12
939,P2-Ome,-5.46,-3.8,1.66,S457,CCCCCCCCCCCCC(CCCCCCCCCC)COc1ccc(N(B(F)F)c2cc(C)cnc2-c2ncc(-c3cc(OC)c(-c4sc(C)cc4OC)s3)cc2N(B(F)F)c2ccc(OCC(CCCCCCCCCC)CCCCCCCCCCCC)cc2)cc1,COc1cc(C)sc1-c1sc(cc1OC)-c1cnc(c(c1)N(B(F)F)c1ccccc1)-c1ncc(cc1N(B(F)F)c1ccccc1)-c1cc(OC)c(s1)-c1sc(cc1OC)-c1cnc(c(c1)N(B(F)F)c1ccccc1)-c1ncc(C)cc1N(B(F)F)c1ccccc1
940,BFS4b,-5.15,-3.59,1.56,S186,CCCCCCc1cc(-c2c3cc(-c4cc(F)c(-c5cc6c(-c7ccc(CC(CC)CCCC)s7)c7sc(C)cc7c(-c7ccc(CC(CC)CCCC)s7)c6s5)c5nsnc45)sc3c(-c3cc(CCCCCC)c(CC(CC)CCCC)s3)c3cc(-c4cc(F)c(C)c5nsnc45)sc23)sc1CC(CC)CCCC,Cc1cc2c(-c3cccs3)c3sc(cc3c(-c3cccs3)c2s1)-c1c(F)cc(-c2cc3c(-c4cccs4)c4sc(cc4c(-c4cccs4)c3s2)-c2cc(F)c(C)c3nsnc23)c2nsnc12
941,PDTPO-IDTT,-5.31,-3.27,2.04,S181,CCCCCCCCCCC(CCCCCCCC)Cn1c(=O)c2cc(-c3cc4c(s3)-c3cc5c(cc3C4(c3ccc(CCCCCC)cc3)c3ccc(CCCCCC)cc3)-c3sc(C)cc3C5(c3ccc(CCCCCC)cc3)c3ccc(CCCCCC)cc3)sc2c2sc(C)cc21,Cc1cc2c(s1)-c1cc3c(cc1C2(c1ccccc1)c1ccccc1)-c1sc(cc1C3(c1ccccc1)c1ccccc1)-c1cc2c(s1)c1sc(cc1n(C)c2=O)-c1cc2c(s1)-c1cc3c(cc1C2(c1ccccc1)c1ccccc1)-c1sc(cc1C3(c1ccccc1)c1ccccc1)-c1cc2c(s1)c1sc(C)cc1n(C)c2=O
942,P-PDT-IIDBOBO,-5.5,-3.81,1.69,S183,CCCCCCC(CCCC)Cc1cc(-c2ccc3c(c2)N(CC(CCCC)CCCCCC)C(=O)/C3=C2/C(=O)N(CC(CCCC)CCCCCC)c3cc(-c4cc(CC(CCCC)CCCCCC)c(-c5cc6ccc7c8ccc9cc(C)sc9c8ccc7c6s5)s4)ccc32)sc1C,CN1C(=O)\C(=C2\C(=O)N(C)c3cc(ccc23)-c2cc(C)c(s2)-c2cc3ccc4c(ccc5c6sc(C)cc6ccc45)c3s2)c2ccc(cc12)-c1cc(C)c(C)s1
943,BTT-FT,-5.52,-3.74,1.78,S115,CCCCCCCCCCC(CCCCCCCC)Cc1cc(-c2c(F)c(F)c(-c3cc(CC(CCCCCCCC)CCCCCCCCCC)c(-c4cc5c6cc(C(CCCCCCCC)CCCCCCCC)sc6c6cc(C)sc6c5s4)s3)c3nsnc23)sc1C,Cc1cc2c3cc(sc3c3sc(C)cc3c2s1)-c1sc(cc1C)-c1c(F)c(F)c(-c2cc(C)c(s2)-c2cc3c4sc(C)cc4c4cc(sc4c3s2)-c2sc(cc2C)-c2c(F)c(F)c(-c3cc(C)c(C)s3)c3nsnc23)c2nsnc12
944,\82s\82s1,-5.35,-3.94,1.41,S97,CCCCCCCCCCCCc1cc(C)sc1-c1nc2sc(-c3sc(-c4ccc5c(c4)N(CC(CCCCCC)CCCCCCCC)C(=O)/C5=C4/C(=O)N(CC(CCCCCC)CCCCCCCC)c5cc(C)sc54)cc3CCCCCCCCCCCC)nc2s1,CN1C(=O)\C(=C2\C(=O)N(C)c3cc(ccc23)-c2cc(C)c(s2)-c2nc3sc(nc3s2)-c2sc(C)cc2C)c2sc(C)cc12
945,PBDTT?ID,-5.52,-3.92,1.6,S271,CCCCCCCCc1cc(-c2c3cc(-c4ccc(-c5ccc6c(c5)N(CC(CC)CCCC)C(=O)/C6=C5/C(=O)N(CC(CC)CCCC)c6cc(-c7ccc(C)s7)ccc65)s4)sc3c(-c3cc(CCCCCCCC)c(CCCCCCCC)s3)c3cc(C)sc23)sc1CCCCCCCC,CN1C(=O)\C(=C2\C(=O)N(C)c3cc(ccc23)-c2ccc(s2)-c2cc3c(-c4cccs4)c4sc(C)cc4c(-c4cccs4)c3s2)c2ccc(cc12)-c1ccc(C)s1
946,PBDTT?FID,-5.64,-4.06,1.58,S271,CCCCCCCCc1cc(-c2c3cc(-c4ccc(-c5ccc6c(c5F)N(CC(CC)CCCC)C(=O)/C6=C5/C(=O)N(CC(CC)CCCC)c6c5ccc(-c5ccc(C)s5)c6F)s4)sc3c(-c3cc(CCCCCCCC)c(CCCCCCCC)s3)c3cc(C)sc23)sc1CCCCCCCC,CN1C(=O)\C(=C2\C(=O)N(C)c3c2ccc(-c2ccc(s2)-c2cc4c(-c5cccs5)c5sc(C)cc5c(-c5cccs5)c4s2)c3F)c2ccc(-c3ccc(C)s3)c(F)c12
947,PBDTTFTTQ-DO,-5.31,-3.59,1.72,S253,CCCCCCCCc1ccc(-c2nc3c(-c4ccc(C)s4)cc(F)c(-c4ccc(-c5cc6c(-c7cc(CCCCCCCC)c(CCCCCCCC)s7)c7sc(C)cc7c(-c7cc(CCCCCCCC)c(CCCCCCCC)s7)c6s5)s4)c3nc2-c2ccc(CCCCCCCC)s2)s1,Cc1ccc(s1)-c1cc(F)c(-c2ccc(s2)-c2cc3c(-c4cccs4)c4sc(cc4c(-c4cccs4)c3s2)-c2ccc(s2)-c2cc(F)c(-c3ccc(s3)-c3cc4c(-c5cccs5)c5sc(C)cc5c(-c5cccs5)c4s3)c3nc(-c4cccs4)c(nc23)-c2cccs2)c2nc(-c3cccs3)c(nc12)-c1cccs1
948,PDST-DPP,-5.47,-4.01,1.46,S189,CCCCCCCCC(CCCCCC)CN1C(=O)C2=C(c3ccc(-c4cc5c(-c6cc(SCCCC)c(SCCCCCC)s6)c6sc(C)cc6c(-c6cc(SCCCC)c(SCCCCCC)s6)c5s4)s3)N(CC(CCCCCC)CCCCCCCC)C(=O)C2=C1c1ccc(C)s1,CN1C(=O)C2=C(N(C)C(=O)C2=C1c1ccc(C)s1)c1ccc(s1)-c1cc2c(-c3cccs3)c3sc(cc3c(-c3cccs3)c2s1)-c1ccc(s1)C1=C2C(=O)N(C)C(=C2C(=O)N1C)c1ccc(s1)-c1cc2c(-c3cccs3)c3sc(C)cc3c(-c3cccs3)c2s1
949,PTBI2TR,-5.58,-3.87,1.71,S414,CCCCCCCCCCCCc1cc(-c2cc(CCCCCCCCCCCC)c(-c3cc4c(=O)n(CC(CCCCCC)CCCCCCCC)c(=O)c5c6sc7c(c6sc5c4s3)C(=O)N(CC(CCCCCC)CCCCCCCC)C(=O)C3C=C(C)SC73)s2)sc1C,CN1C(=O)C2C=C(C)SC2c2sc3c(sc4c5sc(cc5c(=O)n(C)c(=O)c34)-c3sc(cc3C)-c3cc(C)c(s3)C3=CC4C(S3)c3sc5c(sc6c7sc(cc7c(=O)n(C)c(=O)c56)-c5sc(cc5C)-c5cc(C)c(C)s5)c3C(=O)N(C)C4=O)c2C1=O
950,PCDCTQX-C8,-5.25,-3.53,1.72,S335,CCCCCCCCC(CCCCCCCC)n1c2cc3c(cc2c2cc4c(cc21)-c1sc(-c2ccc(C)c5nc(-c6ccccc6)c(-c6ccccc6)nc25)cc1C4(CCCCCCCC)CCCCCCCC)C(CCCCCCCC)(CCCCCCCC)c1cc(C)sc1-3,Cc1cc2c(s1)-c1cc3n(C)c4cc5-c6sc(cc6C(C)(C)c5cc4c3cc1C2(C)C)-c1ccc(-c2cc3c(s2)-c2cc4n(C)c5cc6-c7sc(cc7C(C)(C)c6cc5c4cc2C3(C)C)-c2ccc(C)c3nc(-c4ccccc4)c(nc23)-c2ccccc2)c2nc(-c3ccccc3)c(nc12)-c1ccccc1
951,PIDT-OBPQ,-5.3,-3.74,1.56,S182,CCCCCCCCc1ccc2c3ccc(CCCCCCCC)cc3c3nc4c(C)ncc(-c5cc6c(s5)-c5cc7c(cc5C6(c5ccc(CCCCCC)cc5)c5ccc(CCCCCC)cc5)-c5sc(C)cc5C7(c5ccc(CCCCCC)cc5)c5ccc(CCCCCC)cc5)c4nc3c2c1,Cc1cc2c(s1)-c1cc3c(cc1C2(c1ccccc1)c1ccccc1)-c1sc(cc1C3(c1ccccc1)c1ccccc1)-c1cnc(-c2cc3c(s2)-c2cc4c(cc2C3(c2ccccc2)c2ccccc2)-c2sc(cc2C4(c2ccccc2)c2ccccc2)-c2cnc(C)c3nc4c5ccccc5c5ccccc5c4nc23)c2nc3c4ccccc4c4ccccc4c3nc12
952,PBDT2FBT-T4,-5.3,-3.62,1.68,S198,CCCCCCC(CCCC)Cc1ccc(-c2ccc(-c3ccc(-c4ccc(-c5c6cc(-c7sc(-c8c(F)c(F)c(-c9cc(CC(CC)CCCC)c(C)s9)c9nsnc89)cc7CC(CC)CCCC)sc6c(-c6ccc(-c7ccc(-c8ccc(-c9ccc(CC(CCCC)CCCCCC)s9)s8)s7)s6)c6cc(C)sc56)s4)s3)s2)s1,Cc1cc2c(-c3cccs3)c3sc(cc3c(-c3cccs3)c2s1)-c1sc(cc1C)-c1c(F)c(F)c(-c2cc(C)c(s2)-c2cc3c(-c4cccs4)c4sc(cc4c(-c4cccs4)c3s2)-c2sc(cc2C)-c2c(F)c(F)c(-c3cc(C)c(C)s3)c3nsnc23)c2nsnc12
