Repository: Liu-Group-UF/Machine-Learning-for-Accurate-Optical-Gap-Prediction-in-Conjugated-Polymers

File: database-1096/raw/conjugated-polymer-1096dp.csv (part 8 of 9)
idx,Nickname,HOMO(eV),LUMO(eV),bandgap(eV),Ref.No,smiles_monomer,smiles_oligomer
953,PAn-BTBT (P1),-5.4,-3.28,2.12,S150,CCCCCCCCOc1cc2c(-c3ccc(C)cc3)c3cc(OCCCCCCCC)c(OCCCCCCCC)cc3c(-c3ccc(-c4ccc(-c5c(OCCCCCCCC)c(OCCCCCCCC)c(-c6ccc(C)s6)c6nsnc56)s4)cc3)c2cc1OCCCCCCCC,COc1cc2c(-c3ccc(C)cc3)c3cc(OC)c(OC)cc3c(-c3ccc(cc3)-c3ccc(s3)-c3c(OC)c(OC)c(-c4ccc(s4)-c4ccc(cc4)-c4c5cc(OC)c(OC)cc5c(-c5ccc(cc5)-c5ccc(s5)-c5c(OC)c(OC)c(-c6ccc(C)s6)c6nsnc56)c5cc(OC)c(OC)cc45)c4nsnc34)c2cc1OC
954,PTAT-2,-5.12,-3.32,1.8,S324,CCCCCCCCCCCCC(CCCCCCCCCC)Cc1cc2c3cc(C)sc3c3cc4c(cc3c2s1)c1sc(-c2sc(C)c3sc(COOCC(CC)CCCC)c(F)c23)cc1c1cc(CC(CCCCCCCCCC)CCCCCCCCCCCC)sc14,COOCc1sc2c(C)sc(-c3cc4c5cc(C)sc5c5cc6c7sc(cc7c7cc(C)sc7c6cc5c4s3)-c3sc(-c4cc5c6cc(C)sc6c6cc7c8sc(C)cc8c8cc(C)sc8c7cc6c5s4)c4c(F)c(COOC)sc34)c2c1F
955,IsoC12,-5.55,-3.97,1.58,S99,CCCCCCCCCCCCc1cc(C)sc1-c1ccc(-c2sc(-c3ccc4c(c3)N(CC(CCCCCC)CCCCCCCC)C(=O)/C4=C3/C(=O)N(CC(CCCCCC)CCCCCCCC)c4cc(C)ccc43)cc2CCCCCCCCCCCC)s1,CN1C(=O)\C(=C2\C(=O)N(C)c3cc(ccc23)-c2cc(C)c(s2)-c2ccc(s2)-c2sc(cc2C)-c2ccc3\C(C(=O)N(C)c3c2)=C2/C(=O)N(C)c3cc(ccc23)-c2cc(C)c(s2)-c2ccc(s2)-c2sc(C)cc2C)c2ccc(C)cc12
956,PBDT-DTNT,-5.19,-3.61,1.58,S107,CCCCCCCCCCc1cc(-c2c3cc(-c4sc(-c5cc6c(cc(-c7cc(CCCCCC)c(C)s7)c7nsnc76)c6nsnc56)cc4CCCCCC)sc3c(-c3cc(CCCCCCCCCC)c(CCCCCCCCCC)s3)c3cc(C)sc23)sc1CCCCCCCCCC,Cc1cc2c(-c3cccs3)c3sc(cc3c(-c3cccs3)c2s1)-c1sc(cc1C)-c1cc2c3nsnc3c(cc2c2nsnc12)-c1cc(C)c(s1)-c1cc2c(-c3cccs3)c3sc(cc3c(-c3cccs3)c2s1)-c1sc(cc1C)-c1cc2c3nsnc3c(cc2c2nsnc12)-c1cc(C)c(C)s1
957,PIDT-OHBPz,-5.27,-3.58,1.69,S182,CCCCCCCCc1ccc2c3ccc(CCCCCCCC)cc3c3nc4c(-c5cc6c(s5)-c5cc7c(cc5C6(c5ccc(CCCCCC)cc5)c5ccc(CCCCCC)cc5)-c5sc(C)cc5C7(c5ccc(CCCCCC)cc5)c5ccc(CCCCCC)cc5)ccc(C)c4nc3c2c1,Cc1cc2c(s1)-c1cc3c(cc1C2(c1ccccc1)c1ccccc1)-c1sc(cc1C3(c1ccccc1)c1ccccc1)-c1ccc(-c2cc3c(s2)-c2cc4c(cc2C3(c2ccccc2)c2ccccc2)-c2sc(cc2C4(c2ccccc2)c2ccccc2)-c2ccc(C)c3nc4c5ccccc5c5ccccc5c4nc23)c2nc3c4ccccc4c4ccccc4c3nc12
958,PIDT-OFBPz,-5.45,-3.7,1.75,S182,CCCCCCCCc1ccc2c3ccc(CCCCCCCC)cc3c3nc4c(-c5cc6c(s5)-c5cc7c(cc5C6(c5ccc(CCCCCC)cc5)c5ccc(CCCCCC)cc5)-c5sc(C)cc5C7(c5ccc(CCCCCC)cc5)c5ccc(CCCCCC)cc5)c(F)c(F)c(C)c4nc3c2c1,Cc1cc2c(s1)-c1cc3c(cc1C2(c1ccccc1)c1ccccc1)-c1sc(cc1C3(c1ccccc1)c1ccccc1)-c1c(F)c(F)c(-c2cc3c(s2)-c2cc4c(cc2C3(c2ccccc2)c2ccccc2)-c2sc(cc2C4(c2ccccc2)c2ccccc2)-c2c(F)c(F)c(C)c3nc4c5ccccc5c5ccccc5c4nc23)c2nc3c4ccccc4c4ccccc4c3nc12
959,PBDT-BDTP (P1),-5.53,-3.55,1.98,S138,CCCCCCCCCC[C@@H](CCCCCCCC)Cn1c(=O)c2cc(-c3cc4c(=O)n(C[C@@H](CCCCCCCC)CCCCCCCCCC)c5cc(-c6cc7c(OC[C@H](CC)CCCC)c8sc(C)cc8c(OC[C@@H](CC)CCCC)c7s6)sc5c4s3)sc2c2sc(C)cc21,COc1c2cc(sc2c(OC)c2cc(C)sc12)-c1cc2n(C)c(=O)c3cc(sc3c2s1)-c1cc2c(s1)c1sc(C)cc1n(C)c2=O
960,P(BDT-TT-BT),-5.21,-3.43,1.78,S78,CCCCCCCCCC[C@@H](CCCCCCCC)COc1c2cc(-c3cc4sc(-c5c(OCCCCCCCC)c(OCCCCCCCC)c(-c6cc7sc(C)cc7s6)c6nsnc56)cc4s3)sc2c(OC[C@H](CCCCCCCC)CCCCCCCCCC)c2cc(C)sc12,COc1c(OC)c(-c2cc3sc(cc3s2)-c2cc3c(OC)c4sc(C)cc4c(OC)c3s2)c2nsnc2c1-c1cc2sc(C)cc2s1
961,P(BDT-TT-BO),-5.31,-3.54,1.77,S79,CCCCCCCCCC[C@H](CCCCCCCC)COc1c2cc(-c3cc4sc(-c5c(OCCCCCCCC)c(OCCCCCCCC)c(-c6cc7sc(C)cc7s6)c6nonc56)cc4s3)sc2c(OC[C@H](CCCCCCCC)CCCCCCCCCC)c2cc(C)sc12,COc1c(OC)c(-c2cc3sc(cc3s2)-c2cc3c(OC)c4sc(C)cc4c(OC)c3s2)c2nonc2c1-c1cc2sc(C)cc2s1
962,PTPTDP,-5.25,-3.85,1.4,S184,CCCCCCc1ccc(C2(c3ccc(CCCCCC)cc3)c3cc4c(cc3-c3sc(C)cc32)C(c2ccc(CCCCCC)cc2)(c2ccc(CCCCCC)cc2)c2cc(-c3ccc(-c5ccc(C6=C7C(=O)N(CC(CC)CCCC)C(c8ccc(C)s8)=C7C(=O)N6CC(CC)CCCC)s5)s3)sc2-4)cc1,CN1C(=O)C2=C(N(C)C(=O)C2=C1c1ccc(C)s1)c1ccc(s1)-c1ccc(s1)-c1cc2c(s1)-c1cc3c(cc1C2(c1ccccc1)c1ccccc1)-c1sc(C)cc1C3(c1ccccc1)c1ccccc1
963,PBDTTTP,-5.43,-3.32,2.11,S176,CCCCCCCCCCC(CCCCCCCC)Cn1c(=O)c2cc3c(cc2c2sc4cc(C)sc4c21)c(=O)n(CC(CCCCCCCC)CCCCCCCCCC)c1c2sc(-c4cc5c(OCC(CC)CCCC)c6sc(C)cc6c(OCC(CC)CCCC)c5s4)cc2sc31,COc1c2cc(C)sc2c(OC)c2cc(sc12)-c1cc2sc3c(n(C)c(=O)c4cc5c6sc7cc(sc7c6n(C)c(=O)c5cc34)-c3cc4c(OC)c5sc(cc5c(OC)c4s3)-c3cc4sc5c(n(C)c(=O)c6cc7c8sc9cc(C)sc9c8n(C)c(=O)c7cc56)c4s3)c2s1
964,PDTPO-IDT,-5.32,-3.27,2.05,S181,CCCCCCCCCCC(CCCCCCCC)Cn1c(=O)c2cc(-c3cc4sc5c(c4s3)C(c3ccc(CCCCCC)cc3)(c3ccc(CCCCCC)cc3)c3cc4c(cc3-5)C(c3ccc(CCCCCC)cc3)(c3ccc(CCCCCC)cc3)c3c-4sc4cc(C)sc34)sc2c2sc(C)cc21,Cc1cc2sc3-c4cc5c(cc4C(c3c2s1)(c1ccccc1)c1ccccc1)-c1sc2cc(sc2c1C5(c1ccccc1)c1ccccc1)-c1cc2c(s1)c1sc(cc1n(C)c2=O)-c1cc2sc3-c4cc5c(cc4C(c3c2s1)(c1ccccc1)c1ccccc1)-c1sc2cc(sc2c1C5(c1ccccc1)c1ccccc1)-c1cc2c(s1)c1sc(C)cc1n(C)c2=O
965,P-2,-5.1,-3.46,1.64,S322,CCCCCCCCCCCCN1C(=O)C2=C(c3ccc(-c4cc5c(s4)-c4cc6c(cc4[Si]5(CCCCCCCC)CCCCCCCC)-c4sc(C)cc4[Si]6(CCCCCCCC)CCCCCCCC)s3)N(CCCCCCCCCCCC)C(=O)C2=C1c1ccc(C)s1,CN1C(=O)C2=C(N(C)C(=O)C2=C1c1ccc(C)s1)c1ccc(s1)-c1cc2c(s1)-c1cc3c(cc1[Si]2(C)C)-c1sc(C)cc1[Si]3(C)C
966,PSiFDCTPD,-5.31,-3.43,1.88,S338,CCCCCCCCN1C(=O)c2c(C)sc(-c3cc4c(s3)-c3cc5c(cc3C4(c3ccc(CCCCC)cc3)c3ccc(CCCCC)cc3)-c3cc4c(cc3[Si]5(CCCCCCCC)CCCCCCCC)-c3sc(C)cc3C4(c3ccc(CCCCC)cc3)c3ccc(CCCCC)cc3)c2C1=O,CN1C(=O)c2c(C)sc(-c3cc4c(s3)-c3cc5c(cc3C4(c3ccccc3)c3ccccc3)-c3cc4c(cc3[Si]5(C)C)-c3sc(cc3C4(c3ccccc3)c3ccccc3)-c3sc(-c4cc5c(s4)-c4cc6c(cc4C5(c4ccccc4)c4ccccc4)-c4cc5c(cc4[Si]6(C)C)-c4sc(C)cc4C5(c4ccccc4)c4ccccc4)c4C(=O)N(C)C(=O)c34)c2C1=O
967,P-PDTz-Tdt-HH,-5.59,-3.84,1.75,S294,CCCCCCCCCCCCC(CCCCCCCCCC)Cc1cc(C)sc1-c1nc2nc3sc(-c4sc(-c5sc(-c6cc(CCCCCC)c(C)s6)cc5CCCCCC)cc4CC(CCCCCCCCCC)CCCCCCCCCCCC)nc3nc2s1,Cc1cc(C)c(s1)-c1nc2nc3sc(nc3nc2s1)-c1sc(cc1C)-c1sc(cc1C)-c1cc(C)c(s1)-c1cc(C)c(s1)-c1nc2nc3sc(nc3nc2s1)-c1sc(cc1C)-c1sc(cc1C)-c1cc(C)c(C)s1
968,BT1,-5.5,-3.98,1.52,S97,CCCCCCCCCCCCc1cc(C)sc1-c1nc2cc3sc(-c4sc(-c5ccc6c(c5)N(CC(CCCCCC)CCCCCCCC)C(=O)/C6=C5/C(=O)N(CC(CCCCCC)CCCCCCCC)c6cc(C)sc65)cc4CCCCCCCCCCCC)nc3cc2s1,CN1C(=O)\C(=C2\C(=O)N(C)c3cc(ccc23)-c2cc(C)c(s2)-c2nc3cc4sc(nc4cc3s2)-c2sc(C)cc2C)c2sc(C)cc12
969,P2,-5.14,-3.86,1.28,S492,CCCCCCCCCCC(CCCCCCCC)CN1C(=O)C2=C(c3ccc(-c4ccc(-c5sc(-c6ccc(-c7cc(CCCCCC)c(-c8ccc(-c9ccc(C)s9)s8)s7)c7nsnc67)cc5CCCCCC)s4)s3)N(CC(CCCCCCCC)CCCCCCCCCC)C(=O)C2=C1C,CN1C(C)=C2C(=O)N(C)C(=C2C1=O)c1ccc(s1)-c1ccc(s1)-c1sc(cc1C)-c1ccc(-c2cc(C)c(s2)-c2ccc(s2)-c2ccc(C)s2)c2nsnc12
970,P3,-5.22,-4.01,1.21,S492,CCCCCCCCCCC(CCCCCCCC)CN1C(=O)C2=C(c3ccc(-c4ccc(-c5sc(-c6c(F)c(F)c(-c7cc(CCCCCC)c(-c8ccc(-c9ccc(C)s9)s8)s7)c7nsnc67)cc5CCCCCC)s4)s3)N(CC(CCCCCCCC)CCCCCCCCCC)C(=O)C2=C1C,CN1C(C)=C2C(=O)N(C)C(=C2C1=O)c1ccc(s1)-c1ccc(s1)-c1sc(cc1C)-c1c(F)c(F)c(-c2cc(C)c(s2)-c2ccc(s2)-c2ccc(C)s2)c2nsnc12
971,P\83\C0NDTDTNT,-5.46,-3.81,1.65,S113,CCCCCCCCCCCCc1cc2sc(-c3sc(-c4cc5c(cc(-c6cc(CC(CCCCCC)CCCCCCCC)c(C)s6)c6nsnc65)c5nsnc45)cc3C[C@H](CCCCCC)CCCCCCCC)cc2c2c(CCCCCCCCCCCC)cc3sc(C)cc3c12,Cc1cc2c(cc(C)c3c4cc(sc4cc(C)c23)-c2sc(cc2C)-c2cc3c4nsnc4c(cc3c3nsnc23)-c2cc(C)c(C)s2)s1
972,PQ1,-5.61,-3.65,1.96,S197,CCCCCCCCCCCCc1ccc(-c2cc(-c3c4cc(-c5ccc(-c6nnc(-c7ccc(C)s7)nn6)s5)sc4c(-c4cc(-c5ccc(CCCCCCCCCCCC)s5)c(-c5ccc(CCCCCCCCCCCC)s5)s4)c4cc(C)sc34)sc2-c2ccc(CCCCCCCCCCCC)s2)s1,Cc1ccc(s1)-c1nnc(nn1)-c1ccc(s1)-c1cc2c(-c3cccs3)c3sc(cc3c(-c3cccs3)c2s1)-c1ccc(s1)-c1nnc(nn1)-c1ccc(s1)-c1cc2c(-c3cccs3)c3sc(C)cc3c(-c3cccs3)c2s1
973,PR11,-5.88,-4.3,1.58,S495,CCCCCCCCOc1cccc(-c2nc3c(-c4ccc(C)s4)c(F)c(F)c(-c4ccc(-c5ccc6c(c5)N(CC(CCCCCC)CCCCCCCC)C(=O)/C6=C5/C(=O)N(CC(CCCCCC)CCCCCCCC)c6cc(C)ccc65)s4)c3nc2-c2cccc(OCCCCCCCC)c2)c1,CN1C(=O)\C(=C2\C(=O)N(C)c3cc(ccc23)-c2ccc(s2)-c2c(F)c(F)c(-c3ccc(s3)-c3ccc4\C(C(=O)N(C)c4c3)=C3/C(=O)N(C)c4cc(ccc34)-c3ccc(s3)-c3c(F)c(F)c(-c4ccc(C)s4)c4nc(-c5ccccc5)c(nc34)-c3ccccc3)c3nc(-c4ccccc4)c(nc23)-c2ccccc2)c2ccc(C)cc12
974,PNNT12HD,-5.22,-3.54,1.68,S104,CCCCCCCCCCCCc1cc2c(cc(CCCCCCCCCCCC)c3cc(-c4sc(-c5cc6c(cc(-c7cc(CC(CCCCCC)CCCCCCCC)c(C)s7)c7nsnc76)c6nsnc56)cc4CC(CCCCCC)CCCCCCCC)sc32)c2sc(C)cc12,Cc1cc2c(C)cc3c4sc(cc4c(C)cc3c2s1)-c1sc(cc1C)-c1cc2c3nsnc3c(cc2c2nsnc12)-c1cc(C)c(C)s1
975,P\83\BFNDTDTNT,-5.4,-3.82,1.58,S113,CCCCCCCCCCCCc1cc2cc(-c3sc(-c4cc5c(cc(-c6cc(CC(CCCCCC)CCCCCCCC)c(C)s6)c6nsnc65)c5nsnc45)cc3C[C@H](CCCCCC)CCCCCCCC)sc2c2c(CCCCCCCCCCCC)cc3cc(C)sc3c12,Cc1cc2cc(C)c3c4sc(cc4cc(C)c3c2s1)-c1sc(cc1C)-c1cc2c3nsnc3c(cc2c2nsnc12)-c1cc(C)c(C)s1
976,PTzNTz-BOHD,-5.41,-3.84,1.57,S108,CCCCCCCCC(CCCCCC)Cc1cc(-c2cc3c(cc(-c4cc(CC(CCCCCC)CCCCCCCC)c(-c5cc(CC(CCCC)CCCCCC)c(-c6nc7sc(-c8sc(C)cc8CC(CCCC)CCCCCC)nc7s6)s5)s4)c4nsnc43)c3nsnc23)sc1C,Cc1cc(C)c(s1)-c1nc2sc(nc2s1)-c1sc(cc1C)-c1sc(cc1C)-c1cc2c3nsnc3c(cc2c2nsnc12)-c1cc(C)c(C)s1
977,PBDTT?DTTBT,-5.11,-3.46,1.65,S81,CCCCCCCCCCCc1c(C)sc2cc(-c3ccc(-c4cc5sc(-c6cc7c(-c8ccc(CC(CCCCCC)CCCCCCCC)s8)c8sc(C)cc8c(-c8ccc(CC(CCCCCC)CCCCCCCC)s8)c7s6)c(CCCCCCCCCCC)c5s4)c4nsnc34)sc12,Cc1cc2c(-c3cccs3)c3sc(cc3c(-c3cccs3)c2s1)-c1sc2cc(sc2c1C)-c1ccc(-c2cc3sc(C)c(C)c3s2)c2nsnc12
978,PBDTT?DTBT,-5.15,-3.52,1.63,S81,CCCCCCCCCCCCc1cc(-c2ccc(-c3cc(CCCCCCCCCCCC)c(-c4cc5c(-c6ccc(CC(CCCCCC)CCCCCCCC)s6)c6sc(C)cc6c(-c6ccc(CC(CCCCCC)CCCCCCCC)s6)c5s4)s3)c3nsnc23)sc1C,Cc1ccc(s1)-c1c2cc(sc2c(-c2cccs2)c2cc(C)sc12)-c1sc(cc1C)-c1ccc(-c2cc(C)c(s2)-c2cc3c(-c4cccs4)c4sc(cc4c(-c4ccc(C)s4)c3s2)-c2sc(cc2C)-c2ccc(-c3cc(C)c(C)s3)c3nsnc23)c2nsnc12
979,PQ2,-5.28,-3.31,1.97,S197,CCCCCCCCCCCCc1ccc(-c2cc(-c3c4cc(-c5ccc(-c6ccc(-c7ccc(C)s7)s6)s5)sc4c(-c4cc(-c5ccc(CCCCCCCCCCCC)s5)c(-c5ccc(CCCCCCCCCCCC)s5)s4)c4cc(C)sc34)sc2-c2ccc(CCCCCCCCCCCC)s2)s1,Cc1ccc(s1)-c1ccc(s1)-c1ccc(s1)-c1cc2c(-c3cccs3)c3sc(cc3c(-c3cccs3)c2s1)-c1ccc(s1)-c1ccc(s1)-c1ccc(s1)-c1cc2c(-c3cccs3)c3sc(C)cc3c(-c3cccs3)c2s1
980,PBDPP-OD,-5.27,-3.86,1.41,S408,CCCCCCCCCCC(CCCCCCCC)CN1C(=O)C2=C(c3ccc(-c4cc5c(-c6ccc(CC(CC)CCCC)s6)c6sc(C)cc6c(-c6ccc(CC(CC)CCCC)s6)c5s4)s3)N(CC(CCCCCCCC)CCCCCCCCCC)C(=O)C2=C1c1ccc(C)s1,CN1C(=O)C2=C(N(C)C(=O)C2=C1c1ccc(C)s1)c1ccc(s1)-c1cc2c(-c3cccs3)c3sc(cc3c(-c3cccs3)c2s1)-c1ccc(s1)C1=C2C(=O)N(C)C(=C2C(=O)N1C)c1ccc(s1)-c1cc2c(-c3cccs3)c3sc(C)cc3c(-c3cccs3)c2s1
981,PDTBDT-DTNT,-5.51,-3.93,1.58,S288,CCCCCCCCCCc1cc(-c2c3sc4cc(-c5sc(-c6cc7c(cc(-c8cc(CCCCCC)c(C)s8)c8nsnc87)c7nsnc67)cc5CCCCCC)sc4c3c(-c3cc(CCCCCCCCCC)c(CCCCCCCCCC)s3)c3sc4cc(C)sc4c23)sc1CCCCCCCCCC,Cc1cc2sc3c(-c4cccs4)c4c(sc5cc(sc45)-c4sc(cc4C)-c4cc5c6nsnc6c(cc5c5nsnc45)-c4cc(C)c(C)s4)c(-c4cccs4)c3c2s1
982,P1,-5.5,-3.7,1.8,S275,CCCCCCCCCCc1cc(C)sc1-c1oc2cc3c(CCCCCCCCCC)c(-c4sc(-c5ccc(C6=C7C(=O)N(CC(CC)CCCC)C(c8ccc(C)o8)=C7C(=O)N6C[C@@H](CC)CCCC)o5)cc4CCCCCCCCCC)oc3cc2c1CCCCCCCCCC,CN1C(=O)C2=C(N(C)C(=O)C2=C1c1ccc(C)o1)c1ccc(o1)-c1cc(C)c(s1)-c1oc2cc3c(C)c(oc3cc2c1C)-c1sc(C)cc1C
983,PSDTTT,-5.4,-3.63,1.77,S312,CCCCCCCC[Si]1(CCCCCCCC)c2cc(C)sc2-c2sc(-c3nc4sc(-c5cc6c(s5)-c5sc(-c7cc8c(OCC(CCCC)CCCCCC)c9sc(C)cc9c(OCC(CCCC)CCCCCC)c8s7)cc5[Si]6(CCCCCCCC)CCCCCCCC)nc4s3)cc21,COc1c2cc(sc2c(OC)c2cc(C)sc12)-c1cc2c(s1)-c1sc(cc1[Si]2(C)C)-c1nc2sc(nc2s1)-c1cc2c(s1)-c1sc(C)cc1[Si]2(C)C
984,P1,-5.14,-3.64,1.5,S425,CCCCCCCCCCCCOc1c2cc(-c3sc(-c4ccc(-c5cc(CCCCCCCCCCCC)c(C)s5)c5nn(CCCCCCCCCCCC)nc45)cc3CCCCCCCCCCCC)sc2c(OCCCCCCCCCCCC)c2cc(C)sc12,COc1c2cc(sc2c(OC)c2cc(C)sc12)-c1sc(cc1C)-c1ccc(-c2cc(C)c(s2)-c2cc3c(OC)c4sc(cc4c(OC)c3s2)-c2sc(cc2C)-c2ccc(-c3cc(C)c(C)s3)c3nn(C)nc23)c2nn(C)nc12
985,PBDTA-INDI,-5.41,-3.41,2,S428,CCCCCCCCCCC(CCCCCCCC)Cn1c(=O)c2c(-c3ccc(C)s3)cc3c(cc(-c4ccc(-c5cc6c(OCC(CC)CCCC)c7sc(C)cc7c(OCC(CC)CCCC)c6s5)s4)c4c(=O)n(CC(CCCCCCCC)CCCCCCCCCC)c(=O)c43)c2c1=O,COc1c2cc(C)sc2c(OC)c2cc(sc12)-c1ccc(s1)-c1cc2c3c(c(cc2c2c1c(=O)n(C)c2=O)-c1ccc(s1)-c1cc2c(OC)c4sc(cc4c(OC)c2s1)-c1ccc(s1)-c1cc2c4c(c(cc2c2c1c(=O)n(C)c2=O)-c1ccc(C)s1)c(=O)n(C)c4=O)c(=O)n(C)c3=O
986,PAF-C12NT,-5.4,-3.85,1.55,S109,CCCCCCCCCCCC/C(CC(CCCCCC)CCCCCCCC)=C1\c2cc(C)ccc2-c2ccc(-c3cc(CCCCCCCCCCCC)c(-c4ccc(-c5cc6c(cc(-c7ccc(-c8sc(C)cc8CCCCCCCCCCCC)s7)c7nsnc76)c6nsnc56)s4)s3)cc21,CC(C)=C1c2cc(C)ccc2-c2ccc(cc12)-c1cc(C)c(s1)-c1ccc(s1)-c1cc2c3nsnc3c(cc2c2nsnc12)-c1ccc(s1)-c1sc(C)cc1C
987,P3,-5.6,-3.8,1.8,S275,CCCCCCCCCCc1cc(C)sc1-c1oc2cc3c(CCCCCCCCCC)c(-c4sc(-c5ccc(C6=C7C(=O)N(CC(CC)CCCC)C(c8ccc(C)s8)=C7C(=O)N6CC(CC)CCCC)s5)cc4CCCCCCCCCC)oc3cc2c1CCCCCCCCCC,CN1C(=O)C2=C(N(C)C(=O)C2=C1c1ccc(C)s1)c1ccc(s1)-c1cc(C)c(s1)-c1oc2cc3c(C)c(oc3cc2c1C)-c1sc(C)cc1C
988,PTzBT-10OD,-5.2,-3.4,1.8,S83,CCCCCCCCCCc1cc(C)sc1-c1nc2sc(-c3sc(-c4cc(CC(CCCCCCCC)CCCCCCCCCC)c(-c5nc6sc(-c7sc(C)cc7CC(CCCCCCCC)CCCCCCCCCC)nc6s5)s4)cc3CCCCCCCCCC)nc2s1,Cc1cc(C)c(s1)-c1nc2sc(nc2s1)-c1sc(cc1C)-c1cc(C)c(s1)-c1nc2sc(nc2s1)-c1sc(C)cc1C
989,PBDTTFTTQ-EH,-5.12,-3.46,1.66,S253,CCCCCCCCOc1cccc(-c2nc3c(-c4ccc(C)s4)cc(F)c(-c4ccc(-c5cc6c(-c7cc(CCCCCCCC)c(CCCCCCCC)s7)c7sc(C)cc7c(-c7cc(CCCCCCCC)c(CCCCCCCC)s7)c6s5)s4)c3nc2-c2cccc(OCCCCCCCC)c2)c1,Cc1ccc(s1)-c1cc(F)c(-c2ccc(s2)-c2cc3c(-c4cccs4)c4sc(cc4c(-c4cccs4)c3s2)-c2ccc(s2)-c2cc(F)c(-c3ccc(s3)-c3cc4c(-c5cccs5)c5sc(C)cc5c(-c5cccs5)c4s3)c3nc(-c4ccccc4)c(nc23)-c2ccccc2)c2nc(-c3ccccc3)c(nc12)-c1ccccc1
990,P9,-5.31,-3.61,1.7,S280,CCCCCCCCCCCCCCCCCCCCOc1cc(C)sc1-c1nc2sc(-c3sc(-c4cc5c(C#C[Si](C(C)C)(C(C)C)C(C)C)c6oc(C)cc6c(C#C[Si](C(C)C)(C(C)C)C(C)C)c5o4)cc3OCCCCCCCCCCCCCCCCCCCC)nc2s1,COc1cc(C)sc1-c1nc2sc(nc2s1)-c1sc(cc1OC)-c1cc2c(C#C[SiH3])c3oc(cc3c(C#C[SiH3])c2o1)-c1cc(OC)c(s1)-c1nc2sc(nc2s1)-c1sc(cc1OC)-c1cc2c(C#C[SiH3])c3oc(C)cc3c(C#C[SiH3])c2o1
991,P2,-5.3,-3.62,1.68,S281,CCCCCCCCOc1cccc(-c2nc3c(-c4ccc(C)s4)c(F)c(F)c(-c4ccc(-c5cc6c(-c7cc(CCCCCCCC)c(CCCCCCCC)s7)c7oc(C)cc7c(-c7cc(CCCCCCCC)c(CCCCCCCC)s7)c6o5)s4)c3nc2-c2cccc(OCCCCCCCC)c2)c1,Cc1cc2c(-c3cccs3)c3oc(cc3c(-c3cccs3)c2o1)-c1ccc(s1)-c1c(F)c(F)c(-c2ccc(s2)-c2cc3c(-c4cccs4)c4oc(cc4c(-c4cccs4)c3o2)-c2ccc(s2)-c2c(F)c(F)c(-c3ccc(C)s3)c3nc(-c4ccccc4)c(nc23)-c2ccccc2)c2nc(-c3ccccc3)c(nc12)-c1ccccc1
992,P1,-5.25,-3.58,1.67,S281,CCCCCCCCOc1cccc(-c2nc3c(-c4ccc(-c5cc6c(-c7cc(CCCCCCCC)c(CCCCCCCC)s7)c7oc(C)cc7c(-c7cc(CCCCCCCC)c(CCCCCCCC)s7)c6o5)s4)cc(F)c(-c4ccc(C)s4)c3nc2-c2cccc(OCCCCCCCC)c2)c1,Cc1cc2c(-c3cccs3)c3oc(cc3c(-c3cccs3)c2o1)-c1ccc(s1)-c1cc(F)c(-c2ccc(s2)-c2cc3c(-c4cccs4)c4oc(cc4c(-c4cccs4)c3o2)-c2ccc(s2)-c2cc(F)c(-c3ccc(C)s3)c3nc(-c4ccccc4)c(nc23)-c2ccccc2)c2nc(-c3ccccc3)c(nc12)-c1ccccc1
993,PTzBT-14HD,-5.21,-3.41,1.8,S84,CCCCCCCCCCCCCCc1cc(C)sc1-c1nc2sc(-c3sc(-c4cc(CC(CCCCCC)CCCCCCCC)c(-c5nc6sc(-c7sc(C)cc7CC(CCCCCC)CCCCCCCC)nc6s5)s4)cc3CCCCCCCCCCCCCC)nc2s1,Cc1cc(C)c(s1)-c1nc2sc(nc2s1)-c1sc(cc1C)-c1cc(C)c(s1)-c1nc2sc(nc2s1)-c1sc(C)cc1C
994,PTOBDTDTBT,-5.4,-3.73,1.67,S196,CCCCCCCCOc1cc(-c2ccc(-c3c4cc(-c5ccc(-c6ccc(-c7ccc(C)s7)c7nsnc67)s5)sc4c(-c4ccc(-c5cc(OCCCCCCCC)c(OCCCCCCCC)c(OCCCCCCCC)c5)s4)c4cc(C)sc34)s2)cc(OCCCCCCCC)c1OCCCCCCCC,Cc1ccc(s1)-c1ccc(-c2ccc(s2)-c2cc3c(-c4cccs4)c4sc(cc4c(-c4cccs4)c3s2)-c2ccc(s2)-c2ccc(-c3ccc(s3)-c3cc4c(-c5cccs5)c5sc(C)cc5c(-c5cccs5)c4s3)c3nsnc23)c2nsnc12
995,PTIPSBDT?DPP,-5.44,-4,1.44,S258,CCCCCCCCCCC(CCCCCCCC)CN1C(=O)C2=C(c3ccc(-c4cc5c(C#C[Si](C(C)C)(C(C)C)C(C)C)c6sc(C)cc6c(C#C[Si](C(C)C)(C(C)C)C(C)C)c5s4)s3)N(CC(CCCCCCCC)CCCCCCCCCC)C(=O)C2=C1c1ccc(C)s1,CN1C(=O)C2=C(N(C)C(=O)C2=C1c1ccc(C)s1)c1ccc(s1)-c1cc2c(C#C[SiH3])c3sc(cc3c(C#C[SiH3])c2s1)-c1ccc(s1)C1=C2C(=O)N(C)C(=C2C(=O)N1C)c1ccc(s1)-c1cc2c(C#C[SiH3])c3sc(C)cc3c(C#C[SiH3])c2s1
996,P,-5.25,-4.13,1.12,S475,CCCCCCCCCCCCC1(CCCCCCCCCCCC)c2ccc(-c3nc4c(C)c5nsnc5c(-c5ccc(-c6ccc(-c7ccc(C)s7)c7nsnc67)s5)c4nc3-c3ccc4c(c3)-c3c(F)cc(F)cc3C4(CCCCCCCCCCCC)CCCCCCCCCCCC)cc2-c2c(F)cc(F)cc21,Cc1ccc(s1)-c1ccc(-c2ccc(s2)-c2c3nsnc3c(-c3ccc(s3)-c3ccc(-c4ccc(s4)-c4c5nsnc5c(C)c5nc(-c6ccc7Cc8cc(F)cc(F)c8-c7c6)c(nc45)-c4ccc5Cc6cc(F)cc(F)c6-c5c4)c4nsnc34)c3nc(-c4ccc5Cc6cc(F)cc(F)c6-c5c4)c(nc23)-c2ccc3Cc4cc(F)cc(F)c4-c3c2)c2nsnc12
997,EHD-BO,-5.45,-3.76,1.69,S265,CCCCCCCCC(CCCCCC)Cc1cc(C)sc1-c1nc2cc3sc(-c4sc(-c5sc(-c6cc7c(cc(-c8cc(CC(CCCC)CCCCCC)c(C)s8)c8nsnc87)c7nsnc67)cc5CC(CCCC)CCCCCC)cc4CC(CCCCCC)CCCCCCCC)nc3cc2s1,Cc1cc(C)c(s1)-c1nc2cc3sc(nc3cc2s1)-c1sc(cc1C)-c1sc(cc1C)-c1cc2c3nsnc3c(cc2c2nsnc12)-c1cc(C)c(C)s1
998,PzNDTT-TPD2,-5.58,-3.6,1.98,S180,CCCCCCCCCCc1cc(-c2sc(-c3cc(CCCCCCCCCC)c(-c4cc5c(-c6ccc(C[C@@H](CC)CCCC)s6)cc6c(cc(-c7ccc(CC(CC)CCCC)s7)c7cc(C)sc76)c5s4)s3)c3c2C(=O)N(CC(CCCCCCCC)CCCCCCCCCC)C3=O)sc1C,CN1C(=O)c2c(sc(-c3cc(C)c(s3)-c3cc4c(cc5c6sc(cc6c(cc5c4s3)-c3cccs3)-c3sc(cc3C)-c3sc(-c4cc(C)c(s4)-c4cc5c(cc6c7sc(C)cc7c(cc6c5s4)-c4cccs4)-c4cccs4)c4C(=O)N(C)C(=O)c34)-c3cccs3)c2C1=O)-c1cc(C)c(C)s1
999,PzNDTT-TPD1,-5.55,-3.61,1.94,S180,CCCCCCCCCCc1cc(C)sc1-c1sc(-c2sc(-c3cc4c(-c5ccc(C[C@@H](CC)CCCC)s5)cc5c(cc(-c6ccc(CC(CC)CCCC)s6)c6cc(C)sc65)c4s3)cc2CCCCCCCCCC)c2c1C(=O)N(CC(CCCCCCCC)CCCCCCCCCC)C2=O,CN1C(=O)c2c(sc(-c3sc(cc3C)-c3cc4c(cc5c6sc(cc6c(cc5c4s3)-c3cccs3)-c3cc(C)c(s3)-c3sc(-c4sc(cc4C)-c4cc5c(cc6c7sc(C)cc7c(cc6c5s4)-c4cccs4)-c4cccs4)c4C(=O)N(C)C(=O)c34)-c3cccs3)c2C1=O)-c1sc(C)cc1C
1000,PffBT-T2,-5.38,-3.77,1.61,S264,CCCCCCCCCCCCCCC(CCCCCCCCCCCCCC)Cc1cc(-c2c(F)c(F)c(-c3cc(CC(CCCCCCCCCCCCCC)CCCCCCCCCCCCCC)c(-c4ccc(-c5c(F)c(F)c(-c6ccc(C)s6)c6nsnc56)s4)s3)c3nsnc23)sc1C,Cc1ccc(s1)-c1c(F)c(F)c(-c2ccc(s2)-c2sc(cc2C)-c2c(F)c(F)c(-c3cc(C)c(s3)-c3ccc(s3)-c3c(F)c(F)c(-c4ccc(s4)-c4sc(cc4C)-c4c(F)c(F)c(-c5cc(C)c(C)s5)c5nsnc45)c4nsnc34)c3nsnc23)c2nsnc12
1001,rr-PTB7-Th,-5.2,-3.59,1.61,S117,CCCCC(CC)COC(=O)c1sc2c(-c3cc4c(-c5ccc(CC(CC)CCCC)s5)c5sc(-c6sc(-c7cc8c(-c9ccc(CC(CC)CCCC)s9)c9sc(C)cc9c(-c9ccc(CC(CC)CCCC)s9)c8s7)c7c(F)c(C(=O)OCC(CC)CCCC)sc67)cc5c(-c5ccc(CC(CC)CCCC)s5)c4s3)sc(C)c2c1F,COC(=O)c1sc2c(sc(C)c2c1F)-c1cc2c(-c3cccs3)c3sc(cc3c(-c3cccs3)c2s1)-c1sc(-c2cc3c(-c4cccs4)c4sc(C)cc4c(-c4cccs4)c3s2)c2c(F)c(sc12)C(=O)OC
1002,PIDT-DTNT,-5.48,-3.83,1.65,S111,CCCCCCCCc1ccc(C2(c3ccc(CCCCCCCC)cc3)c3cc4c(cc3-c3sc(C)cc32)C(c2ccc(CCCCCCCC)cc2)(c2ccc(CCCCCCCC)cc2)c2cc(-c3sc(-c5cc6c(cc(-c7cc(CCCCCC)c(C)s7)c7nsnc76)c6nsnc56)cc3CCCCCC)sc2-4)cc1,Cc1cc2c(s1)-c1cc3c(cc1C2(c1ccccc1)c1ccccc1)-c1sc(cc1C3(c1ccccc1)c1ccccc1)-c1sc(cc1C)-c1cc2c3nsnc3c(cc2c2nsnc12)-c1cc(C)c(C)s1
1003,P4,-5.24,-4.02,1.22,S492,CCCCCCCCCCC(CCCCCCCC)CN1C(=O)C2=C(c3ccc(-c4sc(-c5sc(-c6cc(CCCCCC)c(-c7ccc(C)s7)s6)c6c5C(=O)N(CCCCCCCC)C6=O)cc4CCCCCC)s3)N(CC(CCCCCCCC)CCCCCCCCCC)C(=O)C2=C1C,CN1C(C)=C2C(=O)N(C)C(=C2C1=O)c1ccc(s1)-c1sc(cc1C)-c1sc(-c2cc(C)c(s2)-c2ccc(s2)C2=C3C(=O)N(C)C(=C3C(=O)N2C)c2ccc(s2)-c2sc(cc2C)-c2sc(-c3cc(C)c(s3)-c3ccc(C)s3)c3C(=O)N(C)C(=O)c23)c2C(=O)N(C)C(=O)c12
1004,rr-PTBS,-5.22,-3.64,1.58,S117,CCCCC(CC)COC(=O)c1sc2c(-c3cc4c(-c5ccc(CC(CC)CCCC)s5)c5sc(-c6sc(-c7cc8c(-c9ccc(SCC(CC)CCCC)s9)c9sc(C)cc9c(-c9ccc(SCC(CC)CCCC)s9)c8s7)c7c(F)c(C(=O)OCC(CC)CCCC)sc67)cc5c(-c5ccc(CC(CC)CCCC)s5)c4s3)sc(C)c2c1F,COC(=O)c1sc2c(sc(C)c2c1F)-c1cc2c(-c3cccs3)c3sc(cc3c(-c3cccs3)c2s1)-c1sc(-c2cc3c(-c4cccs4)c4sc(C)cc4c(-c4cccs4)c3s2)c2c(F)c(sc12)C(=O)OC
1005,PIDT-BTz,-5.26,-3.26,2,S317,CCCCCCCCCCCCC1(CCCCCCCCCCCC)c2cc3c(cc2-c2sc(C)cc21)C(CCCCCCCCCCCC)(CCCCCCCCCCCC)c1cc(-c2ccc(-c4sc(-c5nc(CCCCCC)c(-c6ccc(C)s6)s5)nc4CCCCCC)s2)sc1-3,Cc1ccc(s1)-c1sc(nc1C)-c1nc(C)c(s1)-c1ccc(s1)-c1cc2c(s1)-c1cc3c(cc1C2(C)C)-c1sc(C)cc1C3(C)C
1006,PBDT-TZNT (P2),-5.23,-3.3,1.93,S161,CCCCCCCCCCc1cc(-c2c3cc(-c4ccc(-c5cc6c(cc(-c7ccc(C)s7)c7nn(CCCCCCCC)nc76)c6nn(CCCCCCCC)nc56)s4)sc3c(-c3cc(CCCCCCCCCC)c(CCCCCCCCCC)s3)c3cc(C)sc23)sc1CCCCCCCCCC,Cc1ccc(s1)-c1cc2c3nn(C)nc3c(cc2c2nn(C)nc12)-c1ccc(s1)-c1cc2c(-c3cccs3)c3sc(cc3c(-c3cccs3)c2s1)-c1ccc(s1)-c1cc2c3nn(C)nc3c(cc2c2nn(C)nc12)-c1ccc(s1)-c1cc2c(-c3cccs3)c3sc(C)cc3c(-c3cccs3)c2s1
1007,PBDT?IBTI,-5.24,-3.53,1.71,S267,CCCCCCCCCCC(CCCCCCCC)CN1C(=O)/C(=C\c2ccc(-c3ccc(/C=C4\C(=O)N(CC(CCCCCCCC)CCCCCCCCCC)c5cc(-c6cc7c(OCC(CC)CCCC)c8sc(C)cc8c(OCC(CC)CCCC)c7s6)ccc54)s3)s2)c2ccc(C)cc21,COc1c2cc(sc2c(OC)c2cc(C)sc12)-c1ccc2\C(=C\c3ccc(s3)-c3ccc(\C=C4/C(=O)N(C)c5cc(C)ccc45)s3)C(=O)N(C)c2c1
1008,PBDT-TZNT (P3),-5.21,-3.31,1.9,S161,CCCCCCCCCCc1cc(CCCCCCCCCC)c(-c2c3cc(-c4ccc(-c5cc6c(cc(-c7ccc(C)s7)c7nn(CCCCCCCC)nc76)c6nn(CCCCCCCC)nc56)s4)sc3c(-c3sc(CCCCCCCCCC)cc3CCCCCCCCCC)c3cc(C)sc23)s1,Cc1ccc(s1)-c1cc2c3nn(C)nc3c(cc2c2nn(C)nc12)-c1ccc(s1)-c1cc2c(-c3cccs3)c3sc(cc3c(-c3cccs3)c2s1)-c1ccc(s1)-c1cc2c3nn(C)nc3c(cc2c2nn(C)nc12)-c1ccc(s1)-c1cc2c(-c3cccs3)c3sc(C)cc3c(-c3cccs3)c2s1
1009,P3,-5.06,-3.41,1.65,S417,CCCCCCCCc1cc(-c2c(F)c(F)c(-c3cc(CCCCCCCC)c(-c4cc5c(-c6ccc(-c7ccc8cc(OCC(CCCCCC)CCCCCCCC)ccc8c7)s6)c6sc(C)cc6c(-c6ccc(-c7ccc8cc(OCC(CCCCCC)CCCCCCCC)ccc8c7)s6)c5s4)s3)c3nsnc23)sc1C,Cc1cc2c(-c3cccs3)c3sc(cc3c(-c3cccs3)c2s1)-c1ccc(s1)-c1c(F)c(F)c(-c2cc(C)c(s2)-c2cc3c(-c4cccs4)c4sc(cc4c(-c4cccs4)c3s2)-c2ccc(s2)-c2c(F)c(F)c(-c3cc(C)c(C)s3)c3nsnc23)c2nsnc12
1010,P1,-5.05,-3.45,1.6,S417,CCCCCCCCc1cc(-c2ccc(-c3cc(CCCCCCCC)c(-c4cc5c(-c6ccc(-c7ccc8cc(OCC(CCCCCC)CCCCCCCC)ccc8c7)s6)c6sc(C)cc6c(-c6ccc(-c7ccc8cc(OCC(CCCCCC)CCCCCCCC)ccc8c7)s6)c5s4)s3)c3nsnc23)sc1C,Cc1cc2c(-c3cccs3)c3sc(cc3c(-c3cccs3)c2s1)-c1ccc(s1)-c1ccc(-c2cc(C)c(s2)-c2cc3c(-c4cccs4)c4sc(cc4c(-c4cccs4)c3s2)-c2ccc(s2)-c2ccc(-c3cc(C)c(C)s3)c3nsnc23)c2nsnc12
1011,PTAC-TPD (P1),-5.35,-3.45,1.9,S159,CCCCCCCCCCCCC(CCCCCCCCCC)COc1nc2ccc3c4cc(-c5ccc(-c6sc(-c7ccc(C)s7)c7c6C(=O)N(CC(CC)CCCC)C7=O)s5)sc4c4c(OCC(CCCCCCCCCC)CCCCCCCCCCCC)nc5ccc6c7cc(C)sc7c1c1c2c3c4c5c61,COc1nc2ccc3c4cc(sc4c4c(OC)nc5ccc6c7cc(C)sc7c1c1c2c3c4c5c61)-c1ccc(s1)-c1sc(-c2ccc(C)s2)c2C(=O)N(C)C(=O)c12
1012,P2,-5.09,-3.49,1.6,S417,CCCCCCCCc1cc(-c2c(F)cc(-c3cc(CCCCCCCC)c(-c4cc5c(-c6ccc(-c7ccc8cc(OCC(CCCCCC)CCCCCCCC)ccc8c7)s6)c6sc(C)cc6c(-c6ccc(-c7ccc8cc(OCC(CCCCCC)CCCCCCCC)ccc8c7)s6)c5s4)s3)c3nsnc23)sc1C,Cc1cc2c(-c3cccs3)c3sc(cc3c(-c3cccs3)c2s1)-c1sc(cc1C)-c1cc(F)c(-c2cc(C)c(s2)-c2cc3c(-c4cccs4)c4sc(cc4c(-c4cccs4)c3s2)-c2sc(cc2C)-c2cc(F)c(-c3cc(C)c(C)s3)c3nsnc23)c2nsnc12
1013,PBDT-TIIG,-4.96,-3.91,1.05,S270,CCCCCCCCCCC(CCCCCCCC)CN1C(=O)/C(=C2/C(=O)N(CC(CCCCCCCC)CCCCCCCCCC)c3cc(-c4ccc(-c5cc6c(-c7ccc(CC(CC)CCCC)s7)c7sc(-c8ccc(C)s8)cc7c(-c7ccc(CC(CC)CCCC)s7)c6s5)s4)sc32)c2sc(C)cc21,CN1C(=O)\C(=C2\C(=O)N(C)c3cc(sc23)-c2ccc(s2)-c2cc3c(-c4cccs4)c4sc(cc4c(-c4cccs4)c3s2)-c2ccc(C)s2)c2sc(C)cc12
1014,PSDTBT,-5.38,-3.56,1.82,S177,CCCCCCCCCCOc1c(OCCCCCCCCCC)c(-c2ccc(-c3cc4c(s3)-c3cc5sc6cc7c(cc6c5cc3C4(c3ccc(CCCCCC)cc3)c3ccc(CCCCCC)cc3)C(c3ccc(CCCCCC)cc3)(c3ccc(CCCCCC)cc3)c3cc(C)sc3-7)s2)c2nsnc2c1-c1ccc(C)s1,COc1c(OC)c(-c2ccc(s2)-c2cc3c(s2)-c2cc4sc5cc6-c7sc(C)cc7C(c6cc5c4cc2C3(c2ccccc2)c2ccccc2)(c2ccccc2)c2ccccc2)c2nsnc2c1-c1ccc(C)s1
1015,P2,-5.18,-3.28,1.9,S425,CCCCCCCCCCCCOc1c2cc(-c3sc(-c4c5nc(C)c(C)nc5c(-c5cc(CCCCCCCCCCCC)c(C)s5)c5nn(CCCCCCCCCCCC)nc45)cc3CCCCCCCCCCCC)sc2c(OCCCCCCCCCCCC)c2cc(C)sc12,COc1c2cc(C)sc2c(OC)c2cc(sc12)-c1sc(cc1C)-c1c2nn(C)nc2c(-c2cc(C)c(s2)-c2cc3c(OC)c4sc(cc4c(OC)c3s2)-c2sc(cc2C)-c2c3nn(C)nc3c(-c3cc(C)c(C)s3)c3nc(C)c(C)nc23)c2nc(C)c(C)nc12
1016,PBDT-TSR,-5.3,-3.75,1.55,S426,CCCCCCCCSc1ccc(-c2c3cc(-c4sc(-c5cc6c(-c7ccc(SCCCCCCCC)s7)c7sc(-c8sc(C)c9c(F)c(C(=O)OCC(CC)CCCC)sc89)cc7c(-c7ccc(SCCCCCCCC)s7)c6s5)c5sc(C(=O)OCC(CC)CCCC)c(F)c45)sc3c(-c3ccc(SCCCCCCCC)s3)c3cc(C)sc23)s1,COC(=O)c1sc2c(sc(C)c2c1F)-c1cc2c(-c3cccs3)c3sc(cc3c(-c3cccs3)c2s1)-c1sc(-c2cc3c(-c4cccs4)c4sc(C)cc4c(-c4cccs4)c3s2)c2c(F)c(sc12)C(=O)OC
1017,PFDCTBT,-5.32,-3.56,1.76,S334,CCCCCCCCC1(CCCCCCCC)c2cc3c(cc2-c2cc4c(cc21)-c1sc(-c2ccc(C)c5nsnc25)cc1C4(c1ccc(OCC(CC)CCCC)cc1)c1ccc(OCC(CC)CCCC)cc1)C(c1ccc(OCC(CC)CCCC)cc1)(c1ccc(OCC(CC)CCCC)cc1)c1cc(C)sc1-3,Cc1cc2c(s1)-c1cc3c(cc1C2(c1ccccc1)c1ccccc1)-c1cc2c(cc1C3(C)C)-c1sc(cc1C2(c1ccccc1)c1ccccc1)-c1ccc(-c2cc3c(s2)-c2cc4c(cc2C3(c2ccccc2)c2ccccc2)-c2cc3c(cc2C4(C)C)-c2sc(cc2C3(c2ccccc2)c2ccccc2)-c2ccc(C)c3nsnc23)c2nsnc12
1018,PFH,-5.43,-3.61,1.82,S474,CCCCCCCCOc1cccc(-c2nc3c(-c4ccc(C)s4)c(F)c(F)c(-c4ccc(-c5cc6c(s5)-c5cc7c(cc5C6(c5ccc(CCCCCC)cc5)c5ccc(CCCCCC)cc5)-c5sc(C)cc5C7(c5ccc(CCCCCC)cc5)c5ccc(CCCCCC)cc5)s4)c3nc2-c2cccc(OCCCCCCCC)c2)c1,Cc1ccc(s1)-c1c(F)c(F)c(-c2ccc(s2)-c2cc3c(s2)-c2cc4c(cc2C3(c2ccccc2)c2ccccc2)-c2sc(C)cc2C4(c2ccccc2)c2ccccc2)c2nc(-c3ccccc3)c(nc12)-c1ccccc1
1019,PFF,-5.43,-3.69,1.74,S474,CCCCCCCCOc1cc(F)cc(-c2nc3c(-c4ccc(C)s4)c(F)c(F)c(-c4ccc(-c5cc6c(s5)-c5cc7c(cc5C6(c5ccc(CCCCCC)cc5)c5ccc(CCCCCC)cc5)-c5sc(C)cc5C7(c5ccc(CCCCCC)cc5)c5ccc(CCCCCC)cc5)s4)c3nc2-c2cc(F)cc(OCCCCCCCC)c2)c1,Cc1ccc(s1)-c1c(F)c(F)c(-c2ccc(s2)-c2cc3c(s2)-c2cc4c(cc2C3(c2ccccc2)c2ccccc2)-c2sc(C)cc2C4(c2ccccc2)c2ccccc2)c2nc(-c3cccc(F)c3)c(nc12)-c1cccc(F)c1
1020,PDPPBDT,-5.37,-3.86,1.51,S286,CCCCCCCCCCCCC(CCCCCCCCCC)CN1C(=O)C2=C(c3ccc(-c4cc5c(OCC(CC)CCCC)c6sc(C)cc6c(OCC(CC)CCCC)c5s4)s3)N(CC(CCCCCCCCCC)CCCCCCCCCCCC)C(=O)C2=C1c1ccc(C)s1,COc1c2cc(C)sc2c(OC)c2cc(sc12)-c1ccc(s1)C1=C2C(=O)N(C)C(=C2C(=O)N1C)c1ccc(s1)-c1cc2c(OC)c3sc(cc3c(OC)c2s1)-c1ccc(s1)C1=C2C(=O)N(C)C(=C2C(=O)N1C)c1ccc(C)s1
1021,PBDTT-INDI,-5.47,-3.49,1.98,S428,CCCCCCCCCCC(CCCCCCCC)Cn1c(=O)c2c(-c3ccc(C)s3)cc3c(cc(-c4ccc(-c5cc6c(-c7ccc(CC(CC)CCCC)s7)c7sc(C)cc7c(-c7ccc(CC(CC)CCCC)s7)c6s5)s4)c4c(=O)n(CC(CCCCCCCC)CCCCCCCCCC)c(=O)c43)c2c1=O,Cc1ccc(s1)-c1cc2c3c(c(cc2c2c1c(=O)n(C)c2=O)-c1ccc(s1)-c1cc2c(-c4cccs4)c4sc(cc4c(-c4cccs4)c2s1)-c1ccc(s1)-c1cc2c4c(c(cc2c2c1c(=O)n(C)c2=O)-c1ccc(s1)-c1cc2c(-c5cccs5)c5sc(C)cc5c(-c5cccs5)c2s1)c(=O)n(C)c4=O)c(=O)n(C)c3=O
1022,PTzBT-BOOD,-5.23,-3.43,1.8,S83,CCCCCCCCCCC(CCCCCCCC)Cc1cc(C)sc1-c1nc2sc(-c3sc(-c4cc(CC(CCCC)CCCCCC)c(-c5nc6sc(-c7sc(C)cc7CC(CCCC)CCCCCC)nc6s5)s4)cc3CC(CCCCCCCC)CCCCCCCCCC)nc2s1,Cc1cc(C)c(s1)-c1nc2sc(nc2s1)-c1sc(cc1C)-c1cc(C)c(s1)-c1nc2sc(nc2s1)-c1sc(C)cc1C
1023,PHF,-5.36,-3.62,1.74,S474,CCCCCCCCOc1cc(F)cc(-c2nc3c(-c4ccc(C)s4)ccc(-c4ccc(-c5cc6c(s5)-c5cc7c(cc5C6(c5ccc(CCCCCC)cc5)c5ccc(CCCCCC)cc5)-c5sc(C)cc5C7(c5ccc(CCCCCC)cc5)c5ccc(CCCCCC)cc5)s4)c3nc2-c2cc(F)cc(OCCCCCCCC)c2)c1,Cc1ccc(s1)-c1ccc(-c2ccc(s2)-c2cc3c(s2)-c2cc4c(cc2C3(c2ccccc2)c2ccccc2)-c2sc(C)cc2C4(c2ccccc2)c2ccccc2)c2nc(-c3cccc(F)c3)c(nc12)-c1cccc(F)c1
1024,PTzBT-12OD,-5.21,-3.41,1.8,S83,CCCCCCCCCCCCc1cc(C)sc1-c1nc2sc(-c3sc(-c4cc(CC(CCCCCCCC)CCCCCCCCCC)c(-c5nc6sc(-c7sc(C)cc7CC(CCCCCCCC)CCCCCCCCCC)nc6s5)s4)cc3CCCCCCCCCCCC)nc2s1,Cc1cc(C)c(s1)-c1nc2sc(nc2s1)-c1sc(cc1C)-c1cc(C)c(s1)-c1nc2sc(nc2s1)-c1sc(C)cc1C
1025,PBDTA-MIM,-5.94,-4.28,1.66,S268,CCCCCCCCC(CCCCCC)CN1C(=O)/C(=C2/C(=O)N(CC(CCCCCC)CCCCCCCC)c3cc(-c4cc(C)c(-c5cc6c(CCC(CCCC)CCCCCC)c7sc(-c8sc(C)cc8C)cc7c(CCC(CCCC)CCCCCC)c6s5)s4)ccc32)c2ccc(C)cc21,CN1C(=O)\C(=C2/C(=O)N(C)c3cc(ccc23)-c2cc(C)c(s2)-c2cc3c(C)c4sc(cc4c(C)c3s2)-c2sc(C)cc2C)c2ccc(C)cc12
1026,PBDT-PTTQ,-5.18,-3.56,1.62,S243,CCCCCCCCOc1c2cc(-c3ccc(-c4ccc(-c5ccc(C)s5)c5nc(-c6ccc(-c7cc(CCCCCCCC)c(-c8cc(CCCCCCCC)cs8)s7)cc6)c(-c6ccc(-c7cc(CCCCCCCC)c(-c8cc(CCCCCCCC)cs8)s7)cc6)nc45)s3)sc2c(OCCCCCCCC)c2cc(C)sc12,COc1c2cc(sc2c(OC)c2cc(C)sc12)-c1ccc(s1)-c1ccc(-c2ccc(s2)-c2cc3c(OC)c4sc(cc4c(OC)c3s2)-c2ccc(s2)-c2ccc(-c3ccc(C)s3)c3nc(-c4ccccc4)c(nc23)-c2ccccc2)c2nc(-c3ccccc3)c(nc12)-c1ccccc1
1027,PCDCTBT,-5.38,-3.72,1.66,S334,CCCCCCCCC(CCCCCCCC)n1c2cc3c(cc2c2cc4c(cc21)-c1sc(-c2ccc(C)c5nsnc25)cc1C4(c1ccc(OCC(CC)CCCC)cc1)c1ccc(OCC(CC)CCCC)cc1)C(c1ccc(OCC(CC)CCCC)cc1)(c1ccc(OCC(CC)CCCC)cc1)c1cc(C)sc1-3,Cc1cc2c(s1)-c1cc3n(C)c4cc5-c6sc(cc6C(c5cc4c3cc1C2(c1ccccc1)c1ccccc1)(c1ccccc1)c1ccccc1)-c1ccc(-c2cc3c(s2)-c2cc4n(C)c5cc6-c7sc(cc7C(c6cc5c4cc2C3(c2ccccc2)c2ccccc2)(c2ccccc2)c2ccccc2)-c2ccc(C)c3nsnc23)c2nsnc12
1028,PTR9a,-5.23,-3.39,1.84,S283,CCCCCCC(CCCC)COc1c2sc3c(sc4c(OCC(CC)CCCC)c5cc(-c6sc(C)c7c(F)c(C(=O)OCC(CC)CCCC)sc67)sc5c(OC[C@H](CC)CCCC)c43)c2c(OCC(CC)CCCC)c2sc3c(sc4c(OCC(CC)CCCC)c5cc(C)sc5c(OCC(CC)CCCC)c43)c12,COC(=O)c1sc2c(sc(C)c2c1F)-c1cc2c(OC)c3sc4c(sc5c(OC)c6c(sc7c6sc6c(OC)c8cc(sc8c(OC)c76)-c6sc(-c7cc8c(OC)c9sc%10c(sc%11c(OC)c%12c(sc%13c%12sc%12c(OC)c%14cc(C)sc%14c(OC)c%13%12)c(OC)c%10%11)c9c(OC)c8s7)c7sc(C(=O)OC)c(F)c67)c(OC)c45)c3c(OC)c2s1
1029,PAn-BTBT (P2),-5.3,-3.19,2.11,S150,CCCCCCCCOc1cccc(-c2nc3c(-c4ccc(C)s4)ccc(-c4ccc(-c5ccc(-c6c7cc(OCCCCCCCC)c(OCCCCCCCC)cc7c(-c7ccc(C)cc7)c7cc(OCCCCCCCC)c(OCCCCCCCC)cc67)cc5)s4)c3nc2-c2cccc(OCCCCCCCC)c2)c1,COc1cc2c(-c3ccc(C)cc3)c3cc(OC)c(OC)cc3c(-c3ccc(cc3)-c3ccc(s3)-c3ccc(-c4ccc(s4)-c4ccc(cc4)-c4c5cc(OC)c(OC)cc5c(-c5ccc(cc5)-c5ccc(s5)-c5ccc(-c6ccc(C)s6)c6nc(-c7ccccc7)c(nc56)-c5ccccc5)c5cc(OC)c(OC)cc45)c4nc(-c5ccccc5)c(nc34)-c3ccccc3)c2cc1OC
1030,PBDT-IIG,-5.38,-3.79,1.59,S270,CCCCCCCCCCC(CCCCCCCC)CN1C(=O)/C(=C2/C(=O)N(CC(CCCCCCCC)CCCCCCCCCC)c3cc(-c4ccc(-c5cc6c(-c7ccc(CC(CC)CCCC)s7)c7sc(-c8ccc(C)s8)cc7c(-c7ccc(CC(CC)CCCC)s7)c6s5)s4)ccc32)c2ccc(C)cc21,CN1C(=O)\C(=C2/C(=O)N(C)c3cc(ccc23)-c2ccc(s2)-c2cc3c(-c4cccs4)c4sc(cc4c(-c4cccs4)c3s2)-c2ccc(C)s2)c2ccc(C)cc12
1031,LGC-D013,-5.56,-3.72,1.84,S494,CCCCCCCCCCCCN1C(=O)c2c(C)sc(-c3ccc(-c4sc(-c5ccc(-c6sc(-c7cc8c(-c9ccc(CC(CC)CCCC)s9)c9sc(C)cc9c(-c9ccc(CC(CC)CCCC)s9)c8s7)c7c6C(=O)N(CCCCCCCCCCCC)C7=O)s5)c(CCCCCCCC)c4CCCCCCCC)s3)c2C1=O,CN1C(=O)c2c(C)sc(-c3ccc(s3)-c3sc(c(C)c3C)-c3ccc(s3)-c3sc(-c4cc5c(-c6cccs6)c6sc(C)cc6c(-c6cccs6)c5s4)c4C(=O)N(C)C(=O)c34)c2C1=O
1032,PBT-HD-DPP-C16,-5.13,-3.65,1.48,S285,CCCCCCCCC(CCCCCC)COc1c2sc3cc(-c4ccc(C5=C6C(=O)N(CC(CCCCCC)CCCCCCCC)C(c7ccc(C)s7)=C6C(=O)N5CC(CCCCCC)CCCCCCCC)s4)sc3c2c(OCC(CCCCCC)CCCCCCCC)c2sc3cc(C)sc3c12,COc1c2sc3cc(sc3c2c(OC)c2sc3cc(C)sc3c12)-c1ccc(s1)C1=C2C(=O)N(C)C(=C2C(=O)N1C)c1ccc(C)s1
1033,PIDT-EHNT,-5.48,-3.79,1.69,S111,CCCCCCCCc1ccc(C2(c3ccc(CCCCCCCC)cc3)c3cc4c(cc3-c3sc(C)cc32)C(c2ccc(CCCCCCCC)cc2)(c2ccc(CCCCCCCC)cc2)c2cc(-c3sc(-c5cc6c(cc(-c7cc(C[C@H](CC)CCCC)c(C)s7)c7nsnc76)c6nsnc56)cc3C[C@@H](CC)CCCC)sc2-4)cc1,Cc1cc2c(s1)-c1cc3c(cc1C2(c1ccccc1)c1ccccc1)-c1sc(cc1C3(c1ccccc1)c1ccccc1)-c1sc(cc1C)-c1cc2c3nsnc3c(cc2c2nsnc12)-c1cc(C)c(C)s1
1034,PzIIG-BTT2TC10,-5.4,-3.76,1.64,S418,CCCCCCCCCCc1cc(-c2c3sc4cc(-c5ccc6c(c5)N(CCCCCCCC)C(=O)/C6=C/c5cnc(C=C6C(=O)N(CCCCCCCC)c7cc(C)ccc76)cn5)sc4c3c(-c3cc(CCCCCCCCCC)c(CCCCCCCCCC)s3)c3sc4cc(C)sc4c23)sc1CCCCCCCCCC,CN1C(=O)\C(=C\c2cnc(\C=C3\C(=O)N(C)c4cc(ccc34)-c3cc4sc5c(-c6cccs6)c6c(sc7cc(C)sc67)c(-c6cccs6)c5c4s3)cn2)c2ccc(C)cc12
1035,P1,-5.12,-3.89,1.23,S492,CCCCCCCCCCC(CCCCCCCC)CN1C(=O)C2=C(c3ccc(-c4ccc(-c5sc(-c6sc(-c7cc(CCCCCC)c(-c8ccc(-c9ccc(C)s9)s8)s7)c7c6C(=O)N(CCCCCCCC)C7=O)cc5CCCCCC)s4)s3)N(CC(CCCCCCCC)CCCCCCCCCC)C(=O)C2=C1C,CN1C(C)=C2C(=O)N(C)C(=C2C1=O)c1ccc(s1)-c1ccc(s1)-c1sc(cc1C)-c1sc(-c2cc(C)c(s2)-c2ccc(s2)-c2ccc(C)s2)c2C(=O)N(C)C(=O)c12
1036,PDPPDTBDT,-5.35,-3.85,1.5,S286,CCCCCCCCCCCCC(CCCCCCCCCC)CN1C(=O)C2=C(c3ccc(-c4cc5sc6c(CC(CC)CCCCC)c7c(sc8cc(C)sc87)c(CC(CC)CCCCC)c6c5s4)s3)N(CC(CCCCCCCCCC)CCCCCCCCCCCC)C(=O)C2=C1c1ccc(C)s1,CN1C(=O)C2=C(N(C)C(=O)C2=C1c1ccc(C)s1)c1ccc(s1)-c1cc2sc3c(C)c4c(sc5cc(C)sc45)c(C)c3c2s1
1037,PTzBT-14OD,-5.21,-3.41,1.8,S83,CCCCCCCCCCCCCCc1cc(C)sc1-c1nc2sc(-c3sc(-c4cc(CC(CCCCCCCC)CCCCCCCCCC)c(-c5nc6sc(-c7sc(C)cc7CC(CCCCCCCC)CCCCCCCCCC)nc6s5)s4)cc3CCCCCCCCCCCCCC)nc2s1,Cc1cc(C)c(s1)-c1nc2sc(nc2s1)-c1sc(cc1C)-c1cc(C)c(s1)-c1nc2sc(nc2s1)-c1sc(C)cc1C
1038,PphQx,-5.4,-3.65,1.75,S447,CCCCC(CC)Cc1ccc(-c2c3cc(-c4ccc(-c5ccc(-c6ccc(C)s6)c6nc7c8cc(OCCC(C)CCCC(C)C)c(OCCC(C)CCCC(C)C)cc8c8cc(OCCC(C)CCCC(C)C)c(OCCC(C)CCCC(C)C)cc8c7nc56)s4)sc3c(-c3ccc(CC(CC)CCCC)s3)c3cc(C)sc23)s1,Cc1ccc(s1)-c1ccc(-c2ccc(s2)-c2cc3c(-c4cccs4)c4sc(cc4c(-c4cccs4)c3s2)-c2ccc(s2)-c2ccc(-c3ccc(s3)-c3cc4c(-c5cccs5)c5sc(C)cc5c(-c5cccs5)c4s3)c3nc4c5ccccc5c5ccccc5c4nc23)c2nc3c4ccccc4c4ccccc4c3nc12
1039,"PffBT-T3(1,2)-2",-5.31,-3.68,1.63,S264,CCCCCCCCC(CCCCCC)Cc1cc(-c2c(F)c(F)c(-c3cc(CC(CCCCCC)CCCCCCCC)c(-c4cc(CC(CCCCCC)CCCCCCC)c(-c5ccc(-c6c(F)c(F)c(-c7ccc(C)s7)c7nsnc67)s5)s4)s3)c3nsnc23)sc1-c1cc(CC(CCCCCC)CCCCCCC)c(C)s1,Cc1ccc(s1)-c1c(F)c(F)c(-c2ccc(s2)-c2sc(cc2C)-c2sc(cc2C)-c2c(F)c(F)c(-c3cc(C)c(s3)-c3cc(C)c(C)s3)c3nsnc23)c2nsnc12
1040,PQx,-5.4,-3.58,1.82,S447,CCCCC(CC)Cc1ccc(-c2c3cc(-c4ccc(-c5ccc(-c6ccc(C)s6)c6nc(-c7ccc(OCCC(C)CCCC(C)C)c(OCCC(C)CCCC(C)C)c7)c(-c7ccc(OCCC(C)CCCC(C)C)c(OCCC(C)CCCC(C)C)c7)nc56)s4)sc3c(-c3ccc(CC(CC)CCCC)s3)c3cc(C)sc23)s1,Cc1ccc(s1)-c1ccc(-c2ccc(s2)-c2cc3c(-c4cccs4)c4sc(cc4c(-c4cccs4)c3s2)-c2ccc(s2)-c2ccc(-c3ccc(s3)-c3cc4c(-c5cccs5)c5sc(C)cc5c(-c5cccs5)c4s3)c3nc(-c4ccccc4)c(nc23)-c2ccccc2)c2nc(-c3ccccc3)c(nc12)-c1ccccc1
1041,BFS3,-5.2,-3.62,1.58,S186,CCCCCCc1cc(-c2c3cc(-c4c(F)cc(-c5cc6c(-c7cc(CCCCCC)c(CC(CC)CCCC)s7)c7sc(-c8cc(F)c(C)c9nsnc89)cc7c(-c7cc(CCCCCC)c(CC(CC)CCCC)s7)c6s5)c5nsnc45)sc3c(-c3cc(CCCCCC)c(CC(CC)CCCC)s3)c3cc(C)sc23)sc1CC(CC)CCCC,Cc1cc2c(-c3cccs3)c3sc(cc3c(-c3cccs3)c2s1)-c1c(F)cc(-c2cc3c(-c4cccs4)c4sc(cc4c(-c4cccs4)c3s2)-c2cc(F)c(C)c3nsnc23)c2nsnc12
1042,PBDT-OIO,-5.74,-4.15,1.59,S394,CCCCCCCCc1cc(-c2ccc3c(c2)N(CC(CCCCCC)CCCCCCCC)C(=O)/C3=C2/C(=O)N(CC(CCCCCC)CCCCCCCC)c3cc(-c4cc(CCCCCCCC)c(-c5cc6c(OCC(CC)CCCC)c7sc(C)cc7c(OCC(CC)CCCC)c6s5)s4)ccc32)sc1C,COc1c2cc(C)sc2c(OC)c2cc(sc12)-c1sc(cc1C)-c1ccc2\C(C(=O)N(C)c2c1)=C1\C(=O)N(C)c2cc(ccc12)-c1cc(C)c(C)s1
1043,EHD-HD,-5.57,-3.85,1.72,S265,CCCCCCCCC(CCCCCC)Cc1cc(-c2cc3c(cc(-c4cc(CC(CCCCCC)CCCCCCCC)c(-c5cc(CC(CCCCCC)CCCCCCCC)c(-c6nc7cc8sc(-c9sc(C)cc9CC(CCCCCC)CCCCCCCC)nc8cc7s6)s5)s4)c4nsnc43)c3nsnc23)sc1C,Cc1cc(C)c(s1)-c1nc2cc3sc(nc3cc2s1)-c1sc(cc1C)-c1sc(cc1C)-c1cc2c3nsnc3c(cc2c2nsnc12)-c1cc(C)c(C)s1
1044,EC12-OD,-5.5,-3.77,1.73,S265,CCCCCCCCCCCCc1cc(C)sc1-c1nc2cc3sc(-c4sc(-c5sc(-c6cc7c(cc(-c8cc(CC(CCCCCCCC)CCCCCCCCCC)c(C)s8)c8nsnc87)c7nsnc67)cc5CC(CCCCCCCC)CCCCCCCCCC)cc4CCCCCCCCCCCC)nc3cc2s1,Cc1cc(C)c(s1)-c1nc2cc3sc(nc3cc2s1)-c1sc(cc1C)-c1sc(cc1C)-c1cc2c3nsnc3c(cc2c2nsnc12)-c1cc(C)c(C)s1
1045,PBDT-PQD1,-5.97,-4.33,1.64,S255,CCCCCCCCOc1cccc(-c2nc3c(-c4ccc(C)s4)c4c(c(-c5ccc(-c6cc7c(-c8cc(CCCCCCCC)c(CCCCCCCC)s8)c8sc(C)cc8c(-c8cc(CCCCCCCC)c(CCCCCCCC)s8)c7s6)s5)c3nc2-c2cccc(OCCCCCCCC)c2)C(=O)N(CC(CC)CCCC)C4=O)c1,CN1C(=O)c2c(C1=O)c(-c1ccc(s1)-c1cc3c(-c4cccs4)c4sc(cc4c(-c4cccs4)c3s1)-c1ccc(s1)-c1c3C(=O)N(C)C(=O)c3c(-c3ccc(s3)-c3cc4c(-c5cccs5)c5sc(C)cc5c(-c5cccs5)c4s3)c3nc(-c4ccccc4)c(nc13)-c1ccccc1)c1nc(-c3ccccc3)c(nc1c2-c1ccc(C)s1)-c1ccccc1
1046,PDTP-DTBDT,-5.44,-3.59,1.85,S289,CCCCCCCCCCCCc1c(C)sc2c1[P@](=O)(c1ccccc1)c1c-2sc(-c2cc3sc4c(-c5cc(CCCCCCCCCC)c(CCCCCCCCCC)s5)c5c(sc6cc(C)sc65)c(-c5cc(CCCCCCCCCC)c(CCCCCCCCCC)s5)c4c3s2)c1CCCCCCCCCCCC,Cc1cc2sc3c(-c4cccs4)c4c(sc5cc(sc45)-c4sc5-c6sc(c(C)c6[P@@](=O)(c5c4C)c4ccccc4)-c4cc5sc6c(-c7cccs7)c7c(sc8cc(sc78)-c7sc8-c9sc(C)c(C)c9[P@@](=O)(c8c7C)c7ccccc7)c(-c7cccs7)c6c5s4)c(-c4cccs4)c3c2s1
1047,PBT-T-DPP-C12,-5.19,-3.72,1.47,S285,CCCCCCCCCCc1cc(-c2c3sc4cc(-c5ccc(C6=C7C(=O)N(CC(CCCC)CCCCCC)C(c8ccc(C)s8)=C7C(=O)N6CC(CCCC)CCCCCC)s5)sc4c3c(-c3cc(CCCCCCCCCC)c(CCCCCCCCCC)s3)c3sc4cc(C)sc4c23)sc1CCCCCCCCCC,CN1C(=O)C2=C(N(C)C(=O)C2=C1c1ccc(C)s1)c1ccc(s1)-c1cc2sc3c(-c4cccs4)c4c(sc5cc(C)sc45)c(-c4cccs4)c3c2s1
1048,"PffBT-T3((1,2)-1",-5.31,-3.68,1.63,S264,CCCCCCCCC(CCCCCC)Cc1cc(-c2sc(-c3c(F)c(F)c(-c4cc(CC(CCCCCC)CCCCCCCC)c(-c5cc(CC(CCCCCC)CCCCCCCC)c(-c6ccc(-c7c(F)c(F)c(-c8ccc(C)s8)c8nsnc78)s6)s5)s4)c4nsnc34)cc2CC(CCCCCC)CCCCCCCC)sc1C,Cc1ccc(s1)-c1c(F)c(F)c(-c2ccc(s2)-c2sc(cc2C)-c2sc(cc2C)-c2c(F)c(F)c(-c3cc(C)c(s3)-c3cc(C)c(C)s3)c3nsnc23)c2nsnc12
1049,PCDCTDTDPP-C8,-5.24,-3.87,1.37,S335,CCCCCCCCC(CCCCCCCC)n1c2cc3c(cc2c2cc4c(cc21)-c1sc(-c2ccc(C5=C6C(=O)N(CCCCCCCC)C(c7ccc(C)s7)=C6C(=O)N5CCCCCCCC)s2)cc1C4(CCCCCCCC)CCCCCCCC)C(CCCCCCCC)(CCCCCCCC)c1cc(C)sc1-3,CN1C(=O)C2=C(N(C)C(=O)C2=C1c1ccc(C)s1)c1ccc(s1)-c1cc2c(s1)-c1cc3n(C)c4cc5-c6sc(C)cc6C(C)(C)c5cc4c3cc1C2(C)C
1050,PSiFDCTDPP,-5.26,-3.69,1.57,S338,CCCCCCCC[Si]1(CCCCCCCC)c2cc3c(cc2-c2cc4c(cc21)-c1sc(-c2ccc(C5=C6C(=O)N(CC(CC)CCCC)C(c7ccc(C)s7)=C6C(=O)N5CC(CC)CCCC)s2)cc1C4(c1ccc(CCCCC)cc1)c1ccc(CCCCC)cc1)C(c1ccc(CCCCC)cc1)(c1ccc(CCCCC)cc1)c1cc(C)sc1-3,CN1C(=O)C2=C(N(C)C(=O)C2=C1c1ccc(C)s1)c1ccc(s1)-c1cc2c(s1)-c1cc3c(cc1C2(c1ccccc1)c1ccccc1)-c1cc2c(cc1[Si]3(C)C)-c1sc(C)cc1C2(c1ccccc1)c1ccccc1
1051,P2,-5.5,-3.8,1.7,S275,CCCCCCCCCCCCCCN1C(=O)C2=C(c3ccc(-c4cc(CCCCCCCCCC)c(-c5oc6cc7c(CCCCCCCCCC)c(-c8sc(C)cc8CCCCCCCCCC)oc7cc6c5CCCCCCCCCC)s4)o3)N(CCCCCCCCCCCCCC)C(=O)C2=C1c1ccc(C)o1,CN1C(=O)C2=C(N(C)C(=O)C2=C1c1ccc(C)o1)c1ccc(o1)-c1cc(C)c(s1)-c1oc2cc3c(C)c(oc3cc2c1C)-c1sc(C)cc1C
1052,P4,-5.6,-3.7,1.9,S275,CCCCCCCCCCCCCCN1C(=O)C2=C(c3ccc(-c4cc(CCCCCCCCCC)c(-c5oc6cc7c(CCCCCCCCCC)c(-c8sc(C)cc8CCCCCCCCCC)oc7cc6c5CCCCCCCCCC)s4)s3)N(CCCCCCCCCCCCCC)C(=O)C2=C1c1ccc(C)s1,CN1C(=O)C2=C(N(C)C(=O)C2=C1c1ccc(C)s1)c1ccc(s1)-c1cc(C)c(s1)-c1oc2cc3c(C)c(oc3cc2c1C)-c1sc(C)cc1C
1053,PDPP3TaltTPT,-5.16,-3.73,1.43,S87,CCCCCCCCC(CCCCCC)CN1C(=O)C2=C(c3ccc(-c4ccc(-c5ccc(C6=C7C(=O)N(CC(CCCCCC)CCCCCCCC)C(c8ccc(-c9ccc(C)s9)s8)=C7C(=O)N6CC(CCCCCC)CCCCCCCC)s5)cc4)s3)N(CC(CCCCCC)CCCCCCCC)C(=O)C2=C1c1ccc(C)s1,CN1C(=O)C2=C(N(C)C(=O)C2=C1c1ccc(C)s1)c1ccc(s1)-c1ccc(cc1)-c1ccc(s1)C1=C2C(=O)N(C)C(=C2C(=O)N1C)c1ccc(s1)-c1ccc(C)s1
1054,P-PDT-IID12OD,-5.45,-3.85,1.6,S183,CCCCCCCCCCCCc1cc(-c2ccc3c(c2)N(CC(CCCCCCCC)CCCCCCCCCC)C(=O)/C3=C2/C(=O)N(CC(CCCCCCCC)CCCCCCCCCC)c3cc(-c4cc(CCCCCCCCCCCC)c(-c5cc6ccc7c8ccc9cc(C)sc9c8ccc7c6s5)s4)ccc32)sc1C,CN1C(=O)\C(=C2/C(=O)N(C)c3cc(ccc23)-c2cc(C)c(s2)-c2cc3ccc4c(ccc5c6sc(C)cc6ccc45)c3s2)c2ccc(cc12)-c1cc(C)c(C)s1
1055,P-PDT-IIDHDHD,-5.51,-3.86,1.65,S183,CCCCCCCCC(CCCCCC)Cc1cc(-c2ccc3c(c2)N(CC(CCCCCC)CCCCCCCC)C(=O)/C3=C2/C(=O)N(CC(CCCCCC)CCCCCCCC)c3cc(-c4cc(CC(CCCCCC)CCCCCCCC)c(-c5cc6ccc7c8ccc9cc(C)sc9c8ccc7c6s5)s4)ccc32)sc1C,CN1C(=O)\C(=C2\C(=O)N(C)c3cc(ccc23)-c2cc(C)c(s2)-c2cc3ccc4c(ccc5c6sc(C)cc6ccc45)c3s2)c2ccc(cc12)-c1cc(C)c(C)s1
1056,PTR9b,-5.32,-3.49,1.83,S283,CCCCCCC(CCCC)COC(=O)c1sc2c(-c3cc4c(OCC(CC)CCCC)c5sc6c(sc7c(OCC(CCCC)CCCCCC)c8c(sc9c8sc8c(OCC(CC)CCCC)c%10cc(C)sc%10c(OCC(CC)CCCC)c89)c(OCC(CCCC)CCCCCC)c76)c5c(OC[C@H](CC)CCCC)c4s3)sc(C)c2c1F,COC(=O)c1sc2c(sc(C)c2c1F)-c1cc2c(OC)c3sc4c(sc5c(OC)c6c(sc7c6sc6c(OC)c8cc(sc8c(OC)c76)-c6sc(-c7cc8c(OC)c9sc%10c(sc%11c(OC)c%12c(sc%13c%12sc%12c(OC)c%14cc(C)sc%14c(OC)c%13%12)c(OC)c%10%11)c9c(OC)c8s7)c7sc(C(=O)OC)c(F)c67)c(OC)c45)c3c(OC)c2s1
1057,PQ4,-5.59,-3.86,1.73,S197,CCCCCCCCCCCCc1ccc(-c2cc(-c3c4cc(-c5sc(-c6c(F)c(F)c(-c7cc(CCCCCC)c(C)s7)c7nsnc67)cc5CCCCCC)sc4c(-c4cc(-c5ccc(CCCCCCCCCCCC)s5)c(-c5ccc(CCCCCCCCCCCC)s5)s4)c4cc(C)sc34)sc2-c2ccc(CCCCCCCCCCCC)s2)s1,Cc1cc2c(-c3cccs3)c3sc(cc3c(-c3cccs3)c2s1)-c1sc(cc1C)-c1c(F)c(F)c(-c2cc(C)c(s2)-c2cc3c(-c4cccs4)c4sc(cc4c(-c4cccs4)c3s2)-c2sc(cc2C)-c2c(F)c(F)c(-c3cc(C)c(C)s3)c3nsnc23)c2nsnc12
1058,PBDT-NQx,-5.24,-3.44,1.8,S411,CCCCCCCCc1ccc(-c2nc3c(-c4ccc(C)s4)cc4c(cc(-c5ccc(-c6cc7c(-c8ccc(CC(CCCC)CCCCCC)s8)c8sc(C)cc8c(-c8ccc(CC(CCCC)CCCCCC)s8)c7s6)s5)c5nc(-c6ccc(CCCCCCCC)s6)c(-c6ccc(CCCCCCCC)s6)nc54)c3nc2-c2ccc(CCCCCCCC)s2)s1,Cc1ccc(s1)-c1cc2c(cc(-c3ccc(s3)-c3cc4c(-c5cccs5)c5sc(cc5c(-c5cccs5)c4s3)-c3ccc(s3)-c3cc4c(cc(-c5ccc(s5)-c5cc6c(-c7cccs7)c7sc(C)cc7c(-c7cccs7)c6s5)c5nc(-c6cccs6)c(nc45)-c4cccs4)c4nc(-c5cccs5)c(nc34)-c3cccs3)c3nc(-c4cccs4)c(nc23)-c2cccs2)c2nc(-c3cccs3)c(nc12)-c1cccs1
1059,PBTTTzQx,-4.8,-3.6,1.2,S397,CCCCCCCCCCCCCCCCc1cc2c3cc(C)sc3c3sc(-c4ccc(-c5c6nsnc6c(-c6ccc(C)s6)c6nc(-c7ccc(OCCCCCCCCCCCC)c(OCCCCCCCCCCCC)c7)c(-c7ccc(OCCCCCCCCCCCC)c(OCCCCCCCCCCCC)c7)nc56)s4)cc3c2s1,Cc1ccc(s1)-c1c2nsnc2c(-c2ccc(s2)-c2cc3c4sc(C)cc4c4cc(sc4c3s2)-c2ccc(s2)-c2c3nsnc3c(-c3ccc(s3)-c3cc4c5sc(C)cc5c5cc(C)sc5c4s3)c3nc(-c4ccccc4)c(nc23)-c2ccccc2)c2nc(-c3ccccc3)c(nc12)-c1ccccc1
1060,PBDTS-NQx,-5.31,-3.5,1.81,S411,CCCCCCCCc1ccc(-c2nc3c(-c4ccc(C)s4)cc4c(cc(-c5ccc(-c6cc7c(-c8ccc(SCC(CCCC)CCCCCC)s8)c8sc(C)cc8c(-c8ccc(SCC(CCCC)CCCCCC)s8)c7s6)s5)c5nc(-c6ccc(CCCCCCCC)s6)c(-c6ccc(CCCCCCCC)s6)nc54)c3nc2-c2ccc(CCCCCCCC)s2)s1,Cc1ccc(s1)-c1cc2c(cc(-c3ccc(s3)-c3cc4c(-c5cccs5)c5sc(cc5c(-c5cccs5)c4s3)-c3ccc(s3)-c3cc4c(cc(-c5ccc(s5)-c5cc6c(-c7cccs7)c7sc(C)cc7c(-c7cccs7)c6s5)c5nc(-c6cccs6)c(nc45)-c4cccs4)c4nc(-c5cccs5)c(nc34)-c3cccs3)c3nc(-c4cccs4)c(nc23)-c2cccs2)c2nc(-c3cccs3)c(nc12)-c1cccs1
1061,PBDT-BTI,-5.62,-3.99,1.63,S269,CCCCCCCCc1cc(C)sc1-c1ccc(-c2cc3c(OCC(CC)CCCC)c4sc(-c5ccc(-c6sc(-c7ccc8c(c7)N(CC(CCCCCC)CCCCCCCC)C(=O)/C8=C7/C(=O)N(CC(CCCCCC)CCCCCCCC)c8cc(C)ccc87)cc6CCCCCCCC)s5)cc4c(OC[C@H](CC)CCCC)c3s2)s1,COc1c2cc(sc2c(OC)c2cc(sc12)-c1ccc(s1)-c1sc(cc1C)-c1ccc2\C(C(=O)N(C)c2c1)=C1/C(=O)N(C)c2cc(C)ccc12)-c1ccc(s1)-c1sc(C)cc1C
1062,PBDT-DTQ,-5.19,-3.65,1.54,S465,CCCCCCCCOc1cccc(-c2nc3c(C)ccc(-c4ccc(-c5ccc(-c6ccc(-c7cc8c(-c9ccc(CC(CC)CCCC)s9)c9sc(-c%10ccc(C)s%10)cc9c(-c9ccc(CC(CC)CCCC)s9)c8s7)s6)c6nc(-c7cccc(OCCCCCCCC)c7)c(-c7cccc(OCCCCCCCC)c7)nc56)s4)c3nc2-c2cccc(OCCCCCCCC)c2)c1,Cc1ccc(s1)-c1cc2c(-c3cccs3)c3sc(cc3c(-c3cccs3)c2s1)-c1ccc(s1)-c1ccc(-c2ccc(s2)-c2ccc(C)c3nc(-c4ccccc4)c(nc23)-c2ccccc2)c2nc(-c3ccccc3)c(nc12)-c1ccccc1
1063,PBDT-C12NT,-5.19,-3.68,1.51,S109,CCCCCCCCCCCCc1cc(C)sc1-c1ccc(-c2cc3c(cc(-c4ccc(-c5sc(-c6cc7c(-c8cc(CCCCCCCCCC)c(CCCCCCCCCC)s8)c8sc(C)cc8c(-c8cc(CCCCCCCCCC)c(CCCCCCCCCC)s8)c7s6)cc5CCCCCCCCCCCC)s4)c4nsnc43)c3nsnc23)s1,Cc1cc(C)c(s1)-c1ccc(s1)-c1cc2c3nsnc3c(cc2c2nsnc12)-c1ccc(s1)-c1sc(cc1C)-c1cc2c(-c3cccs3)c3sc(C)cc3c(-c3cccs3)c2s1
1064,PBBTz-PT,-5.54,-3.84,1.7,S362,CCCCCCCCCCCCc1cc(C)sc1-c1nc2cc3sc(-c4sc(-c5sc(-c6cnc(-c7cc(CC(CCCCCCCCCC)CCCCCCCCCCCC)c(C)s7)c7nsnc67)cc5CC(CCCCCCCCCC)CCCCCCCCCCCC)cc4CCCCCCCCCCCC)nc3cc2s1,Cc1cc(C)c(s1)-c1nc2cc3sc(nc3cc2s1)-c1sc(cc1C)-c1sc(cc1C)-c1cnc(-c2cc(C)c(C)s2)c2nsnc12
1065,PBBTz-FT,-5.42,-3.69,1.73,S362,CCCCCCCCCCCCc1cc(C)sc1-c1nc2cc3sc(-c4sc(-c5sc(-c6c(F)c(F)c(-c7cc(CC(CCCCCCCCCC)CCCCCCCCCCCC)c(C)s7)c7nsnc67)cc5CC(CCCCCCCCCC)CCCCCCCCCCCC)cc4CCCCCCCCCCCC)nc3cc2s1,Cc1cc(C)c(s1)-c1nc2cc3sc(nc3cc2s1)-c1sc(cc1C)-c1sc(cc1C)-c1c(F)c(F)c(-c2cc(C)c(C)s2)c2nsnc12
1066,PBBTZBT,-5.7,-3.9,1.8,S304,CCCCCCCCCCCCc1cc(C)sc1-c1nc2cc3sc(-c4sc(-c5sc(-c6ccc(-c7cc(CC(CCCCCCCCCC)CCCCCCCCCCCC)c(C)s7)c7nsnc67)cc5CC(CCCCCCCCCC)CCCCCCCCCCCC)cc4CCCCCCCCCCCC)nc3cc2s1,Cc1cc(C)c(s1)-c1nc2cc3sc(nc3cc2s1)-c1sc(cc1C)-c1sc(cc1C)-c1ccc(-c2cc(C)c(C)s2)c2nsnc12
1067,PNNT12DT,-5.22,-3.53,1.69,S104,CCCCCCCCCCCCc1cc2c(cc(CCCCCCCCCCCC)c3cc(-c4sc(-c5cc6c(cc(-c7cc(CC(CCCCCCCCCC)CCCCCCCCCCCC)c(C)s7)c7nsnc76)c6nsnc56)cc4CC(CCCCCCCCCC)CCCCCCCCCCCC)sc32)c2sc(C)cc12,Cc1cc2c(C)cc3c4sc(cc4c(C)cc3c2s1)-c1sc(cc1C)-c1cc2c3nsnc3c(cc2c2nsnc12)-c1cc(C)c(C)s1
