Repository: Liu-Group-UF/Machine-Learning-for-Accurate-Optical-Gap-Prediction-in-Conjugated-Polymers

File: database-1096/raw/conjugated-polymer-1096dp.csv (part 9 of 9)
idx,Nickname,HOMO(eV),LUMO(eV),bandgap(eV),Ref.No,smiles_monomer,smiles_oligomer
1068,EC12-DT,-5.51,-3.8,1.71,S265,CCCCCCCCCCCCc1cc(C)sc1-c1nc2cc3sc(-c4sc(-c5sc(-c6cc7c(cc(-c8cc(CC(CCCCCCCCCC)CCCCCCCCCCCC)c(C)s8)c8nsnc87)c7nsnc67)cc5CC(CCCCCCCCCC)CCCCCCCCCCCC)cc4CCCCCCCCCCCC)nc3cc2s1,Cc1cc(C)c(s1)-c1nc2cc3sc(nc3cc2s1)-c1sc(cc1C)-c1sc(cc1C)-c1cc2c3nsnc3c(cc2c2nsnc12)-c1cc(C)c(C)s1
1069,PQ3,-5.31,-4.02,1.29,S197,CCCCCCCCCCCCc1ccc(-c2cc(-c3c4cc(-c5ccc(C6=C7C(=O)N(CC(CC)CCCC)C(c8ccc(C)s8)=C7C(=O)N6CC(CC)CCCC)s5)sc4c(-c4cc(-c5ccc(CCCCCCCCCCCC)s5)c(-c5ccc(CCCCCCCCCCCC)s5)s4)c4cc(C)sc34)sc2-c2ccc(CCCCCCCCCCCC)s2)s1,CN1C(=O)C2=C(N(C)C(=O)C2=C1c1ccc(C)s1)c1ccc(s1)-c1cc2c(-c3cccs3)c3sc(cc3c(-c3cccs3)c2s1)-c1ccc(s1)C1=C2C(=O)N(C)C(=C2C(=O)N1C)c1ccc(s1)-c1cc2c(-c3cccs3)c3sc(C)cc3c(-c3cccs3)c2s1
1070,PHBCDPPF,-5.3,-3.57,1.73,S470,CCCCCCCCCCC(CCCCCCCC)CN1C(=O)C2=C(c3ccc(-c4cc5c6cc(-c7c(C)cc(C)cc7C)cc7c8cc(-c9c(C)cc(C)cc9C)cc9c%10cc(C)cc%11c%12cc(-c%13c(C)cc(C)cc%13C)cc%13c%14cc(-c%15c(C)cc(C)cc%15C)cc%15c(c4)c5c4c(c67)c(c98)c(c%10%11)c(c%12%13)c4c%15%14)o3)N(CC(CCCCCCCC)CCCCCCCCCC)C(=O)C2=C1c1ccc(C)o1,CN1C(=O)C2=C(N(C)C(=O)C2=C1c1ccc(C)o1)c1ccc(o1)-c1cc2c3cccc4c5cccc6c7cc(C)cc8c9cccc%10c%11cccc%12c(c1)c2c1c(c34)c(c56)c(c78)c(c9%10)c1c%11%12
1071,PHBCDPPC20,-5.32,-3.62,1.7,S470,CCCCCCCCCCC(CCCCCCCC)CN1C(=O)C2=C(c3ccc(-c4cc5c6cc(-c7c(C)cc(C)cc7C)cc7c8cc(-c9c(C)cc(C)cc9C)cc9c%10cc(C)cc%11c%12cc(-c%13c(C)cc(C)cc%13C)cc%13c%14cc(-c%15c(C)cc(C)cc%15C)cc%15c(c4)c5c4c(c67)c(c98)c(c%10%11)c(c%12%13)c4c%15%14)s3)N(CC(CCCCCCCC)CCCCCCCCCC)C(=O)C2=C1c1ccc(C)s1,CN1C(=O)C2=C(N(C)C(=O)C2=C1c1ccc(C)s1)c1ccc(s1)-c1cc2c3cccc4c5cccc6c7cc(C)cc8c9cccc%10c%11cccc%12c(c1)c2c1c(c34)c(c56)c(c78)c(c9%10)c1c%11%12
1072,PIDT-C12NT,-5.52,-3.88,1.64,S111,CCCCCCCCCCCCc1cc(C)sc1-c1ccc(-c2cc3c(cc(-c4ccc(-c5sc(-c6cc7c(s6)-c6cc8c(cc6C7(c6ccc(CCCCCCCC)cc6)c6ccc(CCCCCCCC)cc6)-c6sc(C)cc6C8(c6ccc(CCCCCCCC)cc6)c6ccc(CCCCCCCC)cc6)cc5CCCCCCCCCCCC)s4)c4nsnc43)c3nsnc23)s1,Cc1cc(C)c(s1)-c1ccc(s1)-c1cc2c3nsnc3c(cc2c2nsnc12)-c1ccc(s1)-c1sc(cc1C)-c1cc2c(s1)-c1cc3c(cc1C2(c1ccccc1)c1ccccc1)-c1sc(C)cc1C3(c1ccccc1)c1ccccc1
1073,PIDTCPDT-DFBT,-5.05,-3.46,1.59,S344,CCCCCCc1ccc(C2(c3ccc(CCCCCC)cc3)c3cc4c(cc3-c3sc5c6c(sc5c32)-c2sc(C)cc2C6(c2ccc(CCCCCC)cc2)c2ccc(CCCCCC)cc2)C(c2ccc(CCCCCC)cc2)(c2ccc(CCCCCC)cc2)c2c-4sc3c4c(sc23)-c2sc(-c3c(F)c(F)c(C)c5nsnc35)cc2C4(c2ccc(CCCCCC)cc2)c2ccc(CCCCCC)cc2)cc1,Cc1cc2c(s1)-c1sc3c4c(sc3c1C2(c1ccccc1)c1ccccc1)-c1cc2c(cc1C4(c1ccccc1)c1ccccc1)-c1sc3c4c(sc3c1C2(c1ccccc1)c1ccccc1)-c1sc(cc1C4(c1ccccc1)c1ccccc1)-c1c(F)c(F)c(-c2cc3c(s2)-c2sc4c5c(sc4c2C3(c2ccccc2)c2ccccc2)-c2cc3c(cc2C5(c2ccccc2)c2ccccc2)-c2sc4c5c(sc4c2C3(c2ccccc2)c2ccccc2)-c2sc(cc2C5(c2ccccc2)c2ccccc2)-c2c(F)c(F)c(C)c3nsnc23)c2nsnc12
1074,P-PDT-IID12DT,-5.45,-3.85,1.6,S183,CCCCCCCCCCCCc1cc(-c2ccc3c(c2)N(CC(CCCCCCCCCC)CCCCCCCCCCCC)C(=O)/C3=C2/C(=O)N(CC(CCCCCCCCCC)CCCCCCCCCCCC)c3cc(-c4cc(CCCCCCCCCCCC)c(-c5cc6ccc7c8ccc9cc(C)sc9c8ccc7c6s5)s4)ccc32)sc1C,CN1C(=O)\C(=C2/C(=O)N(C)c3cc(ccc23)-c2cc(C)c(s2)-c2cc3ccc4c(ccc5c6sc(C)cc6ccc45)c3s2)c2ccc(cc12)-c1cc(C)c(C)s1
1075,P2,-5.34,-4.26,1.08,S476,CCCCCCCCCCCCCCCCC(CC)c1nc2c3nc4c(-c5cc(CCCCCCCCCCCC)c(C)s5)c5nsnc5c(-c5cc(CCCCCCCCCCCC)c(-c6cc7c(s6)-c6sc(C)cc6[Si]7(CCCCCCCC)CCCCCCCC)s5)c4nc3c3nc(C(CC)CCCCCCCCCCCCCCCC)sc3c2s1,Cc1cc2c(s1)-c1sc(cc1[Si]2(C)C)-c1sc(cc1C)-c1c2nsnc2c(-c2cc(C)c(s2)-c2cc3c(s2)-c2sc(cc2[Si]3(C)C)-c2sc(cc2C)-c2c3nsnc3c(-c3cc(C)c(C)s3)c3nc4c5ncsc5c5scnc5c4nc23)c2nc3c4ncsc4c4scnc4c3nc12
1076,PTPTPTBT,-5.24,-3.51,1.73,S343,CCCCCCCCOc1ccc(C2(c3ccc(OCCCCCCCC)cc3)c3cc4c(cc3-c3sc(C)cc32)C(CCCCCCCC)(CCCCCCCC)c2c-4sc3c2C(CCCCCCCC)(CCCCCCCC)c2cc4c(cc2-3)C(c2ccc(OCCCCCCCC)cc2)(c2ccc(OCCCCCCCC)cc2)c2cc(-c3ccc(C)c5nsnc35)sc2-4)cc1,Cc1cc2c(s1)-c1cc3c(cc1C2(c1ccccc1)c1ccccc1)-c1sc2-c4cc5c(cc4C(C)(C)c2c1C3(C)C)-c1sc(cc1C5(c1ccccc1)c1ccccc1)-c1ccc(-c2cc3c(s2)-c2cc4c(cc2C3(c2ccccc2)c2ccccc2)-c2sc3-c5cc6c(cc5C(C)(C)c3c2C4(C)C)-c2sc(cc2C6(c2ccccc2)c2ccccc2)-c2ccc(C)c3nsnc23)c2nsnc12
1077,P(BDTT-TTBDPPD),-5.42,-3.36,2.06,S472,CCCCCCCCCCC(CCCCCCCC)CN1C(=O)c2c(c(-c3cc4sc(-c5c6c(c(-c7ccc(-c8cc9c(-c%10ccc(CC(CC)CCCC)s%10)c%10sc(C)cc%10c(-c%10ccc(CC(CC)CCCC)s%10)c9s8)s7)n5CCCCCCCC)C(=O)N(CC(CCCCCCCC)CCCCCCCCCC)C6=O)cc4s3)n(CCCCCCCC)c2-c2ccc(C)s2)C1=O,CN1C(=O)c2c(C1=O)c(-c1cc3sc(cc3s1)-c1c3C(=O)N(C)C(=O)c3c(-c3ccc(s3)-c3cc4c(-c5cccs5)c5sc(C)cc5c(-c5cccs5)c4s3)n1C)n(C)c2-c1ccc(C)s1
1078,PHBCDPPDT,-5.19,-3.55,1.64,S470,CCCCCCCCCCC(CCCCCCCC)CN1C(=O)C2=C(c3ccc(-c4ccc(-c5cc6c7cc(-c8c(C)cc(C)cc8C)cc8c9cc(-c%10c(C)cc(C)cc%10C)cc%10c%11cc(C)cc%12c%13cc(-c%14c(C)cc(C)cc%14C)cc%14c%15cc(-c%16c(C)cc(C)cc%16C)cc%16c(c5)c6c5c(c78)c(c%109)c(c%11%12)c(c%13%14)c5c%16%15)s4)s3)N(CC(CCCCCCCC)CCCCCCCCCC)C(=O)C2=C1c1ccc(-c2ccc(C)s2)s1,CN1C(=O)C2=C(N(C)C(=O)C2=C1c1ccc(s1)-c1ccc(C)s1)c1ccc(s1)-c1ccc(s1)-c1cc2c3cccc4c5cccc6c7cc(C)cc8c9cccc%10c%11cccc%12c(c1)c2c1c(c34)c(c56)c(c78)c(c9%10)c1c%11%12
1079,PCDPP,-5.44,-3.89,1.55,S432,CCCCCCCCC(CCCCCC)CN1C(=O)C2=C(c3ccc(-c4cc(F)c(-c5ccc(C6=C7C(=O)N(CC(CCCCCC)CCCCCCCC)C(c8ccc(-c9cc%10c(cc9F)c9cc(F)c(C)cc9n%10CC(CC)CCCC)s8)=C7C(=O)N6CC(CCCCCC)CCCCCCCC)s5)cc4F)s3)N(CC(CCCCCC)CCCCCCCC)C(=O)C2=C1c1ccc(C)s1,CN1C(=O)C2=C(N(C)C(=O)C2=C1c1ccc(C)s1)c1ccc(s1)-c1cc(F)c(cc1F)-c1ccc(s1)C1=C2C(=O)N(C)C(=C2C(=O)N1C)c1ccc(s1)-c1cc2n(C)c3cc(C)c(F)cc3c2cc1F
1080,PinBDFID,-5.7,-4.1,1.6,S223,CCCCCCCCCCc1cc(C)sc1-c1oc2cc3c(CCCCCCCCCC)c(-c4sc(-c5ccc6c(c5)N(CC(CCCCCCCC)CCCCCCCCCC)C(=O)/C6=C5/C(=O)N(C[C@H](CCCCCCCC)CCCCCCCCCC)c6cc(C)ccc65)cc4CCCCCCCCCC)oc3cc2c1CCCCCCCCCC,CN1C(=O)\C(=C2\C(=O)N(C)c3cc(ccc23)-c2cc(C)c(s2)-c2oc3cc4c(C)c(oc4cc3c2C)-c2sc(C)cc2C)c2ccc(C)cc12
1081,PoutBDFID,-5.7,-4,1.7,S223,CCCCCCCCCCc1cc(-c2oc3cc4c(CCCCCCCCCC)c(-c5cc(CCCCCCCCCC)c(-c6ccc7c(c6)N(CC(CCCCCCCC)CCCCCCCCCC)C(=O)/C7=C6/C(=O)N(C[C@H](CCCCCCCC)CCCCCCCCCC)c7cc(C)ccc76)s5)oc4cc3c2CCCCCCCCCC)sc1C,CN1C(=O)\C(=C2\C(=O)N(C)c3cc(ccc23)-c2sc(cc2C)-c2oc3cc4c(C)c(oc4cc3c2C)-c2cc(C)c(C)s2)c2ccc(C)cc12
1082,P(BDTT-BTBDPPD),-5.44,-3.34,2.1,S462,CCCCCCCCCCC(CCCCCCCC)Cn1c(-c2ccc(C)s2)c2c(c1-c1ccc(-c3ccc(-c4c5c(c(-c6ccc(-c7cc8c(-c9ccc(CC(CC)CCCC)s9)c9sc(C)cc9c(-c9ccc(CC(CC)CCCC)s9)c8s7)s6)n4C[C@@H](CCCCCCCC)CCCCCCCCCC)C(=O)N(CCCCCCCC)C5=O)s3)s1)C(=O)N(CCCCCCCC)C2=O,CN1C(=O)c2c(C1=O)c(-c1ccc(s1)-c1ccc(s1)-c1c3C(=O)N(C)C(=O)c3c(-c3ccc(s3)-c3cc4c(-c5cccs5)c5sc(C)cc5c(-c5cccs5)c4s3)n1C)n(C)c2-c1ccc(C)s1
1083,TT2,-5.43,-3.98,1.45,S97,CCCCCCCCCCCCc1cc(-c2cc3c(s2)/C(=C2\C(=O)N(CC(CCCCCC)CCCCCCCC)c4cc(-c5cc(CCCCCCCCCCCC)c(-c6cc(CCCCCCCCCCCC)c(-c7nc8sc(-c9sc(C)cc9CCCCCCCCCCCC)nc8s7)s6)s5)ccc42)C(=O)N3CC(CCCCCC)CCCCCCCC)sc1C,CN1C(=O)\C(=C2\C(=O)N(C)c3cc(ccc23)-c2cc(C)c(s2)-c2cc(C)c(s2)-c2nc3sc(nc3s2)-c2sc(C)cc2C)c2sc(cc12)-c1cc(C)c(C)s1
1084,BT2,-5.41,-3.92,1.49,S97,CCCCCCCCCCCCc1cc(-c2cc3c(s2)/C(=C2\C(=O)N(CC(CCCCCC)CCCCCCCC)c4cc(-c5cc(CCCCCCCCCCCC)c(-c6cc(CCCCCCCCCCCC)c(-c7nc8cc9sc(-c%10sc(C)cc%10CCCCCCCCCCCC)nc9cc8s7)s6)s5)ccc42)C(=O)N3CC(CCCCCC)CCCCCCCC)sc1C,CN1C(=O)\C(=C2/C(=O)N(C)c3cc(ccc23)-c2cc(C)c(s2)-c2cc(C)c(s2)-c2nc3cc4sc(nc4cc3s2)-c2sc(C)cc2C)c2sc(cc12)-c1cc(C)c(C)s1
1085,F-BT2,-5.44,-3.95,1.49,S292,CCCCCCCCCCCCc1cc(-c2cc3c(s2)/C(=C2\C(=O)N(CC(CCCCCC)CCCCCCCC)c4c2ccc(-c2cc(CCCCCCCCCCCC)c(-c5cc(CCCCCCCCCCCC)c(-c6nc7cc8sc(-c9sc(C)cc9CCCCCCCCCCCC)nc8cc7s6)s5)s2)c4F)C(=O)N3CC(CCCCCC)CCCCCCCC)sc1C,CN1C(=O)\C(=C2/C(=O)N(C)c3c2ccc(-c2cc(C)c(s2)-c2cc(C)c(s2)-c2nc4cc5sc(nc5cc4s2)-c2sc(C)cc2C)c3F)c2sc(cc12)-c1cc(C)c(C)s1
1086,P1,-5.34,-4.18,1.16,S476,CCCCCCCCCCCCCCCCC(CC)c1nc2c3nc4c(-c5cc(CCCCCCCCCCCC)c(C)s5)c5nsnc5c(-c5cc(CCCCCCCCCCCC)c(-c6cc7c(OCCCCCCCCCCCC)c8sc(C)cc8c(OCCCCCCCCCCCC)c7s6)s5)c4nc3c3nc(C(CC)CCCCCCCCCCCCCCCC)sc3c2s1,COc1c2cc(C)sc2c(OC)c2cc(sc12)-c1sc(cc1C)-c1c2nsnc2c(-c2cc(C)c(s2)-c2cc3c(OC)c4sc(cc4c(OC)c3s2)-c2sc(cc2C)-c2c3nsnc3c(-c3cc(C)c(C)s3)c3nc4c5nc(C)sc5c5sc(C)nc5c4nc23)c2nc3c4nc(C)sc4c4sc(C)nc4c3nc12
1087,PTPTPTQX,-5.21,-3.41,1.8,S343,CCCCCCCCOc1ccc(C2(c3ccc(OCCCCCCCC)cc3)c3cc4c(cc3-c3sc(C)cc32)C(CCCCCCCC)(CCCCCCCC)c2c-4sc3c2C(CCCCCCCC)(CCCCCCCC)c2cc4c(cc2-3)C(c2ccc(OCCCCCCCC)cc2)(c2ccc(OCCCCCCCC)cc2)c2cc(-c3ccc(C)c5nc(-c6ccccc6)c(-c6ccccc6)nc35)sc2-4)cc1,Cc1cc2c(s1)-c1cc3c(cc1C2(c1ccccc1)c1ccccc1)-c1sc2-c4cc5c(cc4C(C)(C)c2c1C3(C)C)-c1sc(cc1C5(c1ccccc1)c1ccccc1)-c1ccc(-c2cc3c(s2)-c2cc4c(cc2C3(c2ccccc2)c2ccccc2)-c2sc3-c5cc6c(cc5C(C)(C)c3c2C4(C)C)-c2sc(cc2C6(c2ccccc2)c2ccccc2)-c2ccc(C)c3nc(-c4ccccc4)c(nc23)-c2ccccc2)c2nc(-c3ccccc3)c(nc12)-c1ccccc1
1088,PIDT-DTQ,-5.33,-3.7,1.63,S465,CCCCCCCCOc1cccc(-c2nc3c(C)ccc(-c4ccc(-c5ccc(-c6ccc(-c7cc8c(s7)-c7cc9c(cc7C8(c7ccc(CCCCCC)cc7)c7ccc(CCCCCC)cc7)-c7sc(-c8ccc(C)s8)cc7C9(c7ccc(CCCCCC)cc7)c7ccc(CCCCCC)cc7)s6)c6nc(-c7cccc(OCCCCCCCC)c7)c(-c7cccc(OCCCCCCCC)c7)nc56)s4)c3nc2-c2cccc(OCCCCCCCC)c2)c1,Cc1ccc(s1)-c1cc2c(s1)-c1cc3c(cc1C2(c1ccccc1)c1ccccc1)-c1sc(cc1C3(c1ccccc1)c1ccccc1)-c1ccc(s1)-c1ccc(-c2ccc(s2)-c2ccc(C)c3nc(-c4ccccc4)c(nc23)-c2ccccc2)c2nc(-c3ccccc3)c(nc12)-c1ccccc1
1089,PBDT-TTI,-5.62,-3.99,1.63,S269,CCCCCCCCc1cc(C)sc1-c1cc(CCCCCCCC)c(-c2ccc(-c3cc4c(OCC(CC)CCCC)c5sc(-c6ccc(-c7sc(-c8sc(-c9ccc%10c(c9)N(CC(CCCCCC)CCCCCCCC)C(=O)/C%10=C9/C(=O)N(CC(CCCCCC)CCCCCCCC)c%10cc(C)ccc%109)cc8CCCCCCCC)cc7CCCCCCCC)s6)cc5c(OC[C@@H](CC)CCCC)c4s3)s2)s1,COc1c2cc(sc2c(OC)c2cc(sc12)-c1ccc(s1)-c1sc(cc1C)-c1sc(C)cc1C)-c1ccc(s1)-c1sc(cc1C)-c1sc(cc1C)-c1ccc2\C(C(=O)N(C)c2c1)=C1/C(=O)N(C)c2cc(C)ccc12
1090,PIDT-DTQ-TT,-5.29,-3.69,1.6,S430,CCCCCCCCOc1cccc(-c2nc3c(C)ccc(-c4cc5sc(-c6ccc(-c7ccc(-c8cc9c(s8)-c8cc%10c(cc8C9(c8ccc(CCCCCC)cc8)c8ccc(CCCCCC)cc8)-c8sc(-c9ccc(C)s9)cc8C%10(c8ccc(CCCCCC)cc8)c8ccc(CCCCCC)cc8)s7)c7nc(-c8cccc(OCCCCCCCC)c8)c(-c8cccc(OCCCCCCCC)c8)nc67)cc5s4)c3nc2-c2cccc(OCCCCCCCC)c2)c1,Cc1ccc(s1)-c1cc2c(s1)-c1cc3c(cc1C2(c1ccccc1)c1ccccc1)-c1sc(cc1C3(c1ccccc1)c1ccccc1)-c1ccc(s1)-c1ccc(-c2cc3sc(cc3s2)-c2ccc(C)c3nc(-c4ccccc4)c(nc23)-c2ccccc2)c2nc(-c3ccccc3)c(nc12)-c1ccccc1
1091,PIDTBDTID,-5.47,-3.72,1.75,S423,CCCCCCCCCCC(CCCCCCCC)CN1C(=O)/C(=C2/C(=O)N(CC(CCCCCCCC)CCCCCCCCCC)c3ccc(-c4ccc(/C=C/c5ccc(-c6c7cc(-c8cc9c(s8)-c8cc%10c(cc8C9(c8ccc(CCCCCC)cc8)c8ccc(CCCCCC)cc8)-c8sc(C)cc8C%10(c8ccc(CCCCCC)cc8)c8ccc(CCCCCC)cc8)sc7c(-c7ccc(C)s7)c7cc(C)sc67)s5)s4)cc32)c2ccccc21,Cc1cc2c(s1)-c1cc3c(cc1C2(c1ccccc1)c1ccccc1)-c1sc(cc1C3(c1ccccc1)c1ccccc1)-c1cc2c(-c3cccs3)c3sc(cc3c(-c3cccs3)c2s1)-c1cc2c(s1)-c1cc3c(cc1C2(c1ccccc1)c1ccccc1)-c1sc(cc1C3(c1ccccc1)c1ccccc1)-c1cc2c(-c3cccs3)c3sc(C)cc3c(-c3cccs3)c2s1
1092,BTT-NTz,-5.41,-3.73,1.68,S115,CCCCCCCCCCCCc1cc(C)sc1-c1cc2c3sc(C(CCCCCCCC)CCCCCCCC)cc3c3cc(-c4sc(-c5sc(-c6cc7c(cc(-c8cc(CC(CCCCCCCCCC)CCCCCCCCCCCC)c(C)s8)c8nsnc87)c7nsnc67)cc5CC(CCCCCCCCCC)CCCCCCCCCCCC)cc4CCCCCCCCCCCC)sc3c2s1,Cc1cc(C)c(s1)-c1cc2c3sc(C)cc3c3cc(sc3c2s1)-c1sc(cc1C)-c1sc(cc1C)-c1cc2c3nsnc3c(cc2c2nsnc12)-c1cc(C)c(C)s1
1093,PIDTI-BT,-5.3,-3.65,1.65,S441,CCCCCCCCCCCCC(CCCCCCCCCC)Cn1c2cc3c(cc2c2sc(C)cc21)C(c1ccc(OCCCCCCCC)cc1)(c1ccc(OCCCCCCCC)cc1)c1cc2c(cc1-3)C(c1ccc(OCCCCCCCC)cc1)(c1ccc(OCCCCCCCC)cc1)c1cc3c4sc(-c5ccc(C)c6nsnc56)cc4n(CC(CCCCCCCCCC)CCCCCCCCCCCC)c3cc1-2,Cc1cc2n(C)c3cc4-c5cc6c(cc5C(c4cc3c2s1)(c1ccccc1)c1ccccc1)-c1cc2n(C)c3cc(sc3c2cc1C6(c1ccccc1)c1ccccc1)-c1ccc(-c2cc3n(C)c4cc5-c6cc7c(cc6C(c5cc4c3s2)(c2ccccc2)c2ccccc2)-c2cc3n(C)c4cc(sc4c3cc2C7(c2ccccc2)c2ccccc2)-c2ccc(C)c3nsnc23)c2nsnc12
1094,PIDTI-DTBT,-5.26,-3.6,1.66,S441,CCCCCCCCCCCCC(CCCCCCCCCC)Cn1c2cc3c(cc2c2sc(C)cc21)C(c1ccc(OCCCCCCCC)cc1)(c1ccc(OCCCCCCCC)cc1)c1cc2c(cc1-3)C(c1ccc(OCCCCCCCC)cc1)(c1ccc(OCCCCCCCC)cc1)c1cc3c4sc(-c5ccc(-c6ccc(-c7ccc(C)s7)c7nsnc67)s5)cc4n(CC(CCCCCCCCCC)CCCCCCCCCCCC)c3cc1-2,Cc1ccc(s1)-c1ccc(-c2ccc(s2)-c2cc3n(C)c4cc5-c6cc7c(cc6C(c5cc4c3s2)(c2ccccc2)c2ccccc2)-c2cc3n(C)c4cc(C)sc4c3cc2C7(c2ccccc2)c2ccccc2)c2nsnc12
1095,poly(DPP4T-alt-TBP),-5.42,-3.9,1.52,S464,CCCCCCCCCCCCC(CCCCCCCCCC)CN1C(=O)C2=C(c3ccc(-c4ccc(-c5ccc(-c6ccc(C7=C8C(=O)N(CC(CCCCCCCCCC)CCCCCCCCCCCC)C(c9ccc(-c%10ccc(-c%11ccc(C)cc%11)cc%10)s9)=C8C(=O)N7CC(CCCCCCCCCC)CCCCCCCCCCCC)s6)s5)s4)s3)N(CC(CCCCCCCCCC)CCCCCCCCCCCC)C(=O)C2=C1c1ccc(C)s1,CN1C(=O)C2=C(N(C)C(=O)C2=C1c1ccc(C)s1)c1ccc(s1)-c1ccc(s1)-c1ccc(s1)-c1ccc(s1)C1=C2C(=O)N(C)C(=C2C(=O)N1C)c1ccc(s1)-c1ccc(cc1)-c1ccc(C)cc1
1096,PIDTBDT(ID)2,-5.53,-3.8,1.73,S423,CCCCCCCCCCC(CCCCCCCC)CN1C(=O)/C(=C2/C(=O)N(CC(CCCCCCCC)CCCCCCCCCC)c3ccc(-c4ccc(/C=C/c5ccc(-c6c7cc(-c8cc9c(s8)-c8cc%10c(cc8C9(c8ccc(CCCCCC)cc8)c8ccc(CCCCCC)cc8)-c8sc(C)cc8C%10(c8ccc(CCCCCC)cc8)c8ccc(CCCCCC)cc8)sc7c(-c7ccc(/C=C/c8ccc(-c9ccc%10c(c9)N(CC(CCCCCCCC)CCCCCCCCCC)C(=O)/C%10=C9/C(=O)N(CC(CCCCCCCC)CCCCCCCCCC)c%10ccccc%109)s8)s7)c7cc(C)sc67)s5)s4)cc32)c2ccccc21,Cc1cc2c(s1)-c1cc3c(cc1C2(c1ccccc1)c1ccccc1)-c1sc(cc1C3(c1ccccc1)c1ccccc1)-c1cc2c(-c3cccs3)c3sc(cc3c(-c3cccs3)c2s1)-c1cc2c(s1)-c1cc3c(cc1C2(c1ccccc1)c1ccccc1)-c1sc(cc1C3(c1ccccc1)c1ccccc1)-c1cc2c(-c3cccs3)c3sc(C)cc3c(-c3cccs3)c2s1
