Repository: Liu-Group-UF/Machine-Learning-for-Accurate-Optical-Gap-Prediction-in-Conjugated-Polymers

File: new-database-227dp/raw/group1/DPP/new-polymer-DPP-19dp.csv
idx,Name,bandgap(eV),Year,Reference,smiles_monomer,smiles_oligomer
1,PDPH,1.68,2018,https://doi.org/10.1002/adma.201802850,CC(C=C1)=CN=C1C(N(CC(CCCCCCCC)CCCCCCCCCC)C2=O)=C3C2=C(C4=NC=C(C5=CC=C(/C=C/C6=CC=C(C)S6)S5)C=C4)N(CC(CCCCCCCC)CCCCCCCCCC)C3=O,CN1C(=O)C2=C(N(C)C(=O)C2=C1C1=NC=C(C)C=C1)C1=NC=C(C=C1)C1=CC=C(S1)\C=C\C1=CC=C(C)S1
2,PDPF,1.71,2018,https://doi.org/10.1002/adma.201802850,CCCCCCCCCCC(CCCCCCCC)CN1C(=O)C2=C(N(CC(CCCCCCCC)CCCCCCCCC)C(=O)C2=C1C1=CC=C(C=N1)C1=C(F)C(F)=C(S1)\C=C\C1=C(F)C(F)=C(C)S1)C1=NC=C(C)C=C1,CN1C(=O)C2=C(N(C)C(=O)C2=C1C1=CC=C(C=N1)C1=C(F)C(F)=C(S1)\C=C\C1=C(F)C(F)=C(C)S1)C1=NC=C(C)C=C1
3,P(DDE5-DPPBT),1.35,2018,https://doi.org/10.1021/acsami.8b13292,O=C(N(CCCCCC(OCC(CCCCCCCCCC)CCCCCCCCCCCC)=O)C(C1=CC=C(C)S1)=C23)C2=C(C4=CC=C(C5=CC=C(C6=CC=C(C)S6)S5)S4)N(CCCCCC(OCC(CCCCCCCCCCCC)CCCCCCCCCC)=O)C3=O,CN1C(=O)C2=C(N(C)C(=O)C2=C1C1=CC=C(C)S1)C1=CC=C(S1)C1=CC=C(S1)C1=CC=C(C)S1
4,P4F2T-C40,1.43,2018,https://doi.org/10.1021/acs.macromol.8b01112,CCCCCCCCCCCCCCCCCCC(CCCCCCCCCCCCCCCCCC)CCCN1C(=O)C2=C(N(CCCC(CCCCCCCCCCCCCCCCCC)CCCCCCCCCCCCCCCCCC)C(=O)C2=C1C1=CC=C(C)S1)C1=CC=C(S1)C1=C(F)C(F)=C(S1)C1=C(F)C(F)=C(C)S1,CN1C(=O)C2=C(N(C)C(=O)C2=C1C1=CC=C(C)S1)C1=CC=C(S1)C1=C(F)C(F)=C(S1)C1=C(F)C(F)=C(C)S1
5,P4FTVT-C40,1.4,2018,https://doi.org/10.1021/acs.macromol.8b01112,CCCCCCCCCCCCCCCCCCC(CCCCCCCCCCCCCCCCCC)CCCN1C(=O)C2=C(N(CCCC(CCCCCCCCCCCCCCCCCC)CCCCCCCCCCCCCCCCCC)C(=O)C2=C1C1=CC=C(C)S1)C1=CC=C(S1)C1=C(F)C(F)=C(S1)\C=C\C1=C(F)C(F)=C(C)S1,CN1C(=O)C2=C(N(C)C(=O)C2=C1C1=CC=C(C)S1)C1=CC=C(S1)C1=C(F)C(F)=C(S1)\C=C\C1=C(F)C(F)=C(C)S1
6,PPyDPP1-4FBT,1.73,2018,https://doi.org/10.1002/adfm.201801097,CC(C=C1)=CN=C1C(N(CC(CCCCCCCCCCCC)CCCCCCCCCC)C2=O)=C3C2=C(C4=NC=C(C5=C(F)C(F)=C(C6=C(F)C(F)=C(C)S6)S5)C=C4)N(CC(CCCCCCCCCCCC)CCCCCCCCCC)C3=O,CN1C(=O)C2=C(N(C)C(=O)C2=C1C1=NC=C(C)C=C1)C1=NC=C(C=C1)C1=C(F)C(F)=C(S1)C1=C(F)C(F)=C(C)S1
7,pDPF-DTF2,1.46,2019,https://doi.org/10.1002/adfm.201907452,CCCCCCCCCCC(CCCCCCCC)CN1C(=O)C2=C(N(CC(CCCCCCCC)CCCCCCCCCC)C(=O)C2=C1C1=CC=C(C)O1)C1=CC=C(O1)C1=CC(F)=C(S1)C1=C(F)C=C(C)S1,CN1C(=O)C2=C(N(C)C(=O)C2=C1C1=CC=C(C)O1)C1=CC=C(O1)C1=CC(F)=C(S1)C1=C(F)C=C(C)S1
8,pDPSe-DTF2,1.33,2019,https://doi.org/10.1002/adfm.201907452,CCCCCCCCCCC(CCCCCCCC)CN1C(=O)C2=C(N(CC(CCCCCCCC)CCCCCCCCCC)C(=O)C2=C1C1=CC=C(C)[Se]1)C1=CC=C([Se]1)C1=CC(F)=C(S1)C1=C(F)C=C(C)S1,CN1C(=O)C2=C(N(C)C(=O)C2=C1C1=CC=C(C)[Se]1)C1=CC=C([Se]1)C1=CC(F)=C(S1)C1=C(F)C=C(C)S1
9,PFDPPF-Si,1.41,2019,https://doi.org/10.1039/C9PY00448C,CC1=CC=C(O1)C(N(CCCCCC[Si](O[Si](C)(C)C)(O[Si](C)(C)C)C)C2=O)=C(C2=C(C3=CC=C(C4=CC=C(C)O4)O3)N5CCCCC[Si](O[Si](C)(C)C)(O[Si](C)(C)C)C)C5=O,CN1C(=O)C2=C(N(C)C(=O)C2=C1C1=CC=C(C)O1)C1=CC=C(O1)C1=CC=C(O1)C1=CC=C(O1)C1=C2C(=O)N(C)C(C3=CC=C(O3)C3=CC=C(C)O3)=C2C(=O)N1C
10,PFDPPT-Si,1.39,2019,https://doi.org/10.1039/C9PY00448C,CC1=CC=C(O1)C(N(CCCCCC[Si](O[Si](C)(C)C)(O[Si](C)(C)C)C)C2=O)=C(C2=C(C3=CC=C(C4=CC=C(C)S4)O3)N5CCCCC[Si](O[Si](C)(C)C)(O[Si](C)(C)C)C)C5=O,CN1C(=O)C2=C(N(C)C(=O)C2=C1C1=CC=C(C)O1)C1=CC=C(O1)C1=CC=C(S1)C1=CC=C(O1)C1=C2C(=O)N(C)C(C3=CC=C(O3)C3=CC=C(C)S3)=C2C(=O)N1C
11,PFDPPS-Si,1.38,2019,https://doi.org/10.1039/C9PY00448C,CC1=CC=C(O1)C(N(CCCCCC[Si](O[Si](C)(C)C)(O[Si](C)(C)C)C)C2=O)=C(C2=C(C3=CC=C(C4=CC=C(C)[Se]4)O3)N5CCCCC[Si](O[Si](C)(C)C)(O[Si](C)(C)C)C)C5=O,CN1C(=O)C2=C(N(C)C(=O)C2=C1C1=CC=C(C)O1)C1=CC=C(O1)C1=CC=C([Se]1)C1=CC=C(O1)C1=C2C(=O)N(C)C(C3=CC=C(O3)C3=CC=C(C)[Se]3)=C2C(=O)N1C
12,PThDPPThF4,1.45,2021,https://doi.org/10.1021/acs.chemmater.1c00478,O=C1N(CC(CCCCCCCC)CCCCCCCCCC)C(C2=CC=C(C3=C(F)C(F)=C(C)C(F)=C3F)S2)=C(C1=C(C4=CC=C(C)S4)N5CC(CCCCCCCC)CCCCCCCCCC)C5=O,CN1C(=O)C2=C(N(C)C(=O)C2=C1C1=CC=C(C)S1)C1=CC=C(S1)C1=C(F)C(F)=C(C2=CC=C(S2)C2=C3C(=O)N(C)C(C4=CC=C(S4)C4=C(F)C(F)=C(C)C(F)=C4F)=C3C(=O)N2C)C(F)=C1F
13,PTzDPPTzF4,1.57,2021,https://doi.org/10.1021/acs.chemmater.1c00478,O=C1N(CC(CCCCCCCC)CCCCCCCCCC)C(C2=NC=C(C3=C(F)C(F)=C(C)C(F)=C3F)S2)=C(C1=C(C4=NC=C(C)S4)N5CC(CCCCCCCC)CCCCCCCCCC)C5=O,CN1C(=O)C2=C(N(C)C(=O)C2=C1C1=NC=C(C)S1)C1=NC=C(S1)C1=C(F)C(F)=C(C2=CN=C(S2)C2=C3C(=O)N(C)C(C4=NC=C(S4)C4=C(F)C(F)=C(C)C(F)=C4F)=C3C(=O)N2C)C(F)=C1F
14,PDPPTT-2Tz,1.31,2023,https://doi.org/10.3390/polym15163392,CCCCCCCCCCC(CCCCCCCCCC)CCCN1C(=O)C2=C(N(CCCC(CCCCCCCCCC)CCCCCCCCCC)C(=O)C2=C1C1=CC=C(C)S1)C1=CC=C(S1)C1=CN=C(S1)C1=NC=C(C)S1,CN1C(=O)C2=C(N(C)C(=O)C2=C1C1=CC=C(C)S1)C1=CC=C(S1)C1=CN=C(S1)C1=NC=C(C)S1
15,P131,1.32,2021,https://doi.org/10.1016/j.mencom.2021.11.010,CCCCCCCCCCCCOC1=C2SC(=CC2=C(OCCCCCCCCCCCC)C2=C1C=C(C)S2)C1=CC=C([Se]1)C1=C2C(=O)N(CCCCCCCC)C(C3=CC=C(C)S3)=C2C(=O)N1CCCCCCCC,COC1=C2C=C(SC2=C(OC)C2=C1SC(C)=C2)C1=CC=C([Se]1)C1=C2C(=O)N(C)C(C3=CC=C(C)S3)=C2C(=O)N1C
16,P133,1.28,2021,https://doi.org/10.1016/j.mencom.2021.11.010,CCCCCCCCCCCCOC1=C2SC(=CC2=C(OCCCCCCCCCCCC)C2=C1C=C(C)S2)C1=CC=C([Se]1)C1=C2C(=O)N(CCCCCCCC)C(C3=CC=C(S3)C3=CC4=C(S3)C(OCCCCCCCCCCCC)=C3C=C(SC3=C4OCCCCCCCCCCCC)C3=CC=C(S3)C3=C4N=C(C5=CC=C6C(=C5)N(CC(CCCCCCCC)CCCCCCCCCC)C5=C6C=CC(F)=C5)C(=NC4=C(S3)C3=CC=C(C)S3)C3=CC4=C(C=C3)C3=C(C=C(F)C=C3)N4CC(CCCCCCCC)CCCCCCCCCC)=C2C(=O)N1CCCCCCCC,COC1=C2C=C(SC2=C(OC)C2=C1SC(C)=C2)C1=CC=C([Se]1)C1=C2C(=O)N(C)C(C3=CC=C(S3)C3=CC4=C(S3)C(OC)=C3C=C(SC3=C4OC)C3=CC=C(S3)C3=C4N=C(C5=CC=C6C(NC7=C6C=CC(F)=C7)=C5)C(=NC4=C(S3)C3=CC=C(C)S3)C3=CC4=C(C=C3)C3=C(N4)C=C(F)C=C3)=C2C(=O)N1C
17,P137,1.43,2019,https://doi.org/10.1039/c5py01985k,CCCCCCCCCCC(CCCCCCCC)CN1C(=O)C2=C(N(CC(CCCCCCCC)CCCCCCCCCC)C(=O)C2=C1C1=CC=C(C)S1)C1=CC=C(S1)C1=CC2=C(C3=CC=C(CC(CC)CCCC)S3)C3=C(C=C(S3)C3=CC=C(S3)C3=C(OCCCCCCCC)C(OCCCCCCCC)=C(C4=CC=C(S4)C4=CC5=C(C6=CC=C(CC(CC)CCCC)S6)C6=C(C=C(C)S6)C(C6=CC=C(CC(CC)CCCC)S6)=C5S4)C4=C3N=C3C5=C6C(C=CC7=CC=CC(C3=N4)=C67)=CC=C5)C(C3=CC=C(CC(CC)CCCC)S3)=C2S1,COC1=C(C2=CC=C(S2)C2=CC3=C(S2)C(C2=CC=CS2)=C2C=C(SC2=C3C2=CC=CS2)C2=CC=C(S2)C2=C3C(=O)N(C)C(C4=CC=C(C)S4)=C3C(=O)N2C)C2=C(N=C3C4=C5C(C=CC6=CC=CC(C3=N2)=C56)=CC=C4)C(C2=CC=C(S2)C2=CC3=C(C4=CC=CS4)C4=C(C=C(C)S4)C(C4=CC=CS4)=C3S2)=C1OC
18,P144,1.58,2018,https://doi.org/10.1016/j.synthmet.2018.01.002,CCCCCCCCCCC(CCCCCCCC)CN1C(=O)C2=C(N(CC(CCCCCCCC)CCCCCCCCCC)C(=O)C2=C1C1=CC=C(C)S1)C1=CC=C(S1)C1=CC2=CC=C3C=C(C=C4C=CC(=C1)C2=C34)C1=CC=C(S1)C1=C2C(=O)N(CC(CCCCCCCC)CCCCCCCCCC)C(C3=CC=C(S3)C3=CC4=C(S3)C=C3C=C(C)SC3=C4)=C2C(=O)N1CC(CCCCCCCC)CCCCCCCCCC,CN1C(=O)C2=C(N(C)C(=O)C2=C1C1=CC=C(C)S1)C1=CC=C(S1)C1=CC2=CC=C3C=C(C=C4C=CC(=C1)C2=C34)C1=CC=C(S1)C1=C2C(=O)N(C)C(C3=CC=C(S3)C3=CC4=C(S3)C=C3C=C(C)SC3=C4)=C2C(=O)N1C
19,P145,1.47,2018,https://doi.org/10.1016/j.synthmet.2018.01.002,CCCCCCCCCCC(CCCCCCCC)CN1C(=O)C2=C(N(CC(CCCCCCCC)CCCCCCCCCC)C(=O)C2=C1C1=CC=C(C)S1)C1=CC=C(S1)C1=CC=C(S1)C1=CC=C(S1)C1=CC=C(S1)C1=C2C(=O)N(CC(CCCCCCCC)CCCCCCCCCC)C(C3=CC=C(S3)C3=CC4=C(S3)C=C3C=C(C)SC3=C4)=C2C(=O)N1CC(CCCCCCCC)CCCCCCCCCC,CN1C(=O)C2=C(N(C)C(=O)C2=C1C1=CC=C(C)S1)C1=CC=C(S1)C1=CC=C(S1)C1=CC=C(S1)C1=CC=C(S1)C1=C2C(=O)N(C)C(C3=CC=C(S3)C3=CC4=C(S3)C=C3C=C(C)SC3=C4)=C2C(=O)N1C
