Repository: Liu-Group-UF/Machine-Learning-for-Accurate-Optical-Gap-Prediction-in-Conjugated-Polymers

File: new-database-227dp/raw/group1/QA/new-polymer-QA-23dp.csv
idx,Name,bandgap(eV),Year,Reference,smiles_monomer,smiles_oligomer
1,P1,1.82,2022,https://doi.org/10.1016/j.eurpolymj.2022.111141,CC1=CC2=C(S1)C(OCC(CCCC)CC)=C3C(SC(C4=CC=C(C5=CC=C(C6=CC=C(C)S6)C7=C5N=C(C8=CC=C(OCCCCCCCCCC)C(OCCCCCCCCCC)=C8)C(C9=CC(OCCCCCCCCCC)=C(OCCCCCCCCCC)C=C9)=N7)S4)=C3)=C2OCC(CCCC)CC,COC1=C2C=C(SC2=C(OC)C2=C1SC(C)=C2)C1=CC=C(S1)C1=CC=C(C2=CC=C(S2)C2=CC3=C(S2)C(OC)=C2C=C(SC2=C3OC)C2=CC=C(S2)C2=CC=C(C3=CC=C(C)S3)C3=NC(C4=CC(O)=C(O)C=C4)=C(N=C23)C2=CC=C(O)C(O)=C2)C2=NC(C3=CC(O)=C(O)C=C3)=C(N=C12)C1=CC=C(O)C(O)=C1
2,P10,1.7,2022,https://doi.org/10.1016/j.eurpolymj.2022.111141,CC1=CC2=C(S1)C(OCC(CCCC)CC)=C3C(SC(C4=CC=C(C5=CC=C(C6=CC=C(C)[Se]6)C7=C5N=C(C8=CC=C(OCCCCCCCCCC)C(OCCCCCCCCCC)=C8)C(C9=CC(OCCCCCCCCCC)=C(OCCCCCCCCCC)C=C9)=N7)[Se]4)=C3)=C2OCC(CCCC)CC,COC1=C2C=C(SC2=C(OC)C2=C1SC(C)=C2)C1=CC=C([Se]1)C1=CC=C(C2=CC=C([Se]2)C2=CC3=C(S2)C(OC)=C2C=C(SC2=C3OC)C2=CC=C([Se]2)C2=CC=C(C3=CC=C(C)[Se]3)C3=NC(C4=CC(O)=C(O)C=C4)=C(N=C23)C2=CC=C(O)C(O)=C2)C2=NC(C3=CC(O)=C(O)C=C3)=C(N=C12)C1=CC=C(O)C(O)=C1
3,P57,1.68,2019,https://doi.org/10.1016/j.orgel.2018.11.022,CCCCCCCCC1=C(CCCCCCCC)C=C(S1)C1=C2C=C(SC2=C(C2=CC(CCCCCCCC)=C(CCCCCCCC)S2)C2=C1SC(C)=C2)C1=CC=C(S1)C1=CC=C(C2=CC=C(C)S2)C2=C1N=C(C1=CC=CC=C1)C(=N2)C1=CC=CC=C1,CC1=CC=C(S1)C1=CC=C(C2=CC=C(S2)C2=CC3=C(C4=CC=CS4)C4=C(C=C(S4)C4=CC=C(S4)C4=CC=C(C5=CC=C(S5)C5=CC6=C(C7=CC=CS7)C7=C(C=C(C)S7)C(C7=CC=CS7)=C6S5)C5=NC(C6=CC=CC=C6)=C(N=C45)C4=CC=CC=C4)C(C4=CC=CS4)=C3S2)C2=NC(C3=CC=CC=C3)=C(N=C12)C1=CC=CC=C1
4,P58,1.69,2019,https://doi.org/10.1016/j.orgel.2018.11.022,CCCCCCCCC1=C(CCCCCCCC)C=C(S1)C1=C2C=C(SC2=C(C2=CC(CCCCCCCC)=C(CCCCCCCC)S2)C2=C1SC(C)=C2)C1=CC=C(S1)C1=CC=C(C2=CC=C(C)S2)C2=C1N=C(C1=CC=C(C=C1)C(F)(F)F)C(=N2)C1=CC=C(C=C1)C(F)(F)F,CC1=CC=C(S1)C1=CC=C(C2=CC=C(S2)C2=CC3=C(C4=CC=CS4)C4=C(C=C(S4)C4=CC=C(S4)C4=CC=C(C5=CC=C(S5)C5=CC6=C(C7=CC=CS7)C7=C(C=C(C)S7)C(C7=CC=CS7)=C6S5)C5=C4N=C(C4=CC=CC=C4)C(=N5)C4=CC=CC=C4)C(C4=CC=CS4)=C3S2)C2=C1N=C(C1=CC=CC=C1)C(=N2)C1=CC=CC=C1
5,P59,1.71,2019,https://doi.org/10.1016/j.orgel.2018.11.022,CCCCCCCCC1=C(CCCCCCCC)C=C(S1)C1=C2C=C(SC2=C(C2=CC(CCCCCCCC)=C(CCCCCCCC)S2)C2=C1SC(C)=C2)C1=CC=C(S1)C1=C(F)C(F)=C(C2=CC=C(C)S2)C2=C1N=C(C1=CC=C(C=C1)C(F)(F)F)C(=N2)C1=CC=C(C=C1)C(F)(F)F,CC1=CC=C(S1)C1=C(F)C(F)=C(C2=CC=C(S2)C2=CC3=C(C4=CC=CS4)C4=C(C=C(S4)C4=CC=C(S4)C4=C(F)C(F)=C(C5=CC=C(S5)C5=CC6=C(C7=CC=CS7)C7=C(C=C(C)S7)C(C7=CC=CS7)=C6S5)C5=NC(C6=CC=CC=C6)=C(N=C45)C4=CC=CC=C4)C(C4=CC=CS4)=C3S2)C2=NC(C3=CC=CC=C3)=C(N=C12)C1=CC=CC=C1
6,P60,1.79,2022,https://doi.org/10.1016/j.eurpolymj.2022.111141,CC(S1)=CC2=C1C(C3=CC=C(CC(CCCC)CC)[Se]3)=C(C=C(C4=CC=C(C5=CC=C(C6=CC=C(C)S6)C7=C5N=C(C8=CC=C(OCCCCCCCCCC)C(OCCCCCCCCCC)=C8)C(C9=CC(OCCCCCCCCCC)=C(OCCCCCCCCCC)C=C9)=N7)S4)S%10)C%10=C2C%11=CC=C(CC(CCCC)CC)[Se]%11,CC1=CC=C(S1)C1=CC=C(C2=CC=C(S2)C2=CC3=C(C4=CC=C[Se]4)C4=C(C=C(S4)C4=CC=C(S4)C4=CC=C(C5=CC=C(S5)C5=CC6=C(C7=CC=C[Se]7)C7=C(C=C(C)S7)C(C7=CC=C[Se]7)=C6S5)C5=NC(C6=CC=C(O)C(O)=C6)=C(N=C45)C4=CC(O)=C(O)C=C4)C(C4=CC=C[Se]4)=C3S2)C2=NC(C3=CC=C(O)C(O)=C3)=C(N=C12)C1=CC(O)=C(O)C=C1
7,P61,1.79,2022,https://doi.org/10.1016/j.eurpolymj.2022.111141,CC(S1)=CC2=C1C(C3=CC=C(CC(CCCC)CC)[Se]3)=C(C=C(C4=CC=C(C5=CC=C(C6=CC=C(C)[Se]6)C7=C5N=C(C8=CC=C(OCCCCCCCCCC)C(OCCCCCCCCCC)=C8)C(C9=CC(OCCCCCCCCCC)=C(OCCCCCCCCCC)C=C9)=N7)[Se]4)S%10)C%10=C2C%11=CC=C(CC(CCCC)CC)[Se]%11,CC1=CC2=C(S1)C(C1=CC=C[Se]1)=C1C=C(SC1=C2C1=CC=C[Se]1)C1=CC=C([Se]1)C1=CC=C(C2=CC=C([Se]2)C2=CC3=C(S2)C(C2=CC=C[Se]2)=C2C=C(SC2=C3C2=CC=C[Se]2)C2=CC=C([Se]2)C2=CC=C(C3=CC=C(C)[Se]3)C3=NC(C4=CC(O)=C(O)C=C4)=C(N=C23)C2=CC=C(O)C(O)=C2)C2=NC(C3=CC(O)=C(O)C=C3)=C(N=C12)C1=CC=C(O)C(O)=C1
8,P62,1.67,2020,https://doi.org/10.1016/j.dyepig.2020.108479,CCCCCCCCCCC(CCCCCCCC)CC1=CC=C([Se]1)C1=C2SC(=CC2=C(C2=CC=C(CC(CCCCCCCC)CCCCCCCCCC)[Se]2)C2=C1C=C(C)S2)C1=C(CCCCCC)C=C(S1)C1=CC=C(C2=CC(CCCCCC)=C(C)S2)C2=C1N=C(C1=CC=CC=C1)C(=N2)C1=CC=CC=C1,CC1=CC2=C(S1)C(C1=CC=C[Se]1)=C1C=C(SC1=C2C1=CC=C[Se]1)C1=C(C)C=C(S1)C1=CC=C(C2=CC(C)=C(S2)C2=CC3=C(S2)C(C2=CC=C[Se]2)=C2C=C(SC2=C3C2=CC=C[Se]2)C2=C(C)C=C(S2)C2=CC=C(C3=CC(C)=C(C)S3)C3=NC(C4=CC=CC=C4)=C(N=C23)C2=CC=CC=C2)C2=NC(C3=CC=CC=C3)=C(N=C12)C1=CC=CC=C1
9,P63,1.45,2020,https://doi.org/10.1016/j.dyepig.2020.108479,CC1=CC2=C(S1)C(C3=CC=C(CC(CCCCCCCCCC)CCCCCCCC)[Se]3)=C4C(SC(C5=C(CCCCCC)C=C(C6=C(F)C=C(C7=CC(CCCCCC)=C(C)S7)C8=C6N=C(C9=CC=CC=C9)C(C%10=CC=CC=C%10)=N8)S5)=C4)=C2C%11=CC=C(CC(CCCCCCCCCC)CCCCCCCC)[Se]%11,CC1=CC2=C(S1)C(C1=CC=C[Se]1)=C1C=C(SC1=C2C1=CC=C[Se]1)C1=C(C)C=C(S1)C1=C(F)C=C(C2=CC(C)=C(S2)C2=CC3=C(S2)C(C2=CC=C[Se]2)=C2C=C(SC2=C3C2=CC=C[Se]2)C2=C(C)C=C(S2)C2=C(F)C=C(C3=CC(C)=C(C)S3)C3=NC(C4=CC=CC=C4)=C(N=C23)C2=CC=CC=C2)C2=NC(C3=CC=CC=C3)=C(N=C12)C1=CC=CC=C1
10,P64,1.64,2020,https://doi.org/10.1016/j.dyepig.2020.108479,CC1=CC2=C(S1)C(C3=CC=C(CC(CCCCCCCCCC)CCCCCCCC)[Se]3)=C4C(SC(C5=C(CCCCCC)C=C(C6=CC=C(C7=CC(CCCCCC)=C(C)S7)C8=C6N=C(C9=CC=CC=C9)C(C%10=CC=CC=C%10)=N8)S5)=C4)=C2C%11=CC=C(CC(CCCCCCCCCC)CCCCCCCC)[Se]%11,CC1=CC2=C(S1)C(C1=CC=C[Se]1)=C1C=C(SC1=C2C1=CC=C[Se]1)C1=C(C)C=C(S1)C1=CC=C(C2=CC(C)=C(S2)C2=CC3=C(S2)C(C2=CC=C[Se]2)=C2C=C(SC2=C3C2=CC=C[Se]2)C2=C(C)C=C(S2)C2=CC=C(C3=CC(C)=C(C)S3)C3=C2N=C(C2=CC=CC=C2)C(=N3)C2=CC=CC=C2)C2=C1N=C(C1=CC=CC=C1)C(=N2)C1=CC=CC=C1
11,P177,1.88,2019,https://doi.org/10.1016/j.polymer.2019.04.011,CCCCCCCCCCCCC1=NC2=C(N=C1CCCCCCCCCCCC)C(C1=CC=C(S1)C1=CC3=C(OCCC(CCCC)CCCCCC)C4=C(C=C(C)S4)C(OCCC(CCCC)CCCCCC)=C3S1)=C(F)C(F)=C2C1=CC=C(C)S1,COC1=C2SC(=CC2=C(OC)C2=C1C=C(C)S2)C1=CC=C(S1)C1=C(F)C(F)=C(C2=CC=C(C)S2)C2=C1N=C(C)C(C)=N2
12,P178,1.86,2019,https://doi.org/10.1016/j.polymer.2019.04.011,CC1=CC2=C(S1)C(C3=CC=C(CC(CCCCCC)CCCC)S3)=C4C(SC(C5=CC=C(C6=C(F)C(F)=C(C7=CC=C(C)S7)C8=C6N=C(CCCCCCCCCCCC)C(CCCCCCCCCCCC)=N8)S5)=C4)=C2C9=CC=C(CC(CCCCCC)CCCC)S9,CC1=CC=C(S1)C1=C(F)C(F)=C(C2=CC=C(S2)C2=CC3=C(C4=CC=CS4)C4=C(C=C(C)S4)C(C4=CC=CS4)=C3S2)C2=C1N=C(C)C(C)=N2
13,P179,1.94,2019,https://doi.org/10.1016/j.polymer.2019.04.011,CC1=CC2=C(S1)C(C#C[Si](C(C)C)(C(C)C)C(C)C)=C3C(SC(C4=CC=C(C5=C(F)C(F)=C(C6=CC=C(C)S6)C7=C5N=C(CCCCCCCCCCCC)C(CCCCCCCCCCCC)=N7)S4)=C3)=C2C#C[Si](C(C)C)(C(C)C)C(C)C,CC1=CC=C(S1)C1=C(F)C(F)=C(C2=CC=C(S2)C2=CC3=C(C#C[SiH3])C4=C(C=C(C)S4)C(C#C[SiH3])=C3S2)C2=C1N=C(C)C(C)=N2
14,P180,1.87,2020,https://doi.org/10.1016/j.polymer.2020.122408,CCCCCCCCCCCCC1=NC2=C(N=C1CCCCCCCCCCCC)C(C1=CC=C(S1)C1=CC(CCCCCC)=C(S1)C1=CC3=C(OCCC(CCCC)CCCCCC)C4=C(C=C(C)S4)C(OCCC(CCCC)CCCCCC)=C3S1)=C(F)C(F)=C2C1=CC=C(S1)C1=CC(CCCCCC)=C(C)S1,COC1=C2C=C(SC2=C(OC)C2=C1SC(C)=C2)C1=C(C)C=C(S1)C1=CC=C(S1)C1=C(F)C(F)=C(C2=CC=C(S2)C2=CC(C)=C(C)S2)C2=C1N=C(C)C(C)=N2
15,P181,1.84,2020,https://doi.org/10.1016/j.polymer.2020.122408,CCCCCCCCCCCCC1=NC2=C(N=C1CCCCCCCCCCCC)C(C1=CC=C(S1)C1=CC(CCCCCC)=C(S1)C1=CC3=C(C4=CC=C(CC(CCCC)CCCCCC)S4)C4=C(C=C(C)S4)C(C4=CC=C(CC(CCCC)CCCCCC)S4)=C3S1)=C(F)C(F)=C2C1=CC=C(S1)C1=CC(CCCCCC)=C(C)S1,CC1=CC=C(S1)C1=C2C=C(SC2=C(C2=CC=C(C)S2)C2=C1SC(C)=C2)C1=C(C)C=C(S1)C1=CC=C(S1)C1=C(F)C(F)=C(C2=CC=C(S2)C2=CC(C)=C(C)S2)C2=C1N=C(C)C(C)=N2
16,P182,1.85,2020,https://doi.org/10.1016/j.polymer.2020.122408,CCCCCCCCCCCCC1=NC2=C(N=C1CCCCCCCCCCCC)C(C1=CC=C(S1)C1=CC(CCCCCC)=C(S1)C1=CC3=C(C#C[Si](C(C)C)(C(C)C)C(C)C)C4=C(C=C(C)S4)C(C#C[Si](C(C)C)(C(C)C)C(C)C)=C3S1)=C(F)C(F)=C2C1=CC=C(S1)C1=CC(CCCCCC)=C(C)S1,CC1=CC2=C(S1)C(C#C[SiH3])=C1C=C(SC1=C2C#C[SiH3])C1=C(C)C=C(S1)C1=CC=C(S1)C1=C(F)C(F)=C(C2=CC=C(S2)C2=CC(C)=C(C)S2)C2=C1N=C(C)C(C)=N2
17,P186,1.76,2019,https://doi.org/10.1016/j.cplett.2019.06.017,CCCCCCCCOC1=C(C2=CC=C(C)S2)C2=C(N=C(C3=CC(F)=CC(F)=C3)C(=N2)C2=CC(F)=CC(F)=C2)C(C2=CC=C(S2)C2=CC3=C(C4=CC=C(SCC(CCCC)CCCCCC)S4)C4=C(C=C(C)S4)C(C4=CC=C(SCC(CCCC)CCCCCC)S4)=C3S2)=C1OCCCCCCCC,COC1=C(C2=CC=C(C)S2)C2=C(N=C(C3=CC(F)=CC(F)=C3)C(=N2)C2=CC(F)=CC(F)=C2)C(C2=CC=C(S2)C2=CC3=C(C4=CC=C(S)S4)C4=C(C=C(C)S4)C(C4=CC=C(S)S4)=C3S2)=C1OC
18,P259,1.74,2021,https://doi.org/10.1016/j.jpowsour.2021.229588,CC(S1)=CC2=C1C(OCC(CCCC)CC)=C(C=C(C3=CC=C(C4=CC=C(C5=CC=C(C)S5)C6=C4N=C(C7=CC=CC(OCCCCCC)=C7)C(C8=CC(OCCCCCC)=CC=C8)=N6)S3)S9)C9=C2OCC(CC)CCCC,COC1=CC(=CC=C1)C1=NC2=C(N=C1C1=CC(OC)=CC=C1)C(=CC=C2C1=CC=C(S1)C1=CC2=C(OC)C3=C(C=C(C)S3)C(OC)=C2S1)C1=CC=C(C)S1
19,P260,1.64,2021,https://doi.org/10.1016/j.jpowsour.2021.229588,CC(S1)=CC2=C1C(OCC(CCCC)CC)=C(C=C(C3=CC=C(C4=C(C#N)C=C(C5=CC=C(C)S5)C6=C4N=C(C7=CC=CC(OCCCCCC)=C7)C(C8=CC(OCCCCCC)=CC=C8)=N6)S3)S9)C9=C2OCC(CC)CCCC,COC1=CC(=CC=C1)C1=NC2=C(N=C1C1=CC(OC)=CC=C1)C(=CC(C#N)=C2C1=CC=C(S1)C1=CC2=C(OC)C3=C(C=C(C)S3)C(OC)=C2S1)C1=CC=C(C)S1
20,P261,1.58,2021,https://doi.org/10.1016/j.jpowsour.2021.229588,CC1=CC=C(S1)C(C2=C3N=C(C4=CC=CC(OCCCCCC)=C4)C(C5=CC(OCCCCCC)=CC=C5)=N2)=CC(C#N)=C3C6=CC=C(S6)C7=CC8=C(C9=CC=C(CC(CCCC)CC)S9)C(SC(C)=C%10)=C%10C(C%11=CC=C(CC(CCCC)CC)S%11)=C8S7,COC1=CC(=CC=C1)C1=NC2=C(N=C1C1=CC(OC)=CC=C1)C(=CC(C#N)=C2C1=CC=C(S1)C1=CC2=C(C3=CC=C(C)S3)C3=C(C=C(C)S3)C(C3=CC=C(C)S3)=C2S1)C1=CC=C(C)S1
21,P262,1.74,2023,https://doi.org/10.1016/j.mtener.2023.101368,CC1=CC=C(S1)C(C2=C3N=C(C4=CC=C(OCC(CC)CCCC)C(C(F)(F)F)=C4)C(C5=CC(C(F)(F)F)=C(OCC(CC)CCCC)C=C5)=N2)=CC=C3C6=CC=C(S6)C7=CC8=C(C9=CC=C(CC(CCCC)CC)S9)C(SC(C)=C%10)=C%10C(C%11=CC=C(CC(CCCC)CC)S%11)=C8S7,CC1=CC=C(S1)C1=CC=C(C2=CC=C(S2)C2=CC3=C(C4=CC=C(C)S4)C4=C(C=C(C)S4)C(C4=CC=C(C)S4)=C3S2)C2=C1N=C(C1=CC(=C(O)C=C1)C(F)(F)F)C(=N2)C1=CC=C(O)C(=C1)C(F)(F)F
22,P263,1.71,2023,https://doi.org/10.1016/j.mtener.2023.101368,CCCCC(CC)COC1=CC=C(C=C1C(F)(F)F)C1=NC2=C(N=C1C1=CC(=C(OCC(CC)CCCC)C=C1)C(F)(F)F)C(C1=CC=C(C)S1)=C(F)C=C2C1=CC=C(S1)C1=CC2=C(C3=CC=C(CC(CC)CCCC)S3)C3=C(C=C(C)S3)C(C3=CC=C(CC(CC)CCCC)S3)=C2S1,CC1=CC=C(S1)C1=C2C=C(SC2=C(C2=CC=C(C)S2)C2=C1SC(C)=C2)C1=CC=C(S1)C1=CC(F)=C(C2=CC=C(C)S2)C2=C1N=C(C1=CC=C(O)C(=C1)C(F)(F)F)C(=N2)C1=CC(=C(O)C=C1)C(F)(F)F
23,P264,1.72,2023,https://doi.org/10.1016/j.mtener.2023.101368,CC1=CC=C(S1)C(C2=C3N=C(C4=CC=C(OCC(CC)CCCC)C(C(F)(F)F)=C4)C(C5=CC(C(F)(F)F)=C(OCC(CC)CCCC)C=C5)=N2)=C(F)C(F)=C3C6=CC=C(S6)C7=CC8=C(C9=CC=C(CC(CCCC)CC)S9)C(SC(C)=C%10)=C%10C(C%11=CC=C(CC(CCCC)CC)S%11)=C8S7,CC1=CC=C(S1)C1=C2C=C(SC2=C(C2=CC=C(C)S2)C2=C1SC(C)=C2)C1=CC=C(S1)C1=C(F)C(F)=C(C2=CC=C(C)S2)C2=C1N=C(C1=CC=C(O)C(=C1)C(F)(F)F)C(=N2)C1=CC(=C(O)C=C1)C(F)(F)F
